Repository: silverlight001/ipop-eu-valence-reproduction

# IPOP Eu 发射波长复现、泛化审计与价态建模
> Reproducible machine-learning benchmark for Eu-activated inorganic phosphors, with leakage-aware evaluation and an explicit Eu(II)/Eu(III) comparison.

本项目复现并审计 Jang 等人 2024 年发表于 *Scientific Reports* 的 IPOP 无机荧光粉数据集发射波长模型，重点回答两个问题：

1. 仅使用化学组成和测量条件时，模型在随机划分与真正的材料外推场景中表现如何？
2. 原论文将 Eu²⁺与 Eu³⁺混合训练；显式区分价态后，预测是否更可靠？

项目公开完整代码、固定数据版本、校验哈希、数据处理结果、折划分、逐样本预测、超参数、指标表、图表和中文讨论，目标是让其他研究者可以直接审查、复跑和扩展。

## 一眼看懂核心结论

- IPOP 主表明确提供 `1st dopant valency` 和 `2nd dopant valency`；价态并非从发射峰或化学式猜测。
- 1665 条 Eu 发射样本全部成功回连价态，其中 Eu²⁺ 626 条、Eu³⁺ 1039 条，无缺失或冲突。
- 分价态训练在四种评估协议中均降低总体 MAE，改善 1.415–3.765 nm。
- R²在 `random_row`、`group_host` 和 `group_reference` 中提高，但在 `group_formula` 中从 0.786 降至 0.759。
- 越严格的外推评估性能越低：随机行划分的高分不能直接代表发现新 host 或跨文献迁移能力。
- Eu(III)从分价态建模中获益更明显；Eu(II)在 `group_formula` 下的 MAE反而增加 0.384 nm。
- 当前折间标准差只描述评估稳定性，不是新样本的预测不确定性。

## 为什么这个问题重要

Eu²⁺和 Eu³⁺的发光机制存在本质差异。Eu²⁺通常表现为允许的 5d→4f 跃迁，对晶场和局域配位高度敏感；Eu³⁺主要表现为 4f→4f 跃迁。将二者合并为一个统计学习任务，可能迫使模型同时拟合两个不同的结构—性质关系。

原论文为了保留样本量，将所有 Eu 激活样本合并训练。该选择适合作为初步基线，但也留下了一个清晰、可验证的科学问题：在相同数据和相同外层测试折上，价态专属模型是否优于混合模型？

这个项目的价值不只是提高一个 R²，而是建立一套更可信的材料机器学习比较方法：

- 固定公开数据版本和哈希，确保输入可追溯；
- 保留逐样本预测与折分配，方便检查数据泄漏；
- 同时报告随机插值和材料/文献外推性能；
- 对总体结果和 Eu²⁺/Eu³⁺子群分别报告；
- 明确记录负结果、例外和尚未解决的限制。

## 数据概况

原始 IPOP v3 数据集包含：

| 项目 | 数量 |
| --- | ---: |
| 无机荧光粉组合 | 3952 |
| Host | 2238 |
| Dopant 元素 | 21 |
| 来源文献 | 553 |
| 光学性质观测 | 16023 |
| 本项目 Eu 发射样本 | 1665 |
| Eu²⁺样本 | 626 |
| Eu³⁺样本 | 1039 |

本仓库固定使用 Figshare v1：[`10.6084/m9.figshare.24771186.v1`](https://doi.org/10.6084/m9.figshare.24771186.v1)。原始数据由 IPOP 作者以 CC BY 4.0 发布。详情、字段、哈希和派生文件关系见 [数据说明](docs/DATA.md) 与 [第三方数据声明](THIRD_PARTY_DATA.md)。

## 实验设计

```mermaid
flowchart LR
    A[IPOP v3 主表] --> C[按配方、温度、激发波长、发射峰匹配]
    B[Eu 发射 AF 特征表] --> C
    C --> D[1665 条带 Eu 价态的样本]
    D --> E[固定 5 折外层划分]
    E --> F[Pooled: Eu²⁺/Eu³⁺混合模型]
    E --> G[Separate: Eu²⁺和 Eu³⁺独立模型]
    F --> H[相同测试样本上的 OOF 预测]
    G --> H
    H --> I[总体、分价态、分协议比较]
```

### 输入与目标

- 目标：最大 PL 发射波长 `Emission max. (nm)`。
- 原子特征：52 个组成统计特征，包括原子序数、原子量、原子半径、电负性、价电子数和第一电离能等。
- 测量条件：温度 `Temp. (K)` 与激发波长 `Excitation source (nm)`。
- 主结果特征集：`AF+T+ES`。
- 模型：XGBoost；中位数回归作为基线。

### 评估协议

所有实验固定 seed 42，采用 5 折外层评估和 3 折内层超参数选择。

| 协议 | 测试问题 | 强制隔离键 |
| --- | --- | --- |
| `random_row` | 同分布随机插值能力 | 无 |
| `group_formula` | 面对未见完整配方 | Formula |
| `group_host` | 面对未见 host 字符串 | Host |
| `group_reference` | 跨来源文献迁移 | Reference/DOI |

三种分组协议都经过重叠审计，强制键最大重叠数为 0。完整方法见 [方法说明](docs/METHODOLOGY.md)。

## 主要结果

下表为 `AF+T+ES / XGBoost` 的五个外层折均值。括号中的波动可在公开 CSV 中查看；这里突出平均效果。

| 协议 | 混合 R² | 分价态 R² | ΔR² | 混合 MAE (nm) | 分价态 MAE (nm) | MAE 改善 (nm) |
| --- | ---: | ---: | ---: | ---: | ---: | ---: |
| `random_row` | 0.797 | 0.823 | +0.027 | 14.267 | 11.490 | +2.777 |
| `group_formula` | 0.786 | 0.759 | −0.027 | 15.211 | 13.796 | +1.415 |
| `group_host` | 0.629 | 0.634 | +0.006 | 20.255 | 18.030 | +2.225 |
| `group_reference` | 0.362 | 0.415 | +0.052 | 32.822 | 29.057 | +3.765 |

定义：`ΔR² = separate − pooled`；`MAE 改善 = pooled − separate`，正值表示分价态方案更好。
完整结果与讨论见：

- [总体最终结果 CSV](outputs/emission-valence-comparison/final_results.csv)
- [Eu²⁺/Eu³⁺分层结果 CSV](outputs/emission-valence-comparison/final_results_by_valence.csv)
- [完整结果与讨论](docs/RESULTS.md)
- [自动生成的中文发现](outputs/emission-valence-comparison/findings_zh.md)

## 如何理解这些结果

价态区分总体上降低了绝对误差，特别是在跨文献评估中。然而，这不等于“价态区分必然提升所有指标”：

- `group_formula` 的总体 MAE下降，但 R²下降且折间波动增大。
- Eu²⁺在 `group_formula` 中略有退化，说明较小的数据量和更强的配方外推可能抵消分组收益。
- Eu³⁺在 `group_reference` 中改善最大，但其混合模型 R²为负，分价态后仍接近 0；这表明跨文献迁移仍然困难。
- `separate` 使用两个独立调参模型，因此收益同时包含价态信息和模型容量增加。它不是“增加一个价态特征”的纯因果估计。

因此，本项目支持的结论是：**Eu 价态是不可忽略的建模变量，价态专属模型能改善总体 MAE，但效果依赖具体价态与外推场景。**

## 可复现运行

需要 Python 3.11 或更高版本。

```bash
python -m venv .venv
```

Windows PowerShell：

```powershell
.\.venv\Scripts\Activate.ps1
```

macOS/Linux：

```bash
source .venv/bin/activate
```

安装依赖：

```bash
python -m pip install -e ".[dev]"
```

运行原始复现与泛化审计：

```bash
python -m ipop all
```

运行完整价态比较：

```bash
python -m ipop all-valence
```

如果已经准备好数据，也可以分步运行：

```bash
python -m ipop validate
python -m ipop prepare-emission
python -m ipop run-valence
python -m ipop report-valence
```

更详细的环境、工件和验证步骤见 [复现指南](docs/REPRODUCIBILITY.md)。

## 仓库结构

```text
.
├── configs/                         固定实验配置
├── data/
│   ├── manifests/                   来源 URL、大小与哈希
│   ├── raw/                         IPOP 原始 CSV（CC BY 4.0）
│   └── interim/                     校验、匹配和带价态数据
├── docs/                            数据、方法、结果和复现说明
├── outputs/
│   └── emission-valence-comparison/完整训练结果与逐样本预测
├── src/ipop/                        数据、划分、建模、报告代码
├── tests/                           自动化测试
├── CITATION.cff                     本项目引用元数据
└── pyproject.toml                   Python 依赖与工具配置
```

## 质量与审计

- 102 个自动化测试通过。
- `ruff` 静态检查通过。
- 新实验的 pooled 预测与旧基线 53,232 条预测逐值完全一致。
- 价态实验共公开 106,464 条逐样本预测，两种模式各 53,232 条。
- pooled/separate 的 `row_id`、外层折、价态和真实值逐行配对一致。
- 三种强制分组协议的测试键重叠均为 0。
- 失败重跑会留下 `.incomplete` 标记并清除陈旧结果，报告器拒绝读取不完整实验。

File: data/interim/emission_prepared.csv (part 1 of 18)
row_id,Atomic Ratio_sum,Atomic Ratio_max,Atomic Ratio_min,Atomic Ratio_diff,Atomic Number_sum,Atomic Number_max,Atomic Number_min,Atomic Number_diff,Atomic Weight_sum,Atomic Weight_max,Atomic Weight_min,Atomic Weight_diff,Atomic Radius_sum,Atomic Radius_max,Atomic Radius_min,Atomic Radius_diff,EN pauling_sum,EN pauling_max,EN pauling_min,EN pauling_diff,Valence Electron_sum,Valence Electron_max,Valence Electron_min,Valence Electron_diff,Ionization Energy_sum,Ionization Energy_max,Ionization Energy_min,Ionization Energy_diff,ARW_Atomic Number_sum,ARW_Atomic Number_max,ARW_Atomic Number_min,ARW_Atomic Number_diff,ARW_Atomic Weight_sum,ARW_Atomic Weight_max,ARW_Atomic Weight_min,ARW_Atomic Weight_diff,ARW_Atomic Radius_sum,ARW_Atomic Radius_max,ARW_Atomic Radius_min,ARW_Atomic Radius_diff,ARW_EN pauling_sum,ARW_EN pauling_max,ARW_EN pauling_min,ARW_EN pauling_diff,ARW_Valence Electron_sum,ARW_Valence Electron_max,ARW_Valence Electron_min,ARW_Valence Electron_diff,ARW_Ionization Energy_sum,ARW_Ionization Energy_max,ARW_Ionization Energy_min,ARW_Ionization Energy_diff,Temp. (K),Excitation source (nm),Emission max. (nm),Formula,Host,Reference,Eu valence
0,45.0,28.0,0.01,27.99,164,63,8,55,379.130762,151.964,15.999,135.965,710,185,60,125,7.75,3.44,0,3.44,17,6,2,4,41.4268802,13.618054,5.5386,8.079454,567.43,224.0,0.63,223.37,1166.725194,447.972,1.51964,446.45236,4185.05,1680.0,1.85,1678.15,121.76,96.32,0,96.32,223.0,168.0,0.02,167.98,515.2648831,381.305512,0.05670385,381.2488082,298,320.0,377.0,Ca8.99CeP7O28Eu0.01,Ca8.99CeP7O28,https://doi.org/10.1039/C6CP05490K,2
1,45.0,28.0,0.02,27.98,164,63,8,55,379.130762,151.964,15.999,135.965,710,185,60,125,7.75,3.44,0,3.44,17,6,2,4,41.4268802,13.618054,5.5386,8.079454,567.86,224.0,1.26,222.74,1167.844054,447.972,3.03928,444.93272,4185.1,1680.0,3.7,1676.3,121.75,96.32,0,96.32,223.0,168.0,0.04,167.96,515.2604554,381.305512,0.1134077,381.1921043,298,320.0,377.0,Ca8.98CeP7O28Eu0.02,Ca8.98CeP7O28,https://doi.org/10.1039/C6CP05490K,2
2,45.0,28.0,0.04,27.96,164,63,8,55,379.130762,151.964,15.999,135.965,710,185,60,125,7.75,3.44,0,3.44,17,6,2,4,41.4268802,13.618054,5.5386,8.079454,568.72,224.0,2.52,221.48,1170.081774,447.972,6.07856,441.89344,4185.2,1680.0,7.4,1672.6,121.73,96.32,0,96.32,223.0,168.0,0.08,167.92,515.2516,381.305512,0.2268154,381.0786966,298,320.0,377.0,Ca8.96CeP7O28Eu0.04,Ca8.96CeP7O28,https://doi.org/10.1039/C6CP05490K,2
3,45.0,28.0,0.06,27.94,164,63,8,55,379.130762,151.964,15.999,135.965,710,185,60,125,7.75,3.44,0,3.44,17,6,2,4,41.4268802,13.618054,5.5386,8.079454,569.58,224.0,3.78,220.22,1172.319494,447.972,9.11784,438.85416,4185.3,1680.0,11.1,1668.9,121.71,96.32,0,96.32,223.0,168.0,0.12,167.88,515.2427446,381.305512,0.3402231,380.9652889,298,320.0,377.0,Ca8.94CeP7O28Eu0.06,Ca8.94CeP7O28,https://doi.org/10.1039/C6CP05490K,2
4,45.0,28.0,0.08,27.92,164,63,8,55,379.130762,151.964,15.999,135.965,710,185,60,125,7.75,3.44,0,3.44,17,6,2,4,41.4268802,13.618054,5.5386,8.079454,570.44,224.0,5.04,218.96,1174.557214,447.972,12.15712,435.81488,4185.4,1680.0,14.8,1665.2,121.69,96.32,0,96.32,223.0,168.0,0.16,167.84,515.2338892,381.305512,0.4536308,380.8518812,298,320.0,377.0,Ca8.92CeP7O28Eu0.08,Ca8.92CeP7O28,https://doi.org/10.1039/C6CP05490K,2
5,45.0,28.0,0.01,27.99,189,63,8,55,434.068806,151.964,15.999,135.965,850,185,60,125,9.3,3.44,0,3.44,24,7,2,5,48.8608982,13.618054,5.5386,8.079454,568.77,224.0,0.25,223.75,1170.230374,447.972,0.54938044,447.4226196,4184.8,1680.0,1.4,1678.6,121.7355,96.32,0,96.32,223.05,168.0,0.07,167.93,515.2648086,381.305512,0.07434018,381.2311718,298,320.0,377.0,Ca8.95CeP7O28Eu0.04Mn0.01,Ca8.95CeP7O28,https://doi.org/10.1039/C6CP05490K,2
6,45.0,28.0,0.04,27.96,189,63,8,55,434.068806,151.964,15.999,135.965,850,185,60,125,9.3,3.44,0,3.44,24,7,2,5,48.8608982,13.618054,5.5386,8.079454,568.92,224.0,1.0,223.0,1170.676176,447.972,2.19752176,445.7744782,4183.6,1680.0,5.6,1674.4,121.752,96.32,0,96.32,223.2,168.0,0.08,167.92,515.3044345,381.305512,0.2268154,381.0786966,298,320.0,377.0,Ca8.92CeP7O28Eu0.04Mn0.04,Ca8.92CeP7O28,https://doi.org/10.1039/C6CP05490K,2
7,45.0,28.0,0.04,27.96,189,63,8,55,434.068806,151.964,15.999,135.965,850,185,60,125,9.3,3.44,0,3.44,24,7,2,5,48.8608982,13.618054,5.5386,8.079454,569.12,224.0,2.0,222.0,1171.270578,447.972,4.39504352,443.5769565,4182.0,1680.0,7.4,1672.6,121.774,96.32,0,96.32,223.4,168.0,0.08,167.92,515.357269,381.305512,0.2268154,381.0786966,298,320.0,377.0,Ca8.88CeP7O28Eu0.04Mn0.08,Ca8.88CeP7O28,https://doi.org/10.1039/C6CP05490K,2
8,45.0,28.0,0.04,27.96,189,63,8,55,434.068806,151.964,15.999,135.965,850,185,60,125,9.3,3.44,0,3.44,24,7,2,5,48.8608982,13.618054,5.5386,8.079454,569.52,224.0,2.52,221.48,1172.459381,447.972,6.07856,441.89344,4178.8,1680.0,7.4,1672.6,121.818,96.32,0,96.32,223.8,168.0,0.08,167.92,515.462938,381.305512,0.2268154,381.0786966,298,320.0,377.0,Ca8.8CeP7O28Eu0.04Mn0.16,Ca8.8CeP7O28,https://doi.org/10.1039/C6CP05490K,2
9,45.0,28.0,0.04,27.96,189,63,8,55,434.068806,151.964,15.999,135.965,850,185,60,125,9.3,3.44,0,3.44,24,7,2,5,48.8608982,13.618054,5.5386,8.079454,569.97,224.0,2.52,221.48,1173.796785,447.972,6.07856,441.89344,4175.2,1680.0,7.4,1672.6,121.8675,96.32,0,96.32,224.25,168.0,0.08,167.92,515.5818157,381.305512,0.2268154,381.0786966,298,320.0,377.0,Ca8.71CeP7O28Eu0.04Mn0.25,Ca8.71CeP7O28,https://doi.org/10.1039/C6CP05490K,2
10,5.019,3.0,0.009,2.991,214,83,8,75,508.2454,208.9804,15.999,192.9814,740,185,60,125,7.67,3.44,0,3.44,19,6,2,4,39.3210102,13.618054,5.670385,7.947669,85.377,40.0,0.63,39.37,182.6994636,91.224,1.51964,89.70436,518.29,180.0,1.44,178.56,12.6671,10.32,0,10.32,24.065,18.0,0.02,17.98,53.72349069,40.854162,0.05670385,40.79745815,298,310.0,390.0,CaZrO3Eu0.01Bi0.009,CaZrO3,https://doi.org/10.1007/s10854-018-0505-z,3
11,5.029,3.0,0.009,2.991,214,83,8,75,508.2454,208.9804,15.999,192.9814,740,185,60,125,7.67,3.44,0,3.44,19,6,2,4,39.3210102,13.618054,5.670385,7.947669,86.007,40.0,0.747,39.253,184.2191036,91.224,1.8808236,89.3431764,520.14,180.0,1.44,178.56,12.6671,10.32,0,10.32,24.085,18.0,0.04,17.96,53.78019454,40.854162,0.065569644,40.78859236,298,310.0,390.0,CaZrO3Eu0.02Bi0.009,CaZrO3,https://doi.org/10.1007/s10854-018-0505-z,3
12,21.03,13.0,0.03,12.97,136,63,8,55,309.25884,151.964,15.999,135.965,685,185,60,125,7.87,3.44,0,3.44,17,6,2,4,41.303617,13.618054,5.670385,7.947669,315.89,156.0,1.89,154.11,676.72928,355.62336,4.55892,351.06444,1985.55,780.0,5.55,774.45,56.61,44.72,0,44.72,104.06,78.0,0.06,77.94,234.1751376,177.034702,0.17011155,176.8645905,298,355.0,395.0,MgY4Si3O13Eu0.03,MgY4Si3O13,https://doi.org/10.1016/j.ceramint.2017.09.005,3
13,12.01,7.0,0.01,6.99,153,63,8,55,357.68,151.964,15.999,135.965,720,215,60,155,7.54,3.44,0,3.44,16,6,2,4,40.298021,13.618054,5.211664,8.40639,164.63,56.0,0.63,55.37,355.61964,137.327,1.51964,135.80736,1156.85,420.0,1.85,418.15,31.39,24.08,0,24.08,56.02,42.0,0.02,41.98,132.1905819,95.326378,0.05670385,95.26967415,298,320.0,396.0,BaMg2Si2O7Eu0.01,BaMg2Si2O7,https://doi.org/10.1021/acs.jpcc.7b12204,2
14,12.02,7.0,0.02,6.98,153,63,8,55,357.68,151.964,15.999,135.965,720,215,60,155,7.54,3.44,0,3.44,16,6,2,4,40.298021,13.618054,5.211664,8.40639,165.26,56.0,1.26,54.74,357.13928,137.327,3.03928,134.28772,1158.7,420.0,3.7,416.3,31.39,24.08,0,24.08,56.04,42.0,0.04,41.96,132.2472857,95.326378,0.1134077,95.2129703,298,320.0,396.0,BaMg2Si2O7Eu0.02,BaMg2Si2O7,https://doi.org/10.1021/acs.jpcc.7b12204,2
15,12.02,7.0,0.02,6.98,153,63,8,55,357.68,151.964,15.999,135.965,720,215,60,155,7.54,3.44,0,3.44,16,6,2,4,40.298021,13.618054,5.211664,8.40639,165.26,56.0,1.26,54.74,357.13928,137.327,3.03928,134.28772,1158.7,420.0,3.7,416.3,31.39,24.08,0,24.08,56.04,42.0,0.04,41.96,132.2472857,95.326378,0.1134077,95.2129703,420,320.0,396.0,BaMg2Si2O7Eu0.02,BaMg2Si2O7,https://doi.org/10.1021/acs.jpcc.7b12204,2
16,12.03,7.0,0.03,6.97,153,63,8,55,357.68,151.964,15.999,135.965,720,215,60,155,7.54,3.44,0,3.44,16,6,2,4,40.298021,13.618054,5.211664,8.40639,165.89,56.0,1.89,54.11,358.65892,137.327,4.55892,132.76808,1160.55,420.0,5.55,414.45,31.39,24.08,0,24.08,56.06,42.0,0.06,41.94,132.3039896,95.326378,0.17011155,95.15626645,298,320.0,396.0,BaMg2Si2O7Eu0.03,BaMg2Si2O7,https://doi.org/10.1021/acs.jpcc.7b12204,2
17,12.05,7.0,0.05,6.95,153,63,8,55,357.68,151.964,15.999,135.965,720,215,60,155,7.54,3.44,0,3.44,16,6,2,4,40.298021,13.618054,5.211664,8.40639,167.15,56.0,3.15,52.85,361.6982,137.327,7.5982,129.7288,1164.25,420.0,9.25,410.75,31.39,24.08,0,24.08,56.1,42.0,0.1,41.9,132.4173973,95.326378,0.28351925,95.04285875,298,320.0,396.0,BaMg2Si2O7Eu0.05,BaMg2Si2O7,https://doi.org/10.1021/acs.jpcc.7b12204,2
18,12.0405,6.0,0.0005,5.9995,271,83,5,78,649.43624,208.9804,10.81,198.1704,985,215,60,155,12.65,3.44,0,3.44,28,7,2,5,59.268528,13.618054,5.211664,8.40639,228.5615,112.0,0.0415,111.9585,522.8068902,274.654,0.1044902,274.5495098,1247.48,430.0,0.08,429.92,30.88095,20.64,0,20.64,56.0825,36.0,0.0025,35.9975,128.1430382,81.708324,0.003642758,81.70468124,298,372.0,410.0,Ba2YB2O6ClEu0.04Bi0.0005,Ba2YB2O6Cl,https://doi.org/10.1021/acs.jpcc.7b00019,3
19,12.041,6.0,0.001,5.999,271,83,5,78,649.43624,208.9804,10.81,198.1704,985,215,60,155,12.65,3.44,0,3.44,28,7,2,5,59.268528,13.618054,5.211664,8.40639,228.603,112.0,0.083,111.917,522.9113804,274.654,0.2089804,274.4450196,1247.56,430.0,0.16,429.84,30.8819,20.64,0,20.64,56.085,36.0,0.005,35.995,128.1466809,81.708324,0.007285516,81.70103848,298,372.0,410.0,Ba2YB2O6ClEu0.04Bi0.001,Ba2YB2O6Cl,https://doi.org/10.1021/acs.jpcc.7b00019,3
20,12.042,6.0,0.002,5.998,271,83,5,78,649.43624,208.9804,10.81,198.1704,985,215,60,155,12.65,3.44,0,3.44,28,7,2,5,59.268528,13.618054,5.211664,8.40639,228.686,112.0,0.166,111.834,523.1203608,274.654,0.4179608,274.2360392,1247.72,430.0,0.32,429.68,30.8838,20.64,0,20.64,56.09,36.0,0.01,35.99,128.1539664,81.708324,0.014571032,81.69375297,298,372.0,410.0,Ba2YB2O6ClEu0.04Bi0.002,Ba2YB2O6Cl,https://doi.org/10.1021/acs.jpcc.7b00019,3
21,12.045,6.0,0.005,5.995,271,83,5,78,649.43624,208.9804,10.81,198.1704,985,215,60,155,12.65,3.44,0,3.44,28,7,2,5,59.268528,13.618054,5.211664,8.40639,228.935,112.0,0.415,111.585,523.747302,274.654,1.044902,273.609098,1248.2,430.0,0.8,429.2,30.8895,20.64,0,20.64,56.105,36.0,0.025,35.975,128.175823,81.708324,0.03642758,81.67189642,298,372.0,410.0,Ba2YB2O6ClEu0.04Bi0.005,Ba2YB2O6Cl,https://doi.org/10.1021/acs.jpcc.7b00019,3
22,8.0125,4.0,0.0025,3.9975,184,63,3,60,430.724,151.964,6.94,145.024,885,200,60,140,8.39,3.44,0,3.44,17,6,1,5,44.06530396,13.618054,5.391714761,8.226339239,90.775,38.0,0.145,37.855,195.45093,87.62,0.35029,87.26971,842.3125,290.0,0.4625,289.5375,18.5728,13.76,0,13.76,32.025,24.0,0.005,23.995,79.17274607,54.472216,0.0138465,54.4583695,298,361.0,413.0,Li2SrSiO4Eu0.01Ce0.0025,Li2SrSiO4,https://doi.org/10.1016/j.jlumin.2008.05.021,2
23,8.015,4.0,0.005,3.995,184,63,3,60,430.724,151.964,6.94,145.024,885,200,60,140,8.39,3.44,0,3.44,17,6,1,5,44.06530396,13.618054,5.391714761,8.226339239,90.92,38.0,0.29,37.71,195.80122,87.62,0.70058,86.91942,842.775,290.0,0.925,289.075,18.5756,13.76,0,13.76,32.03,24.0,0.01,23.99,79.18659257,54.472216,0.027693,54.444523,298,361.0,413.0,Li2SrSiO4Eu0.01Ce0.005,Li2SrSiO4,https://doi.org/10.1016/j.jlumin.2008.05.021,2
24,8.0175,4.0,0.0075,3.9925,184,63,3,60,430.724,151.964,6.94,145.024,885,200,60,140,8.39,3.44,0,3.44,17,6,1,5,44.06530396,13.618054,5.391714761,8.226339239,91.065,38.0,0.435,37.565,196.15151,87.62,1.05087,86.56913,843.2375,290.0,1.3875,288.6125,18.5784,13.76,0,13.76,32.035,24.0,0.015,23.985,79.20043907,54.472216,0.0415395,54.4306765,298,361.0,413.0,Li2SrSiO4Eu0.01Ce0.0075,Li2SrSiO4,https://doi.org/10.1016/j.jlumin.2008.05.021,2
25,8.02,4.0,0.01,3.99,184,63,3,60,430.724,151.964,6.94,145.024,885,200,60,140,8.39,3.44,0,3.44,17,6,1,5,44.06530396,13.618054,5.391714761,8.226339239,91.21,38.0,0.58,37.42,196.5018,87.62,1.40116,86.21884,843.7,290.0,1.85,288.15,18.5812,13.76,0,13.76,32.04,24.0,0.02,23.98,79.21428557,54.472216,0.055386,54.41683,298,361.0,413.0,Li2SrSiO4Eu0.01Ce0.01,Li2SrSiO4,https://doi.org/10.1016/j.jlumin.2008.05.021,2
26,6.01,4.0,0.01,3.99,165,74,8,66,391.881,183.84,15.999,167.841,560,185,60,125,6.14,3.44,0,3.44,16,6,2,4,33.2656242,13.618054,5.670385,7.947669,126.63,74.0,0.63,73.37,289.43364,183.84,1.51964,182.32036,556.85,240.0,1.85,238.15,16.46,13.76,0,13.76,32.02,24.0,0.02,23.98,68.50610505,54.472216,0.05670385,54.41551215,298,276.0,415.0,CaWO4Eu0.01,CaWO4,https://doi.org/10.1039/C6RA01862A,3
27,6.02,4.0,0.02,3.98,165,74,8,66,391.881,183.84,15.999,167.841,560,185,60,125,6.14,3.44,0,3.44,16,6,2,4,33.2656242,13.618054,5.670385,7.947669,127.26,74.0,1.26,72.74,290.95328,183.84,3.03928,180.80072,558.7,240.0,3.7,236.3,16.46,13.76,0,13.76,32.04,24.0,0.04,23.96,68.5628089,54.472216,0.1134077,54.3588083,298,276.0,415.0,CaWO4Eu0.02,CaWO4,https://doi.org/10.1039/C6RA01862A,3
28,21.005,12.0,0.005,11.995,189,63,8,55,441.2792432,151.964,15.999,135.965,800,215,50,165,11.43,3.98,0,3.98,24,7,2,5,56.291866,17.42282,5.211664,12.211156,376.315,117.0,0.315,116.685,837.3727432,274.654,0.75982,273.89418,2070.925,720.0,0.925,719.075,56.4,41.28,0,41.28,104.01,72.0,0.01,71.99,234.3979769,163.416648,0.028351925,163.3882961,298,350.0,415.0,Ba2Y3Si3O12FEu0.005,Ba2Y3Si3O12F,https://doi.org/10.1039/C6TC04350J,2
29,13.0,8.0,0.01,7.99,154,63,8,55,351.936762,151.964,15.999,135.965,680,200,60,140,8.23,3.44,0,3.44,27,12,2,10,44.8641912,13.618054,5.670385,7.947669,192.25,64.0,0.63,63.37,408.962964,130.76,1.51964,129.24036,1149.85,480.0,1.85,478.15,36.1405,27.52,0,27.52,84.0,48.0,0.02,47.98,154.4008244,108.944432,0.05670385,108.8877282,298,365.0,416.0,Sr0.99Zn2P2O8Eu0.01,Sr0.99Zn2P2O8,https://doi.org/10.1063/1.2182026,2
30,13.0,8.0,0.006,7.994,179,63,8,55,406.874806,151.964,15.999,135.965,820,200,60,140,9.78,3.44,0,3.44,34,12,2,10,52.2982092,13.618054,5.670385,7.947669,192.22,64.0,0.15,63.85,408.9003123,130.36772,0.329628264,130.0380917,1149.88,480.0,0.84,479.16,36.1399,27.52,0,27.52,83.97,48.0,0.02,47.98,154.3890633,108.944432,0.044604108,108.8998279,298,365.0,416.0,Sr0.99Zn1.994P2O8Eu0.01Mn0.006,Sr0.99Zn1.994P2O8,https://doi.org/10.1063/1.2182026,2
31,13.0,8.0,0.01,7.99,179,63,8,55,406.874806,151.964,15.999,135.965,820,200,60,140,9.78,3.44,0,3.44,34,12,2,10,52.2982092,13.618054,5.670385,7.947669,192.2,64.0,0.25,63.75,408.8585444,130.1062,0.54938044,129.5568196,1149.9,480.0,1.4,478.6,36.1395,27.52,0,27.52,83.95,48.0,0.02,47.98,154.3812226,108.944432,0.05670385,108.8877282,298,365.0,416.0,Sr0.99Zn1.99P2O8Eu0.01Mn0.01,Sr0.99Zn1.99P2O8,https://doi.org/10.1063/1.2182026,2
32,12.874,8.0,0.01,7.99,179,63,8,55,406.874806,151.964,15.999,135.965,820,200,60,140,9.78,3.44,0,3.44,34,12,2,10,52.2982092,13.618054,5.670385,7.947669,188.4,64.0,0.35,63.65,400.5788966,127.992,0.769132616,127.2228674,1132.91,480.0,1.85,478.15,35.9312,27.52,0,27.52,82.418,48.0,0.02,47.98,153.1897128,108.944432,0.05670385,108.8877282,298,365.0,416.0,Sr0.99Zn1.86P2O8Eu0.01Mn0.014,Sr0.99Zn1.86P2O8,https://doi.org/10.1063/1.2182026,2
33,19.04,12.0,0.04,11.96,182,63,8,55,420.31797,151.964,15.999,135.965,940,220,60,160,8.7,3.44,0,3.44,19,6,1,5,45.88894254,13.618054,4.34066354,9.27739046,260.52,96.0,2.52,93.48,557.324962,191.988,6.07856,185.90944,1782.4,720.0,7.4,712.6,52.28,41.28,0,41.28,96.08,72.0,0.08,71.92,217.7788289,163.416648,0.2268154,163.1898326,298,300.0,420.0,KBaSc2P3O12Eu0.04,KBaSc2P3O12,https://doi.org/10.1002/cphc.201500387,2
34,13.07,8.0,0.07,7.93,129,63,8,55,286.0973078,151.964,15.999,135.965,840,185,60,125,8.88,3.44,0,3.44,18,6,1,5,44.6781223,13.618054,5.1390767,8.4789773,139.69,64.0,3.74,60.26,283.4057355,127.992,7.816521555,120.1754784,1137.85,480.0,12.95,467.05,35.6148,27.52,0,27.52,64.14,48.0,0.14,47.86,144.1346412,108.944432,0.39692695,108.5475051,298,365.0,420.0,Na0.34Ca0.66Al1.66Si2.34O8Eu0.07,Na0.34Ca0.66Al1.66Si2.34O8,https://doi.org/10.1021/ic300956m,2
35,13.0,8.0,0.01,7.99,118,63,8,55,263.1075385,151.964,15.999,135.965,660,185,60,125,7.95,3.44,0,3.44,17,6,2,4,39.5390456,13.618054,5.670385,7.947669,138.43,64.0,0.63,63.37,279.321937,127.992,1.51964,126.47236,1130.05,480.0,1.85,478.15,35.53,27.52,0,27.52,64.0,48.0,0.02,47.98,143.3280623,108.944432,0.05670385,108.8877282,298,354.0,425.0,Ca0.99Al2Si2O8Eu0.01,Ca0.99Al2Si2O8,https://doi.org/10.1021/cm050638f,2
36,13.0,8.0,0.01,7.99,143,63,8,55,318.0455825,151.964,15.999,135.965,800,185,60,125,9.5,3.44,0,3.44,24,7,2,5,46.9730636,13.618054,5.670385,7.947669,138.68,64.0,0.63,63.37,280.0649392,127.992,1.51964,126.47236,1128.05,480.0,1.85,478.15,35.5575,27.52,0,27.52,64.25,48.0,0.02,47.98,143.3941054,108.944432,0.05670385,108.8877282,298,354.0,425.0,Ca0.94Al2Si2O8Eu0.01Mn0.05,Ca0.94Al2Si2O8,https://doi.org/10.1021/cm050638f,2
37,13.0,8.0,0.01,7.99,143,63,8,55,318.0455825,151.964,15.999,135.965,800,185,60,125,9.5,3.44,0,3.44,24,7,2,5,46.9730636,13.618054,5.670385,7.947669,138.93,64.0,0.63,63.37,280.8079414,127.992,1.51964,126.47236,1126.05,480.0,1.85,478.15,35.585,27.52,0,27.52,64.5,48.0,0.02,47.98,143.4601486,108.944432,0.05670385,108.8877282,298,354.0,425.0,Ca0.89Al2Si2O8Eu0.01Mn0.1,Ca0.89Al2Si2O8,https://doi.org/10.1021/cm050638f,2
38,13.0,8.0,0.01,7.99,143,63,8,55,318.0455825,151.964,15.999,135.965,800,185,60,125,9.5,3.44,0,3.44,24,7,2,5,46.9730636,13.618054,5.670385,7.947669,139.18,64.0,0.63,63.37,281.5509436,127.992,1.51964,126.47236,1124.05,480.0,1.85,478.15,35.6125,27.52,0,27.52,64.75,48.0,0.02,47.98,143.5261917,108.944432,0.05670385,108.8877282,298,354.0,425.0,Ca0.84Al2Si2O8Eu0.01Mn0.15,Ca0.84Al2Si2O8,https://doi.org/10.1021/cm050638f,2
39,13.0,8.0,0.01,7.99,143,63,8,55,318.0455825,151.964,15.999,135.965,800,185,60,125,9.5,3.44,0,3.44,24,7,2,5,46.9730636,13.618054,5.670385,7.947669,139.43,64.0,0.63,63.37,282.2939458,127.992,1.51964,126.47236,1122.05,480.0,1.85,478.15,35.64,27.52,0,27.52,65.0,48.0,0.02,47.98,143.5922349,108.944432,0.05670385,108.8877282,298,354.0,425.0,Ca0.79Al2Si2O8Eu0.01Mn0.2,Ca0.79Al2Si2O8,https://doi.org/10.1021/cm050638f,2
40,13.0,8.0,0.01,7.99,143,63,8,55,318.0455825,151.964,15.999,135.965,800,185,60,125,9.5,3.44,0,3.44,24,7,2,5,46.9730636,13.618054,5.670385,7.947669,139.68,64.0,0.63,63.37,283.036948,127.992,1.51964,126.47236,1120.05,480.0,1.85,478.15,35.6675,27.52,0,27.52,65.25,48.0,0.02,47.98,143.658278,108.944432,0.05670385,108.8877282,298,354.0,425.0,Ca0.74Al2Si2O8Eu0.01Mn0.25,Ca0.74Al2Si2O8,https://doi.org/10.1021/cm050638f,2
41,12.95,8.0,0.01,7.99,118,63,8,55,263.1075385,151.964,15.999,135.965,660,185,60,125,7.95,3.44,0,3.44,17,6,2,4,39.5390456,13.618054,5.670385,7.947669,137.43,64.0,0.63,63.37,277.318037,127.992,1.51964,126.47236,1121.05,480.0,1.85,478.15,35.48,27.52,0,27.52,63.9,48.0,0.02,47.98,143.0224045,108.944432,0.05670385,108.8877282,298,354.0,425.0,Ca0.94Al2Si2O8Eu0.01,Ca0.94Al2Si2O8,https://doi.org/10.1021/cm050638f,2
42,13.04,8.0,0.04,7.96,98,63,8,55,223.241762,151.964,15.999,135.965,495,185,60,125,6.94,3.44,0,3.44,15,6,2,4,37.42136,13.618054,5.670385,7.947669,132.52,64.0,2.52,61.48,268.933084,127.992,6.07856,121.91344,1137.4,480.0,7.4,472.6,35.83,27.52,0,27.52,64.08,48.0,0.08,47.92,153.0833244,108.944432,0.2268154,108.7176166,298,378.0,427.0,Mg3P2O8Eu0.04,Mg3P2O8,https://doi.org/10.1002/ejic.201500236,2
43,13.055,8.0,0.015,7.985,123,63,8,55,278.179806,151.964,15.999,135.965,635,185,60,125,8.49,3.44,0,3.44,22,7,2,5,44.855378,13.618054,5.670385,7.947669,132.895,64.0,0.375,63.625,269.7571547,127.992,0.82407066,127.1679293,1139.5,480.0,2.1,477.9,35.85325,27.52,0,27.52,64.185,48.0,0.08,47.92,153.1948347,108.944432,0.11151027,108.8329217,298,378.0,427.0,Mg3P2O8Eu0.04Mn0.015,Mg3P2O8,https://doi.org/10.1002/ejic.201500236,2
44,13.07,8.0,0.03,7.97,123,63,8,55,278.179806,151.964,15.999,135.965,635,185,60,125,8.49,3.44,0,3.44,22,7,2,5,44.855378,13.618054,5.670385,7.947669,133.27,64.0,0.75,63.25,270.5812253,127.992,1.64814132,126.3438587,1141.6,480.0,4.2,475.8,35.8765,27.52,0,27.52,64.29,48.0,0.08,47.92,153.3063449,108.944432,0.22302054,108.7214115,298,378.0,427.0,Mg3P2O8Eu0.04Mn0.03,Mg3P2O8,https://doi.org/10.1002/ejic.201500236,2
45,13.1,8.0,0.04,7.96,123,63,8,55,278.179806,151.964,15.999,135.965,635,185,60,125,8.49,3.44,0,3.44,22,7,2,5,44.855378,13.618054,5.670385,7.947669,134.02,64.0,1.5,62.5,272.2293666,127.992,3.29628264,124.6957174,1145.8,480.0,7.4,472.6,35.923,27.52,0,27.52,64.5,48.0,0.08,47.92,153.5293655,108.944432,0.2268154,108.7176166,298,378.0,427.0,Mg3P2O8Eu0.04Mn0.06,Mg3P2O8,https://doi.org/10.1002/ejic.201500236,2
46,2.0,1.0,0.005,0.995,120,63,19,44,278.6823,151.964,39.0983,112.8657,605,220,185,35,1.77,0.95,0,0.95,5,2,1,1,15.70591574,5.6948672,4.34066354,1.35420366,57.125,37.81,0.315,37.495,127.04002,87.1819,0.75982,86.42208,419.925,220.0,0.925,219.075,1.76525,0.94525,0,0.94525,3.0,1.99,0.01,1.98,10.03540833,5.666392864,0.028351925,5.638040939,298,365.0,430.0,KSr0.995Eu0.005,KSr0.995,https://doi.org/10.1039/C3TC30128A,2
47,2.0,0.995,0.005,0.99,131,63,11,52,301.6720693,151.964,22.98976928,128.9742307,785,220,180,40,2.7,0.95,0,0.95,6,2,1,1,20.84499244,5.6948672,4.34066354,1.35420366,56.325,37.81,0.315,37.495,125.4291669,87.1819,0.75982,86.42208,415.925,199.0,0.925,198.075,1.77625,0.94525,0,0.94525,3.0,1.99,0.01,1.98,10.11524965,5.666392864,0.028351925,5.638040939,298,365.0,434.0,K0.9Na0.1Sr0.995Eu0.005,K0.9Na0.1Sr0.995,https://doi.org/10.1039/C3TC30128A,2
48,44.944,28.0,0.007,27.993,183,63,8,55,415.540602,151.964,15.999,135.965,905,200,60,140,8.8,3.44,0,3.44,20,6,2,4,47.8004074,13.618054,5.670385,7.947669,628.181,224.0,0.441,223.559,1326.874008,447.972,1.063748,446.908252,4259.955,1680.0,1.295,1678.705,121.582,96.32,0,96.32,223.888,168.0,0.014,167.986,513.7202387,381.305512,0.039692695,381.2658193,298,380.0,435.0,Ca4.437Sr4.5YP7O28Eu0.007,Ca4.437Sr4.5YP7O28,https://doi.org/10.1039/C1JM11018G,2
49,20.0,12.0,0.001,11.999,149,63,8,55,336.2403785,151.964,15.999,135.965,810,185,60,125,9.48,3.44,0,3.44,20,6,2,4,47.2893854,13.618054,5.670385,7.947669,252.051,96.0,0.063,95.937,528.670416,191.988,0.151964,191.836036,1850.035,720.0,0.185,719.815,53.35869,41.28,0,41.28,96.0,72.0,0.002,71.998,219.416565,163.416648,0.005670385,163.4109776,298,370.0,436.0,Y2Mg1.999Al2Si2O12Eu0.001,Y2Mg1.999Al2Si2O12,https://doi.org/10.1021/acssuschemeng.9b01401,2
50,2.0,0.995,0.005,0.99,131,63,11,52,301.6720693,151.964,22.98976928,128.9742307,785,220,180,40,2.7,0.95,0,0.95,6,2,1,1,20.84499244,5.6948672,4.34066354,1.35420366,55.525,37.81,0.315,37.495,123.8183139,87.1819,0.75982,86.42208,411.925,199.0,0.925,198.075,1.78725,0.94525,0,0.94525,3.0,1.99,0.01,1.98,10.19509096,5.666392864,0.028351925,5.638040939,298,365.0,437.0,K0.8Na0.2Sr0.995Eu0.005,K0.8Na0.2Sr0.995,https://doi.org/10.1039/C3TC30128A,2
51,32.0,19.0,0.03,18.97,140,63,8,55,332.2715385,151.964,15.999,135.965,585,215,60,155,5.94,3.44,0,3.44,13,6,2,4,30.4858714,13.618054,5.211664,8.40639,364.21,156.0,1.89,154.11,765.525572,323.778462,4.55892,319.219542,2854.1,1500.0,5.55,1494.45,85.5433,65.36,0,65.36,152.0,114.0,0.06,113.94,335.7976724,258.743026,0.17011155,258.5729145,298,350.0,442.0,Ba0.97Al12O19Eu0.03,Ba0.97Al12O19,https://doi.org/10.1021/acs.chemmater.8b00464,2
52,44.944,28.0,0.007,27.993,183,63,8,55,415.540602,151.964,15.999,135.965,905,200,60,140,8.8,3.44,0,3.44,20,6,2,4,47.8004074,13.618054,5.670385,7.947669,595.781,224.0,0.441,223.559,1241.298408,447.972,1.063748,446.908252,4223.955,1680.0,1.295,1678.705,121.672,96.32,0,96.32,223.888,168.0,0.014,167.986,514.4731571,381.305512,0.039692695,381.2658193,298,380.0,442.0,Ca6.237Sr2.7YP7O28Eu0.007,Ca6.237Sr2.7YP7O28,https://doi.org/10.1039/C1JM11018G,2
53,32.0,19.0,0.01,18.99,140,63,8,55,332.2715385,151.964,15.999,135.965,585,215,60,155,5.94,3.44,0,3.44,13,6,2,4,30.4858714,13.618054,5.211664,8.40639,364.07,156.0,0.63,155.37,765.232832,323.778462,1.51964,322.258822,2854.7,1500.0,1.85,1498.15,85.5611,65.36,0,65.36,152.0,114.0,0.02,113.98,335.788498,258.743026,0.05670385,258.6863221,298,350.0,443.0,Ba0.99Al12O19Eu0.01,Ba0.99Al12O19,https://doi.org/10.1021/acs.chemmater.8b00464,2
54,32.0,19.0,0.05,18.95,140,63,8,55,332.2715385,151.964,15.999,135.965,585,215,60,155,5.94,3.44,0,3.44,13,6,2,4,30.4858714,13.618054,5.211664,8.40639,364.35,156.0,3.15,152.85,765.818312,323.778462,7.5982,316.180262,2853.5,1500.0,9.25,1490.75,85.5255,65.36,0,65.36,152.0,114.0,0.1,113.9,335.8068469,258.743026,0.28351925,258.4595068,298,350.0,443.0,Ba0.95Al12O19Eu0.05,Ba0.95Al12O19,https://doi.org/10.1021/acs.chemmater.8b00464,2
55,32.0,19.0,0.07,18.93,140,63,8,55,332.2715385,151.964,15.999,135.965,585,215,60,155,5.94,3.44,0,3.44,13,6,2,4,30.4858714,13.618054,5.211664,8.40639,364.49,156.0,4.41,151.59,766.111052,323.778462,10.63748,313.140982,2852.9,1500.0,12.95,1487.05,85.5077,65.36,0,65.36,152.0,114.0,0.14,113.86,335.8160213,258.743026,0.39692695,258.346099,298,350.0,443.0,Ba0.93Al12O19Eu0.07,Ba0.93Al12O19,https://doi.org/10.1021/acs.chemmater.8b00464,2
56,21.0,12.0,0.005,11.995,141,63,8,55,322.006762,151.964,15.999,135.965,645,200,60,140,9.74,3.44,0,3.44,22,7,2,5,48.4376222,13.618054,5.670385,7.947669,348.125,189.81,0.315,189.495,758.781006,437.6619,0.75982,436.90208,2119.925,999.0,0.925,998.075,55.75525,41.28,0,41.28,104.0,72.0,0.01,71.99,236.3185496,163.416648,0.028351925,163.3882961,298,277.0,444.0,Sr4.995P3O12ClEu0.005,Sr4.995P3O12Cl,https://doi.org/10.1039/C5TC02482J,2
57,21.0,12.0,0.01,11.99,141,63,8,55,322.006762,151.964,15.999,135.965,645,200,60,140,9.74,3.44,0,3.44,22,7,2,5,48.4376222,13.618054,5.670385,7.947669,348.25,189.62,0.63,188.99,759.102726,437.2238,1.51964,435.70416,2119.85,998.0,1.85,996.15,55.7505,41.28,0,41.28,104.0,72.0,0.02,71.98,236.3184272,163.416648,0.05670385,163.3599442,298,277.0,444.0,Sr4.99P3O12ClEu0.01,Sr4.99P3O12Cl,https://doi.org/10.1039/C5TC02482J,2
58,21.0,12.0,0.02,11.98,141,63,8,55,322.006762,151.964,15.999,135.965,645,200,60,140,9.74,3.44,0,3.44,22,7,2,5,48.4376222,13.618054,5.670385,7.947669,348.5,189.24,1.26,187.98,759.746166,436.3476,3.03928,433.30832,2119.7,996.0,3.7,992.3,55.741,41.28,0,41.28,104.0,72.0,0.04,71.96,236.3181824,163.416648,0.1134077,163.3032403,298,277.0,444.0,Sr4.98P3O12ClEu0.02,Sr4.98P3O12Cl,https://doi.org/10.1039/C5TC02482J,2
59,21.0,12.0,0.03,11.97,141,63,8,55,322.006762,151.964,15.999,135.965,645,200,60,140,9.74,3.44,0,3.44,22,7,2,5,48.4376222,13.618054,5.670385,7.947669,348.75,188.86,1.89,186.97,760.389606,435.4714,4.55892,430.91248,2119.55,994.0,5.55,988.45,55.7315,41.28,0,41.28,104.0,72.0,0.06,71.94,236.3179375,163.416648,0.17011155,163.2465365,298,277.0,444.0,Sr4.97P3O12ClEu0.03,Sr4.97P3O12Cl,https://doi.org/10.1039/C5TC02482J,2
60,21.0,12.0,0.05,11.95,141,63,8,55,322.006762,151.964,15.999,135.965,645,200,60,140,9.74,3.44,0,3.44,22,7,2,5,48.4376222,13.618054,5.670385,7.947669,349.25,188.1,3.15,184.95,761.676486,433.719,7.5982,426.1208,2119.25,990.0,9.25,980.75,55.7125,41.28,0,41.28,104.0,72.0,0.1,71.9,236.3174479,163.416648,0.28351925,163.1331288,298,277.0,444.0,Sr4.95P3O12ClEu0.05,Sr4.95P3O12Cl,https://doi.org/10.1039/C5TC02482J,2
61,21.0,12.0,0.01,11.99,141,63,8,55,322.006762,151.964,15.999,135.965,645,200,60,140,9.74,3.44,0,3.44,22,7,2,5,48.4376222,13.618054,5.670385,7.947669,348.25,189.62,0.63,188.99,759.102726,437.2238,1.51964,435.70416,2119.85,998.0,1.85,996.15,55.7505,41.28,0,41.28,104.0,72.0,0.02,71.98,236.3184272,163.416648,0.05670385,163.3599442,298,395.0,444.0,Sr4.99P3O12ClEu0.01,Sr4.99P3O12Cl,https://doi.org/10.1039/C5TC02482J,2
62,19.03,12.0,0.03,11.97,164,63,8,55,370.61097,151.964,15.999,135.965,925,220,60,160,8.76,3.44,0,3.44,19,6,1,5,46.37214574,13.618054,4.34066354,9.27739046,241.89,96.0,1.89,94.11,506.098322,191.988,4.55892,187.42908,1765.55,720.0,5.55,714.45,52.34,41.28,0,41.28,96.06,72.0,0.06,71.94,218.2053283,163.416648,0.17011155,163.2465365,298,300.0,445.0,KSrSc2P3O12Eu0.03,KSrSc2P3O12,https://doi.org/10.1039/C4DT03906H,2
63,19.05,12.0,0.02,11.98,229,65,8,57,529.53632,158.92535,15.999,142.92635,1100,220,60,160,8.76,3.44,0,3.44,21,6,1,5,52.23594574,13.618054,4.34066354,9.27739046,243.19,96.0,1.3,94.7,509.276829,191.988,3.178507,188.809493,1769.05,720.0,3.5,716.5,52.34,41.28,0,41.28,96.1,72.0,0.04,71.96,218.3226043,163.416648,0.117276,163.299372,298,300.0,445.0,KSrSc2P3O12Eu0.03Tb0.02,KSrSc2P3O12,https://doi.org/10.1039/C4DT03906H,2
64,19.08,12.0,0.03,11.97,229,65,8,57,529.53632,158.92535,15.999,142.92635,1100,220,60,160,8.76,3.44,0,3.44,21,6,1,5,52.23594574,13.618054,4.34066354,9.27739046,245.14,96.0,1.89,94.11,514.0445895,191.988,4.55892,187.42908,1774.3,720.0,5.55,714.45,52.34,41.28,0,41.28,96.16,72.0,0.06,71.94,218.4985183,163.416648,0.17011155,163.2465365,298,300.0,445.0,KSrSc2P3O12Eu0.03Tb0.05,KSrSc2P3O12,https://doi.org/10.1039/C4DT03906H,2
65,12.012,7.0,0.002,6.998,170,66,8,58,397.5225385,162.5,15.999,146.501,725,185,60,125,7.27,3.44,0,3.44,15,6,2,4,37.3264126,13.618054,5.670385,7.947669,128.762,56.0,0.132,55.868,261.841794,111.993,0.325,111.668,1102.2,500.0,0.35,499.65,31.52244,24.08,0,24.08,56.024,42.0,0.004,41.996,125.4511888,95.326378,0.0118781,95.3144999,298,341.0,445.0,CaAl4O7Eu0.01Dy0.002,CaAl4O7,https://doi.org/10.1002/bio.1373,2
66,32.0,19.0,0.1,18.9,140,63,8,55,332.2715385,151.964,15.999,135.965,585,215,60,155,5.94,3.44,0,3.44,13,6,2,4,30.4858714,13.618054,5.211664,8.40639,364.7,156.0,6.3,149.7,766.550162,323.778462,15.1964,308.582062,2852.0,1500.0,18.5,1481.5,85.481,65.36,0,65.36,152.0,114.0,0.2,113.8,335.8297829,258.743026,0.5670385,258.1759875,298,350.0,445.0,Ba0.9Al12O19Eu0.1,Ba0.9Al12O19,https://doi.org/10.1021/acs.chemmater.8b00464,2
67,32.0,19.0,0.2,18.8,140,63,8,55,332.2715385,151.964,15.999,135.965,585,215,60,155,5.94,3.44,0,3.44,13,6,2,4,30.4858714,13.618054,5.211664,8.40639,365.4,156.0,12.6,143.4,768.013862,323.778462,30.3928,293.385662,2849.0,1500.0,37.0,1463.0,85.392,65.36,0,65.36,152.0,114.0,0.4,113.6,335.875655,258.743026,1.134077,257.608949,298,350.0,446.0,Ba0.8Al12O19Eu0.2,Ba0.8Al12O19,https://doi.org/10.1021/acs.chemmater.8b00464,2
68,20.0,12.0,0.005,11.995,149,63,8,55,336.2403785,151.964,15.999,135.965,810,185,60,125,9.48,3.44,0,3.44,20,6,2,4,47.2893854,13.618054,5.670385,7.947669,252.255,96.0,0.315,95.685,529.181052,191.988,0.75982,191.22818,1850.175,720.0,0.925,719.075,53.35345,41.28,0,41.28,96.0,72.0,0.01,71.99,219.4086616,163.416648,0.028351925,163.3882961,298,370.0,446.0,Y2Mg1.995Al2Si2O12Eu0.005,Y2Mg1.995Al2Si2O12,https://doi.org/10.1021/acssuschemeng.9b01401,2
69,44.944,28.0,0.007,27.993,183,63,8,55,415.540602,151.964,15.999,135.965,905,200,60,140,8.8,3.44,0,3.44,20,6,2,4,47.8004074,13.618054,5.670385,7.947669,587.681,224.0,0.441,223.559,1219.904508,447.972,1.063748,446.908252,4214.955,1680.0,1.295,1678.705,121.6945,96.32,0,96.32,223.888,168.0,0.014,167.986,514.6613867,381.305512,0.039692695,381.2658193,298,380.0,446.0,Ca6.687Sr2.25YP7O28Eu0.007,Ca6.687Sr2.25YP7O28,https://doi.org/10.1039/C1JM11018G,2
70,32.0,19.0,0.25,18.75,140,63,8,55,332.2715385,151.964,15.999,135.965,585,215,60,155,5.94,3.44,0,3.44,13,6,2,4,30.4858714,13.618054,5.211664,8.40639,365.75,156.0,15.75,140.25,768.745712,323.778462,37.991,285.787462,2847.5,1500.0,46.25,1453.75,85.3475,65.36,0,65.36,152.0,114.0,0.5,113.5,335.898591,258.743026,1.41759625,257.3254298,298,350.0,447.0,Ba0.75Al12O19Eu0.25,Ba0.75Al12O19,https://doi.org/10.1021/acs.chemmater.8b00464,2
71,21.025,12.0,0.025,11.975,115,63,8,55,258.0131652,151.964,15.999,135.965,575,185,50,135,10.61,3.98,0,3.98,22,7,2,5,53.3111002,17.42282,5.670385,11.752435,251.575,100.0,1.575,98.425,508.0967892,200.39,3.7991,196.5909,1974.625,900.0,4.625,895.375,56.83,41.28,0,41.28,104.05,72.0,0.05,71.95,243.0070616,163.416648,0.141759625,163.2748884,298,335.0,449.0,Ca5P3O12FEu0.025,Ca5P3O12F,https://doi.org/10.1002/ejic.201402187,2
72,21.035,12.0,0.01,11.99,140,63,8,55,312.9512092,151.964,15.999,135.965,715,185,50,135,12.16,3.98,0,3.98,29,7,2,5,60.7451182,17.42282,5.670385,11.752435,251.825,100.0,0.25,99.75,508.6461696,200.39,0.54938044,199.8406196,1976.025,900.0,1.4,898.6,56.8455,41.28,0,41.28,104.12,72.0,0.05,71.95,243.0814018,163.416648,0.07434018,163.3423078,298,335.0,449.0,Ca5P3O12FEu0.025Mn0.01,Ca5P3O12F,https://doi.org/10.1002/ejic.201402187,2
73,29.116,17.0,0.116,16.884,152,63,8,55,356.5765385,151.964,15.999,135.965,735,215,60,155,7.25,3.44,0,3.44,15,6,2,4,38.1321064,13.618054,5.211664,8.40639,341.308,136.0,7.308,128.692,721.058209,271.983,17.627824,254.355176,2656.46,1250.0,21.46,1228.54,76.78,58.48,0,58.48,136.232,102.0,0.232,101.768,304.8802657,231.506918,0.65776466,230.8491533,298,254.0,450.0,BaMgAl10O17Eu0.116,BaMgAl10O17,https://doi.org/10.1021/cm020592f,2
74,20.005,12.0,0.005,11.995,117,63,8,55,262.340062,151.964,15.999,135.965,715,220,60,160,7.76,3.44,0,3.44,16,6,1,5,41.76202354,13.618054,4.34066354,9.27739046,208.315,96.0,0.315,95.685,421.987406,191.988,0.75982,191.22818,1840.925,720.0,0.925,719.075,53.91,41.28,0,41.28,96.01,72.0,0.01,71.99,229.8306615,163.416648,0.028351925,163.3882961,298,365.0,450.0,KMg4P3O12Eu0.005,KMg4P3O12,https://doi.org/10.1038/srep09673,2
75,20.01,12.0,0.01,11.99,117,63,8,55,262.340062,151.964,15.999,135.965,715,220,60,160,7.76,3.44,0,3.44,16,6,1,5,41.76202354,13.618054,4.34066354,9.27739046,208.63,96.0,0.63,95.37,422.747226,191.988,1.51964,190.46836,1841.85,720.0,1.85,718.15,53.91,41.28,0,41.28,96.02,72.0,0.02,71.98,229.8590134,163.416648,0.05670385,163.3599442,298,365.0,450.0,KMg4P3O12Eu0.01,KMg4P3O12,https://doi.org/10.1038/srep09673,2
76,20.02,12.0,0.02,11.98,117,63,8,55,262.340062,151.964,15.999,135.965,715,220,60,160,7.76,3.44,0,3.44,16,6,1,5,41.76202354,13.618054,4.34066354,9.27739046,209.26,96.0,1.26,94.74,424.266866,191.988,3.03928,188.94872,1843.7,720.0,3.7,716.3,53.91,41.28,0,41.28,96.04,72.0,0.04,71.96,229.9157172,163.416648,0.1134077,163.3032403,298,365.0,450.0,KMg4P3O12Eu0.02,KMg4P3O12,,2
77,20.04,12.0,0.04,11.96,117,63,8,55,262.340062,151.964,15.999,135.965,715,220,60,160,7.76,3.44,0,3.44,16,6,1,5,41.76202354,13.618054,4.34066354,9.27739046,210.52,96.0,2.52,93.48,427.306146,191.988,6.07856,185.90944,1847.4,720.0,7.4,712.6,53.91,41.28,0,41.28,96.08,72.0,0.08,71.92,230.0291249,163.416648,0.2268154,163.1898326,298,365.0,450.0,KMg4P3O12Eu0.04,KMg4P3O12,https://doi.org/10.1038/srep09673,2
78,20.06,12.0,0.06,11.94,117,63,8,55,262.340062,151.964,15.999,135.965,715,220,60,160,7.76,3.44,0,3.44,16,6,1,5,41.76202354,13.618054,4.34066354,9.27739046,211.78,96.0,3.78,92.22,430.345426,191.988,9.11784,182.87016,1851.1,720.0,11.1,708.9,53.91,41.28,0,41.28,96.12,72.0,0.12,71.88,230.1425326,163.416648,0.3402231,163.0764249,298,365.0,450.0,KMg4P3O12Eu0.06,KMg4P3O12,https://doi.org/10.1038/srep09673,2
79,20.08,12.0,0.08,11.92,117,63,8,55,262.340062,151.964,15.999,135.965,715,220,60,160,7.76,3.44,0,3.44,16,6,1,5,41.76202354,13.618054,4.34066354,9.27739046,213.04,96.0,5.04,90.96,433.384706,191.988,12.15712,179.83088,1854.8,720.0,14.8,705.2,53.91,41.28,0,41.28,96.16,72.0,0.16,71.84,230.2559403,163.416648,0.4536308,162.9630172,298,365.0,450.0,KMg4P3O12Eu0.08,KMg4P3O12,https://doi.org/10.1038/srep09673,2
80,20.025,12.0,0.005,11.995,120,63,3,60,269.280062,151.964,6.94,145.024,860,220,60,160,8.74,3.44,0,3.44,17,6,1,5,47.1537383,13.618054,4.34066354,9.27739046,209.275,96.0,0.015,95.985,424.301566,191.988,0.0347,191.9533,1844.425,720.0,0.725,719.275,53.9149,41.28,0,41.28,96.045,72.0,0.005,71.995,229.9426758,163.416648,0.026958574,163.3896894,298,365.0,450.0,KMg4P3O12Li0.005Eu0.02,KMg4P3O12Li0.005,https://doi.org/10.1021/acs.inorgchem.6b02140,2
81,20.03,12.0,0.01,11.99,120,63,3,60,269.280062,151.964,6.94,145.024,860,220,60,160,8.74,3.44,0,3.44,17,6,1,5,47.1537383,13.618054,4.34066354,9.27739046,209.29,96.0,0.03,95.97,424.336266,191.988,0.0694,191.9186,1845.15,720.0,1.45,718.55,53.9198,41.28,0,41.28,96.05,72.0,0.01,71.99,229.9696344,163.416648,0.053917148,163.3627309,298,365.0,450.0,KMg4P3O12Li0.01Eu0.02,KMg4P3O12Li0.01,https://doi.org/10.1021/acs.inorgchem.6b02140,2
82,20.04,12.0,0.02,11.98,120,63,3,60,269.280062,151.964,6.94,145.024,860,220,60,160,8.74,3.44,0,3.44,17,6,1,5,47.1537383,13.618054,4.34066354,9.27739046,209.32,96.0,0.06,95.94,424.405666,191.988,0.1388,191.8492,1846.6,720.0,2.9,717.1,53.9296,41.28,0,41.28,96.06,72.0,0.02,71.98,230.0235515,163.416648,0.107834295,163.3088137,298,365.0,450.0,KMg4P3O12Li0.02Eu0.02,KMg4P3O12Li0.02,https://doi.org/10.1021/acs.inorgchem.6b02140,2
83,20.045,12.0,0.02,11.98,120,63,3,60,269.280062,151.964,6.94,145.024,860,220,60,160,8.74,3.44,0,3.44,17,6,1,5,47.1537383,13.618054,4.34066354,9.27739046,209.335,96.0,0.075,95.925,424.440366,191.988,0.1735,191.8145,1847.325,720.0,3.625,716.375,53.9345,41.28,0,41.28,96.065,72.0,0.025,71.975,230.0505101,163.416648,0.1134077,163.3032403,298,365.0,450.0,KMg4P3O12Li0.025Eu0.02,KMg4P3O12Li0.025,https://doi.org/10.1021/acs.inorgchem.6b02140,2
84,20.05,12.0,0.02,11.98,120,63,3,60,269.280062,151.964,6.94,145.024,860,220,60,160,8.74,3.44,0,3.44,17,6,1,5,47.1537383,13.618054,4.34066354,9.27739046,209.35,96.0,0.09,95.91,424.475066,191.988,0.2082,191.7798,1848.05,720.0,3.7,716.3,53.9394,41.28,0,41.28,96.07,72.0,0.03,71.97,230.0774687,163.416648,0.1134077,163.3032403,298,365.0,450.0,KMg4P3O12Li0.03Eu0.02,KMg4P3O12Li0.03,https://doi.org/10.1021/acs.inorgchem.6b02140,2
85,20.04,12.0,0.02,11.98,142,63,8,55,317.278106,151.964,15.999,135.965,855,220,60,160,9.31,3.44,0,3.44,23,7,1,6,49.19604154,13.618054,4.34066354,9.27739046,209.76,96.0,0.5,95.5,425.3656269,191.988,1.09876088,190.8892391,1846.5,720.0,2.8,717.2,53.941,41.28,0,41.28,96.18,72.0,0.04,71.96,230.0643976,163.416648,0.1134077,163.3032403,298,365.0,450.0,KMg4P3O12Eu0.02Mn0.02,KMg4P3O12,https://doi.org/10.1039/C5TC00636H,2
86,20.06,12.0,0.02,11.98,142,63,8,55,317.278106,151.964,15.999,135.965,855,220,60,160,9.31,3.44,0,3.44,23,7,1,6,49.19604154,13.618054,4.34066354,9.27739046,210.26,96.0,1.0,95.0,426.4643878,191.988,2.19752176,189.7904782,1849.3,720.0,3.7,716.3,53.972,41.28,0,41.28,96.32,72.0,0.04,71.96,230.213078,163.416648,0.1134077,163.3032403,298,365.0,450.0,KMg4P3O12Eu0.02Mn0.04,KMg4P3O12,https://doi.org/10.1039/C5TC00636H,2
87,20.1,12.0,0.02,11.98,142,63,8,55,317.278106,151.964,15.999,135.965,855,220,60,160,9.31,3.44,0,3.44,23,7,1,6,49.19604154,13.618054,4.34066354,9.27739046,211.26,96.0,1.26,94.74,428.6619095,191.988,3.03928,188.94872,1854.9,720.0,3.7,716.3,54.034,41.28,0,41.28,96.6,72.0,0.04,71.96,230.5104387,163.416648,0.1134077,163.3032403,298,365.0,450.0,KMg4P3O12Eu0.02Mn0.08,KMg4P3O12,https://doi.org/10.1039/C5TC00636H,2
88,20.14,12.0,0.02,11.98,142,63,8,55,317.278106,151.964,15.999,135.965,855,220,60,160,9.31,3.44,0,3.44,23,7,1,6,49.19604154,13.618054,4.34066354,9.27739046,212.26,96.0,1.26,94.74,430.8594313,191.988,3.03928,188.94872,1860.5,720.0,3.7,716.3,54.096,41.28,0,41.28,96.88,72.0,0.04,71.96,230.8077994,163.416648,0.1134077,163.3032403,298,365.0,450.0,KMg4P3O12Eu0.02Mn0.12,KMg4P3O12,https://doi.org/10.1039/C5TC00636H,2
89,20.18,12.0,0.02,11.98,142,63,8,55,317.278106,151.964,15.999,135.965,855,220,60,160,9.31,3.44,0,3.44,23,7,1,6,49.19604154,13.618054,4.34066354,9.27739046,213.26,96.0,1.26,94.74,433.056953,191.988,3.03928,188.94872,1866.1,720.0,3.7,716.3,54.158,41.28,0,41.28,97.16,72.0,0.04,71.96,231.1051601,163.416648,0.1134077,163.3032403,298,365.0,450.0,KMg4P3O12Eu0.02Mn0.16,KMg4P3O12,https://doi.org/10.1039/C5TC00636H,2
90,20.27,12.0,0.02,11.98,142,63,8,55,317.278106,151.964,15.999,135.965,855,220,60,160,9.31,3.44,0,3.44,23,7,1,6,49.19604154,13.618054,4.34066354,9.27739046,215.51,96.0,1.26,94.74,438.001377,191.988,3.03928,188.94872,1878.7,720.0,3.7,716.3,54.2975,41.28,0,41.28,97.79,72.0,0.04,71.96,231.7742217,163.416648,0.1134077,163.3032403,298,365.0,450.0,KMg4P3O12Eu0.02Mn0.25,KMg4P3O12,https://doi.org/10.1039/C5TC00636H,2
91,20.37,12.0,0.02,11.98,142,63,8,55,317.278106,151.964,15.999,135.965,855,220,60,160,9.31,3.44,0,3.44,23,7,1,6,49.19604154,13.618054,4.34066354,9.27739046,218.01,96.0,1.26,94.74,443.4951814,191.988,3.03928,188.94872,1892.7,720.0,3.7,716.3,54.4525,41.28,0,41.28,98.49,72.0,0.04,71.96,232.5176235,163.416648,0.1134077,163.3032403,298,365.0,450.0,KMg4P3O12Eu0.02Mn0.35,KMg4P3O12,https://doi.org/10.1039/C5TC00636H,2
