Repository: silverlight001/ipop-eu-valence-reproduction

# IPOP Eu 发射波长复现、泛化审计与价态建模
> Reproducible machine-learning benchmark for Eu-activated inorganic phosphors, with leakage-aware evaluation and an explicit Eu(II)/Eu(III) comparison.

本项目复现并审计 Jang 等人 2024 年发表于 *Scientific Reports* 的 IPOP 无机荧光粉数据集发射波长模型，重点回答两个问题：

1. 仅使用化学组成和测量条件时，模型在随机划分与真正的材料外推场景中表现如何？
2. 原论文将 Eu²⁺与 Eu³⁺混合训练；显式区分价态后，预测是否更可靠？

项目公开完整代码、固定数据版本、校验哈希、数据处理结果、折划分、逐样本预测、超参数、指标表、图表和中文讨论，目标是让其他研究者可以直接审查、复跑和扩展。

## 一眼看懂核心结论

- IPOP 主表明确提供 `1st dopant valency` 和 `2nd dopant valency`；价态并非从发射峰或化学式猜测。
- 1665 条 Eu 发射样本全部成功回连价态，其中 Eu²⁺ 626 条、Eu³⁺ 1039 条，无缺失或冲突。
- 分价态训练在四种评估协议中均降低总体 MAE，改善 1.415–3.765 nm。
- R²在 `random_row`、`group_host` 和 `group_reference` 中提高，但在 `group_formula` 中从 0.786 降至 0.759。
- 越严格的外推评估性能越低：随机行划分的高分不能直接代表发现新 host 或跨文献迁移能力。
- Eu(III)从分价态建模中获益更明显；Eu(II)在 `group_formula` 下的 MAE反而增加 0.384 nm。
- 当前折间标准差只描述评估稳定性，不是新样本的预测不确定性。

## 为什么这个问题重要

Eu²⁺和 Eu³⁺的发光机制存在本质差异。Eu²⁺通常表现为允许的 5d→4f 跃迁，对晶场和局域配位高度敏感；Eu³⁺主要表现为 4f→4f 跃迁。将二者合并为一个统计学习任务，可能迫使模型同时拟合两个不同的结构—性质关系。

原论文为了保留样本量，将所有 Eu 激活样本合并训练。该选择适合作为初步基线，但也留下了一个清晰、可验证的科学问题：在相同数据和相同外层测试折上，价态专属模型是否优于混合模型？

这个项目的价值不只是提高一个 R²，而是建立一套更可信的材料机器学习比较方法：

- 固定公开数据版本和哈希，确保输入可追溯；
- 保留逐样本预测与折分配，方便检查数据泄漏；
- 同时报告随机插值和材料/文献外推性能；
- 对总体结果和 Eu²⁺/Eu³⁺子群分别报告；
- 明确记录负结果、例外和尚未解决的限制。

## 数据概况

原始 IPOP v3 数据集包含：

| 项目 | 数量 |
| --- | ---: |
| 无机荧光粉组合 | 3952 |
| Host | 2238 |
| Dopant 元素 | 21 |
| 来源文献 | 553 |
| 光学性质观测 | 16023 |
| 本项目 Eu 发射样本 | 1665 |
| Eu²⁺样本 | 626 |
| Eu³⁺样本 | 1039 |

本仓库固定使用 Figshare v1：[`10.6084/m9.figshare.24771186.v1`](https://doi.org/10.6084/m9.figshare.24771186.v1)。原始数据由 IPOP 作者以 CC BY 4.0 发布。详情、字段、哈希和派生文件关系见 [数据说明](docs/DATA.md) 与 [第三方数据声明](THIRD_PARTY_DATA.md)。

## 实验设计

```mermaid
flowchart LR
    A[IPOP v3 主表] --> C[按配方、温度、激发波长、发射峰匹配]
    B[Eu 发射 AF 特征表] --> C
    C --> D[1665 条带 Eu 价态的样本]
    D --> E[固定 5 折外层划分]
    E --> F[Pooled: Eu²⁺/Eu³⁺混合模型]
    E --> G[Separate: Eu²⁺和 Eu³⁺独立模型]
    F --> H[相同测试样本上的 OOF 预测]
    G --> H
    H --> I[总体、分价态、分协议比较]
```

### 输入与目标

- 目标：最大 PL 发射波长 `Emission max. (nm)`。
- 原子特征：52 个组成统计特征，包括原子序数、原子量、原子半径、电负性、价电子数和第一电离能等。
- 测量条件：温度 `Temp. (K)` 与激发波长 `Excitation source (nm)`。
- 主结果特征集：`AF+T+ES`。
- 模型：XGBoost；中位数回归作为基线。

### 评估协议

所有实验固定 seed 42，采用 5 折外层评估和 3 折内层超参数选择。

| 协议 | 测试问题 | 强制隔离键 |
| --- | --- | --- |
| `random_row` | 同分布随机插值能力 | 无 |
| `group_formula` | 面对未见完整配方 | Formula |
| `group_host` | 面对未见 host 字符串 | Host |
| `group_reference` | 跨来源文献迁移 | Reference/DOI |

三种分组协议都经过重叠审计，强制键最大重叠数为 0。完整方法见 [方法说明](docs/METHODOLOGY.md)。

## 主要结果

下表为 `AF+T+ES / XGBoost` 的五个外层折均值。括号中的波动可在公开 CSV 中查看；这里突出平均效果。

| 协议 | 混合 R² | 分价态 R² | ΔR² | 混合 MAE (nm) | 分价态 MAE (nm) | MAE 改善 (nm) |
| --- | ---: | ---: | ---: | ---: | ---: | ---: |
| `random_row` | 0.797 | 0.823 | +0.027 | 14.267 | 11.490 | +2.777 |
| `group_formula` | 0.786 | 0.759 | −0.027 | 15.211 | 13.796 | +1.415 |
| `group_host` | 0.629 | 0.634 | +0.006 | 20.255 | 18.030 | +2.225 |
| `group_reference` | 0.362 | 0.415 | +0.052 | 32.822 | 29.057 | +3.765 |

定义：`ΔR² = separate − pooled`；`MAE 改善 = pooled − separate`，正值表示分价态方案更好。
完整结果与讨论见：

- [总体最终结果 CSV](outputs/emission-valence-comparison/final_results.csv)
- [Eu²⁺/Eu³⁺分层结果 CSV](outputs/emission-valence-comparison/final_results_by_valence.csv)
- [完整结果与讨论](docs/RESULTS.md)
- [自动生成的中文发现](outputs/emission-valence-comparison/findings_zh.md)

## 如何理解这些结果

价态区分总体上降低了绝对误差，特别是在跨文献评估中。然而，这不等于“价态区分必然提升所有指标”：

- `group_formula` 的总体 MAE下降，但 R²下降且折间波动增大。
- Eu²⁺在 `group_formula` 中略有退化，说明较小的数据量和更强的配方外推可能抵消分组收益。
- Eu³⁺在 `group_reference` 中改善最大，但其混合模型 R²为负，分价态后仍接近 0；这表明跨文献迁移仍然困难。
- `separate` 使用两个独立调参模型，因此收益同时包含价态信息和模型容量增加。它不是“增加一个价态特征”的纯因果估计。

因此，本项目支持的结论是：**Eu 价态是不可忽略的建模变量，价态专属模型能改善总体 MAE，但效果依赖具体价态与外推场景。**

## 可复现运行

需要 Python 3.11 或更高版本。

```bash
python -m venv .venv
```

Windows PowerShell：

```powershell
.\.venv\Scripts\Activate.ps1
```

macOS/Linux：

```bash
source .venv/bin/activate
```

安装依赖：

```bash
python -m pip install -e ".[dev]"
```

运行原始复现与泛化审计：

```bash
python -m ipop all
```

运行完整价态比较：

```bash
python -m ipop all-valence
```

如果已经准备好数据，也可以分步运行：

```bash
python -m ipop validate
python -m ipop prepare-emission
python -m ipop run-valence
python -m ipop report-valence
```

更详细的环境、工件和验证步骤见 [复现指南](docs/REPRODUCIBILITY.md)。

## 仓库结构

```text
.
├── configs/                         固定实验配置
├── data/
│   ├── manifests/                   来源 URL、大小与哈希
│   ├── raw/                         IPOP 原始 CSV（CC BY 4.0）
│   └── interim/                     校验、匹配和带价态数据
├── docs/                            数据、方法、结果和复现说明
├── outputs/
│   └── emission-valence-comparison/完整训练结果与逐样本预测
├── src/ipop/                        数据、划分、建模、报告代码
├── tests/                           自动化测试
├── CITATION.cff                     本项目引用元数据
└── pyproject.toml                   Python 依赖与工具配置
```

## 质量与审计

- 102 个自动化测试通过。
- `ruff` 静态检查通过。
- 新实验的 pooled 预测与旧基线 53,232 条预测逐值完全一致。
- 价态实验共公开 106,464 条逐样本预测，两种模式各 53,232 条。
- pooled/separate 的 `row_id`、外层折、价态和真实值逐行配对一致。
- 三种强制分组协议的测试键重叠均为 0。
- 失败重跑会留下 `.incomplete` 标记并清除陈旧结果，报告器拒绝读取不完整实验。

File: data/raw/Inorganic_Phosphor_Optical_Properties_DB_20230908_IPOP_ver3.csv (part 1 of 25)
Tag,Inorganic phosphor,Host,1st dopant,1st dopant valency,1st doping concentration,2nd dopant,2nd dopant valency,2nd doping concentration ,Temp. (K),Emission max. (nm),CIE x coordinate,CIE y coordinate,Int. quantum efficiency (%),Ext. quantum efficiency (%),Thermal quenching temp. (K),Excitation source (nm),1st Excitation max. (nm),2nd Excitation max. (nm),3rd Excitation max. (nm),Log10 Decay time ( log10[ns]),Decay time (ns),Monitoring energy (nm),Reference,Publisher,MP-ID,ICSD-ID,LOF-Score,Journal,ISSN,Year
1,Ba2Bi0.95V3O11Eu0.05,Ba2Bi0.95V3O11,Eu,3,0.05,,,,298,619,,,,,,394,394,465,,6.017033339,1040000,619,https://doi.org/10.1016/j.dyepig.2016.04.052,ESV,mp-559941 , icsd-78156,0.965171867,Dyes and Pigments,0143-7208,2016
2,Ba2Bi0.8V3O11Eu0.2,Ba2Bi0.8V3O11,Eu,3,0.2,,,,298,619,,,,,,394,394,465,,6,1000000,619,https://doi.org/10.1016/j.dyepig.2016.04.052,ESV,mp-559941 , icsd-78156,0.979538963,Dyes and Pigments,0143-7208,2016
3,Ba2Bi0.6V3O11Eu0.4,Ba2Bi0.6V3O11,Eu,3,0.4,,,,298,619,,,,,,394,394,465,,6,1000000,619,https://doi.org/10.1016/j.dyepig.2016.04.052,ESV,mp-559941 , icsd-78156,0.979536504,Dyes and Pigments,0143-7208,2016
4,Ba2Bi0.4V3O11Eu0.6,Ba2Bi0.4V3O11,Eu,3,0.6,,,,298,619,0.65,0.35,,,451,394,394,465,,5.982271233,960000,619,https://doi.org/10.1016/j.dyepig.2016.04.052,ESV,mp-559941 , icsd-78156,1.035120852,Dyes and Pigments,0143-7208,2016
5,Ba2Bi0.2V3O11Eu0.8,Ba2Bi0.2V3O11,Eu,3,0.8,,,,298,619,,,,,,394,394,465,,5.755874856,570000,619,https://doi.org/10.1016/j.dyepig.2016.04.052,ESV,mp-559941 , icsd-78156,0.989919239,Dyes and Pigments,0143-7208,2016
6,Ba2V3O11Eu1,Ba2V3O11,Eu,3,1,,,,298,619,,,,,,394,394,465,,5.278753601,190000,619,https://doi.org/10.1016/j.dyepig.2016.04.052,ESV,mp-559941 , icsd-78156,0.968880417,Dyes and Pigments,0143-7208,2016
7,CaLa0.98B7O13Eu0.02,CaLa0.98B7O13,Eu,3,0.02,,,,298,613,0.544,0.455,13.2,,,395,,,,,,613,https://doi.org/10.1016/j.ijleo.2017.10.161,ESV,,,1.085866348,Optik,0030-4026,2018
8,CaLa0.92B7O13Eu0.08,CaLa0.92B7O13,Eu,3,0.08,,,,298,613,0.564,0.435,16.1,,,395,,,,,,613,https://doi.org/10.1016/j.ijleo.2017.10.161,ESV,,,1.08092588,Optik,0030-4026,2018
9,CaLa0.85B7O13Eu0.15,CaLa0.85B7O13,Eu,3,0.15,,,,298,613,0.579,0.418,18.9,,,395,,,,,,613,https://doi.org/10.1016/j.ijleo.2017.10.161,ESV,,,1.07928537,Optik,0030-4026,2018
10,CaLa0.65B7O13Eu0.35,CaLa0.65B7O13,Eu,3,0.35,,,,298,613,0.611,0.388,15.6,,,395,395,378,465,,,613,https://doi.org/10.1016/j.ijleo.2017.10.161,ESV,,,1.119337437,Optik,0030-4026,2018
11,CaLa0.55B7O13Eu0.45,CaLa0.55B7O13,Eu,3,0.45,,,,298,613,0.607,0.393,12.6,,,395,,,,,,613,https://doi.org/10.1016/j.ijleo.2017.10.161,ESV,,,1.106730554,Optik,0030-4026,2018
12,CaLa0.45B7O13Eu0.55,CaLa0.45B7O13,Eu,3,0.55,,,,298,613,0.594,0.405,10.1,,,395,,,,,,613,https://doi.org/10.1016/j.ijleo.2017.10.161,ESV,,,1.112098081,Optik,0030-4026,2018
13,Sr8ZnScP7O28Tb0.02,Sr8ZnScP7O28,Tb,3,0.02,,,,298,546,0.205,0.186,,,,370,370,378,352,0.068185862,1.17,546,https://doi.org/10.1039/C8TC03515F,RSC,,,1.195259044,Journal of Materials Chemistry C,2050-7526,2018
14,Sr8ZnScP7O28Tb0.06,Sr8ZnScP7O28,Tb,3,0.06,,,,298,546,0.215,0.273,,,,370,370,378,352,,,546,https://doi.org/10.1039/C8TC03515F,RSC,,,1.976398099,Journal of Materials Chemistry C,2050-7526,2018
15,Sr8ZnScP7O28Tb0.1,Sr8ZnScP7O28,Tb,3,0.1,,,,298,546,0.219,0.303,,,,370,,,,0.021189299,1.05,546,https://doi.org/10.1039/C8TC03515F,RSC,,,1.194739651,Journal of Materials Chemistry C,2050-7526,2018
16,Sr8ZnScP7O28Tb0.12,Sr8ZnScP7O28,Tb,3,0.12,,,,298,546,0.241,0.376,,,,370,,,,,,546,https://doi.org/10.1039/C8TC03515F,RSC,,,1.978353916,Journal of Materials Chemistry C,2050-7526,2018
17,Sr8ZnScP7O28Tb0.14,Sr8ZnScP7O28,Tb,3,0.14,,,,298,546,0.245,0.411,,,,370,370,378,352,0.23299611,1.71,546,https://doi.org/10.1039/C8TC03515F,RSC,,,1.199701184,Journal of Materials Chemistry C,2050-7526,2018
18,Na2.98Sc2P3O12Eu0.01,Na2.98Sc2P3O12,Eu,2,0.01,,,,298,453,,,31.5,,,370,320,250,,2.612783857,410,453,https://doi.org/10.1038/nmat4843,SN,"mp-16956, mp-1221280, mp-555608", icsd-65406 icsd-20740,1.091234641,Nature Materials,1476-1122,2017
19,Na2.98Sc2P3O12Eu0.01,Na2.98Sc2P3O12,Eu,2,0.01,,,,323,453,,,33,,,370,320,250,,2.62324929,420,453,https://doi.org/10.1038/nmat4843,SN,"mp-16956, mp-1221280, mp-555608", icsd-65406 icsd-20740,1.08832491,Nature Materials,1476-1122,2017
20,Na2.98Sc2P3O12Eu0.01,Na2.98Sc2P3O12,Eu,2,0.01,,,,373,453,,,59.7,,,370,320,250,,2.643452676,440,453,https://doi.org/10.1038/nmat4843,SN,"mp-16956, mp-1221280, mp-555608", icsd-65406 icsd-20740,1.086799486,Nature Materials,1476-1122,2017
21,Na2.98Sc2P3O12Eu0.01,Na2.98Sc2P3O12,Eu,2,0.01,,,,423,453,,,69.6,,,370,320,250,,2.633468456,430,453,https://doi.org/10.1038/nmat4843,SN,"mp-16956, mp-1221280, mp-555608", icsd-65406 icsd-20740,1.10073604,Nature Materials,1476-1122,2017
22,Na2.98Sc2P3O12Eu0.01,Na2.98Sc2P3O12,Eu,2,0.01,,,,473,453,,,,,,370,320,250,,2.62324929,420,453,https://doi.org/10.1038/nmat4843,SN,"mp-16956, mp-1221280, mp-555608", icsd-65406 icsd-20740,1.118192064,Nature Materials,1476-1122,2017
23,Na2.94Sc2P3O12Eu0.03,Na2.94Sc2P3O12,Eu,2,0.03,,,,298,453,0.295,0.36,64.1,,,370,313,250,,2.591064607,390,453,https://doi.org/10.1038/nmat4843,SN,"mp-16956, mp-1221280, mp-555608", icsd-65406 icsd-20740,1.099733465,Nature Materials,1476-1122,2017
24,Na2.94Sc2P3O12Eu0.03,Na2.94Sc2P3O12,Eu,2,0.03,,,,323,453,,,66.2,,,370,313,250,,2.602059991,400,453,https://doi.org/10.1038/nmat4843,SN,"mp-16956, mp-1221280, mp-555608", icsd-65406 icsd-20740,1.096378502,Nature Materials,1476-1122,2017
25,Na2.94Sc2P3O12Eu0.03,Na2.94Sc2P3O12,Eu,2,0.03,,,,373,453,,,67.5,,,370,313,250,,2.633468456,430,453,https://doi.org/10.1038/nmat4843,SN,"mp-16956, mp-1221280, mp-555608", icsd-65406 icsd-20740,1.090146217,Nature Materials,1476-1122,2017
26,Na2.94Sc2P3O12Eu0.03,Na2.94Sc2P3O12,Eu,2,0.03,,,,423,453,,,72.4,,,370,313,250,,2.653212514,450,453,https://doi.org/10.1038/nmat4843,SN,"mp-16956, mp-1221280, mp-555608", icsd-65406 icsd-20740,1.094112679,Nature Materials,1476-1122,2017
27,Na2.94Sc2P3O12Eu0.03,Na2.94Sc2P3O12,Eu,2,0.03,,,,473,453,,,,,,370,313,250,,2.62324929,420,453,https://doi.org/10.1038/nmat4843,SN,"mp-16956, mp-1221280, mp-555608", icsd-65406 icsd-20740,1.118148577,Nature Materials,1476-1122,2017
28,Na2.86Sc2P3O12Eu0.07,Na2.86Sc2P3O12,Eu,2,0.07,,,,298,453,,,50,,,370,300,250,,2.447158031,280,453,https://doi.org/10.1038/nmat4843,SN,"mp-16956, mp-1221280, mp-555608", icsd-65406 icsd-20740,1.054777552,Nature Materials,1476-1122,2017
29,Na2.86Sc2P3O12Eu0.07,Na2.86Sc2P3O12,Eu,2,0.07,,,,323,453,,,50.7,,,370,300,250,,2.462397998,290,453,https://doi.org/10.1038/nmat4843,SN,"mp-16956, mp-1221280, mp-555608", icsd-65406 icsd-20740,1.055018814,Nature Materials,1476-1122,2017
30,Na2.86Sc2P3O12Eu0.07,Na2.86Sc2P3O12,Eu,2,0.07,,,,373,453,,,52.6,,,370,300,250,,2.477121255,300,453,https://doi.org/10.1038/nmat4843,SN,"mp-16956, mp-1221280, mp-555608", icsd-65406 icsd-20740,1.073218214,Nature Materials,1476-1122,2017
31,Na2.86Sc2P3O12Eu0.07,Na2.86Sc2P3O12,Eu,2,0.07,,,,423,453,,,54.7,,,370,300,250,,2.51851394,330,453,https://doi.org/10.1038/nmat4843,SN,"mp-16956, mp-1221280, mp-555608", icsd-65406 icsd-20740,1.083513306,Nature Materials,1476-1122,2017
32,Na2.86Sc2P3O12Eu0.07,Na2.86Sc2P3O12,Eu,2,0.07,,,,473,453,,,,,,370,300,250,,2.505149978,320,453,https://doi.org/10.1038/nmat4843,SN,"mp-16956, mp-1221280, mp-555608", icsd-65406 icsd-20740,1.095751306,Nature Materials,1476-1122,2017
33,Ba3YAl2O7.5Ce0.03,Ba3YAl2O7.5,Ce,3,0.03,,,,298,478,,,,,,330,325,,,0.913283902,8.19,400,https://doi.org/10.1016/j.cej.2017.01.044,ESV,mp-1214519,,1.02001926,Chemical Engineering Journal,1385-8947,2017
34,Ba3YAl2O7.5Ce0.03,Ba3YAl2O7.5,Ce,3,0.03,,,,298,478,,,,,,330,368,,,1.546912643,35.23,480,https://doi.org/10.1016/j.cej.2017.01.044,ESV,mp-1214519,,1.007890988,Chemical Engineering Journal,1385-8947,2017
35,Ba3YAl2O7.5Ce0.03,Ba3YAl2O7.5,Ce,3,0.03,,,,298,478,,,,,,330,368,,,1.521661015,33.24,520,https://doi.org/10.1016/j.cej.2017.01.044,ESV,mp-1214519,,1.012409343,Chemical Engineering Journal,1385-8947,2017
36,Ba3YAl2O7.5Ce0.03,Ba3YAl2O7.5,Ce,3,0.03,,,,298,478,0.1852,0.3139,,,423,375,368,,,1.545430829,35.11,480,https://doi.org/10.1016/j.cej.2017.01.044,ESV,mp-1214519,,1.009813857,Chemical Engineering Journal,1385-8947,2017
37,Ba3Y0.9Lu0.1Al2O7.5Ce0.03,Ba3Y0.9Lu0.1Al2O7.5,Ce,3,0.03,,,,298,478,0.193,0.336,,,,375,373,,,1.499136995,31.56,480,https://doi.org/10.1016/j.cej.2017.01.044,ESV,mp-1214519,,1.079954621,Chemical Engineering Journal,1385-8947,2017
38,Ba3Y0.8Lu0.2Al2O7.5Ce0.03,Ba3Y0.8Lu0.2Al2O7.5,Ce,3,0.03,,,,298,481,0.197,0.3427,,,,375,374,,,1.461198289,28.92,480,https://doi.org/10.1016/j.cej.2017.01.044,ESV,mp-1214519,,1.080348573,Chemical Engineering Journal,1385-8947,2017
39,Ba3Y0.7Lu0.3Al2O7.5Ce0.03,Ba3Y0.7Lu0.3Al2O7.5,Ce,3,0.03,,,,298,485,0.1978,0.3719,,,,375,383,,,1.418798291,26.23,480,https://doi.org/10.1016/j.cej.2017.01.044,ESV,mp-1214519,,1.080790877,Chemical Engineering Journal,1385-8947,2017
40,Ba3Y0.6Lu0.4Al2O7.5Ce0.03,Ba3Y0.6Lu0.4Al2O7.5,Ce,3,0.03,,,,298,489,0.2053,0.3864,,,,375,388,,,1.363235804,23.08,480,https://doi.org/10.1016/j.cej.2017.01.044,ESV,mp-1214519,,1.083179043,Chemical Engineering Journal,1385-8947,2017
41,Ba3Y0.5Lu0.5Al2O7.5Ce0.03,Ba3Y0.5Lu0.5Al2O7.5,Ce,3,0.03,,,,298,493,0.2099,0.3992,,,410,375,397,,,1.353339095,22.56,480,https://doi.org/10.1016/j.cej.2017.01.044,ESV,mp-1214519,,1.071729853,Chemical Engineering Journal,1385-8947,2017
53,Ca11Si4O22B2Eu0.005,Ca11Si4O22B2,Eu,2,0.005,,,,298,502,0.247,0.478,,,,365,365,,,,,505,https://doi.org/10.1039/C3TC30933A,RSC,,,2.098937762,Journal of Materials Chemistry C,2050-7526,2013
54,Ca11Si4O22B2Ce0.02,Ca11Si4O22B2,Ce,3,0.02,,,,298,430,0.154,0.082,,,,353,,,,,,,https://doi.org/10.1039/C3TC30933A,RSC,,,2.064472265,Journal of Materials Chemistry C,2050-7526,2013
55,Rb2Bi0.99PO8MoEu0.01,Rb2Bi0.99PO8Mo,Eu,3,0.01,,,,298,615,0.6484,0.3512,25,,,393.5,394,362,380,6.261738547,1827000,615,https://doi.org/10.3390/ma12193275,MDPI,mp-1197894, icsd-426593,1.020531714,Materials,1996-1944,2019
56,Rb2Bi0.99PO8MoEu0.01,Rb2Bi0.99PO8Mo,Eu,3,0.01,,,,300,615,0.6509,0.34877,,,,393.5,394,362,380,6.264817823,1840000,615,https://doi.org/10.3390/ma12193275,MDPI,mp-1197894, icsd-426593,0.964352694,Materials,1996-1944,2019
57,Rb2Bi0.99PO8MoEu0.01,Rb2Bi0.99PO8Mo,Eu,3,0.01,,,,350,615,0.65049,0.34917,,,,393.5,394,362,380,6.25791845,1811000,615,https://doi.org/10.3390/ma12193275,MDPI,mp-1197894, icsd-426593,1.027158049,Materials,1996-1944,2019
58,Rb2Bi0.99PO8MoEu0.01,Rb2Bi0.99PO8Mo,Eu,3,0.01,,,,400,615,0.64938,0.35026,,,,393.5,394,362,380,6.251881455,1786000,615,https://doi.org/10.3390/ma12193275,MDPI,mp-1197894, icsd-426593,0.993379067,Materials,1996-1944,2019
59,Rb2Bi0.99PO8MoEu0.01,Rb2Bi0.99PO8Mo,Eu,3,0.01,,,,450,615,0.64787,0.35172,,,,393.5,394,362,380,6.242789809,1749000,615,https://doi.org/10.3390/ma12193275,MDPI,mp-1197894, icsd-426593,1.010691649,Materials,1996-1944,2019
60,Rb2Bi0.99PO8MoEu0.01,Rb2Bi0.99PO8Mo,Eu,3,0.01,,,,500,615,0.64547,0.35406,,,,393.5,394,362,380,6.23350376,1712000,615,https://doi.org/10.3390/ma12193275,MDPI,mp-1197894, icsd-426593,0.999414507,Materials,1996-1944,2019
61,Rb2Bi0.95PO8MoEu0.05,Rb2Bi0.95PO8Mo,Eu,3,0.05,,,,298,615,0.64663,0.35294,53,,,393.5,394,362,380,6.266231697,1846000,615,https://doi.org/10.3390/ma12193275,MDPI,mp-1197894, icsd-426593,0.991647252,Materials,1996-1944,2019
62,Rb2Bi0.9PO8MoEu0.1,Rb2Bi0.9PO8Mo,Eu,3,0.1,,,,298,615,0.64841,0.35121,70,,,393.5,394,362,380,6.265525335,1843000,615,https://doi.org/10.3390/ma12193275,MDPI,mp-1197894, icsd-426593,0.967609097,Materials,1996-1944,2019
63,Rb2Bi0.75PO8MoEu0.25,Rb2Bi0.75PO8Mo,Eu,3,0.25,,,,298,615,0.65025,0.3494,89,,,393.5,394,362,380,6.277150614,1893000,615,https://doi.org/10.3390/ma12193275,MDPI,mp-1197894, icsd-426593,0.987612847,Materials,1996-1944,2019
64,Rb2Bi0.5PO8MoEu0.5,Rb2Bi0.5PO8Mo,Eu,3,0.5,,,,298,615,0.65099,0.34868,98,,,393.5,394,362,380,6.310480891,2044000,615,https://doi.org/10.3390/ma12193275,MDPI,mp-1197894, icsd-426593,0.995439281,Materials,1996-1944,2019
65,Rb2Bi0.5PO8MoEu0.5,Rb2Bi0.5PO8Mo,Eu,3,0.5,,,,300,615,0.64754,0.35193,,,,393.5,394,362,380,6.304705898,2017000,615,https://doi.org/10.3390/ma12193275,MDPI,mp-1197894, icsd-426593,1.012931979,Materials,1996-1944,2019
66,Rb2Bi0.5PO8MoEu0.5,Rb2Bi0.5PO8Mo,Eu,3,0.5,,,,350,615,0.64752,0.35196,,,,393.5,394,362,380,6.2999429,1995000,615,https://doi.org/10.3390/ma12193275,MDPI,mp-1197894, icsd-426593,1.052854683,Materials,1996-1944,2019
67,Rb2Bi0.5PO8MoEu0.5,Rb2Bi0.5PO8Mo,Eu,3,0.5,,,,400,615,0.64674,0.35273,,,,393.5,394,362,380,6.29578694,1976000,615,https://doi.org/10.3390/ma12193275,MDPI,mp-1197894, icsd-426593,1.017430697,Materials,1996-1944,2019
68,Rb2Bi0.5PO8MoEu0.5,Rb2Bi0.5PO8Mo,Eu,3,0.5,,,,450,615,0.64573,0.3537,,,,393.5,394,362,380,6.290702243,1953000,615,https://doi.org/10.3390/ma12193275,MDPI,mp-1197894, icsd-426593,1.015858395,Materials,1996-1944,2019
69,Rb2Bi0.5PO8MoEu0.5,Rb2Bi0.5PO8Mo,Eu,3,0.5,,,,500,615,0.64379,0.35557,,,,393.5,394,362,380,6.28171497,1913000,615,https://doi.org/10.3390/ma12193275,MDPI,mp-1197894, icsd-426593,1.026143793,Materials,1996-1944,2019
70,Rb2Bi0.25PO8MoEu0.75,Rb2Bi0.25PO8Mo,Eu,3,0.75,,,,298,615,0.651,0.34868,94,,,393.5,394,362,380,6.291146762,1955000,615,https://doi.org/10.3390/ma12193275,MDPI,mp-1197894, icsd-426593,1.015811725,Materials,1996-1944,2019
71,Rb2PO8MoEu1,Rb2PO8Mo,Eu,3,1,,,,298,615,0.65152,0.34816,92,,716,393.5,394,362,380,6.286007122,1932000,615,https://doi.org/10.3390/ma12193275,MDPI,mp-1197894, icsd-426593,1.023120297,Materials,1996-1944,2019
72,Rb2PO8MoEu1,Rb2PO8Mo,Eu,3,1,,,,300,615,0.65081,0.34886,,,,393.5,394,362,380,6.288249226,1942000,615,https://doi.org/10.3390/ma12193275,MDPI,mp-1197894, icsd-426593,1.044835785,Materials,1996-1944,2019
73,Rb2PO8MoEu1,Rb2PO8Mo,Eu,3,1,,,,350,615,0.65048,0.34918,,,,393.5,394,362,380,6.292477594,1961000,615,https://doi.org/10.3390/ma12193275,MDPI,mp-1197894, icsd-426593,1.008875678,Materials,1996-1944,2019
74,Rb2PO8MoEu1,Rb2PO8Mo,Eu,3,1,,,,400,615,0.64974,0.3499,,,,393.5,394,362,380,6.293362555,1965000,615,https://doi.org/10.3390/ma12193275,MDPI,mp-1197894, icsd-426593,1.003755102,Materials,1996-1944,2019
75,Rb2PO8MoEu1,Rb2PO8Mo,Eu,3,1,,,,450,615,0.6483,0.35129,,,,393.5,394,362,380,6.29136885,1956000,615,https://doi.org/10.3390/ma12193275,MDPI,mp-1197894, icsd-426593,1.014087236,Materials,1996-1944,2019
76,Rb2PO8MoEu1,Rb2PO8Mo,Eu,3,1,,,,500,615,0.6461,0.35344,,,,393.5,394,362,380,6.27989498,1905000,615,https://doi.org/10.3390/ma12193275,MDPI,mp-1197894, icsd-426593,0.999047991,Materials,1996-1944,2019
77,Y2Mo4O15Eu0.01,Y2Mo4O15,Eu,3,0.01,,,,298,615,0.6656,0.3341,,30,,393.5,394,465,360,5.911690159,816000,616,https://doi.org/10.1038/srep26098,SN,mp-1203448, icsd-422017,1.097322923,Scientific Reports,2045-2322,2016
78,Y2Mo4O15Eu0.01,Y2Mo4O15,Eu,3,0.01,,,,300,615,0.6639,0.3356,,,,393.5,,,,5.909556029,812000,,https://doi.org/10.1038/srep26098,SN,mp-1203448, icsd-422017,1.058497593,Scientific Reports,2045-2322,2016
79,Y2Mo4O15Eu0.01,Y2Mo4O15,Eu,3,0.01,,,,350,615,0.6632,0.3363,,,,393.5,,,,5.904174368,802000,,https://doi.org/10.1038/srep26098,SN,mp-1203448, icsd-422017,0.992652913,Scientific Reports,2045-2322,2016
80,Y2Mo4O15Eu0.01,Y2Mo4O15,Eu,3,0.01,,,,400,615,0.6613,0.3382,,,,393.5,,,,5.900913068,796000,,https://doi.org/10.1038/srep26098,SN,mp-1203448, icsd-422017,0.999602506,Scientific Reports,2045-2322,2016
81,Y2Mo4O15Eu0.01,Y2Mo4O15,Eu,3,0.01,,,,450,615,0.6578,0.3415,,,,393.5,,,,5.893761762,783000,,https://doi.org/10.1038/srep26098,SN,mp-1203448, icsd-422017,0.996113227,Scientific Reports,2045-2322,2016
82,Y2Mo4O15Eu0.01,Y2Mo4O15,Eu,3,0.01,,,,500,615,0.6527,0.3464,,,,393.5,,,,5.879669206,758000,,https://doi.org/10.1038/srep26098,SN,mp-1203448, icsd-422017,1.041295664,Scientific Reports,2045-2322,2016
83,Y2Mo4O15Eu0.05,Y2Mo4O15,Eu,3,0.05,,,,298,615,0.6656,0.3341,,38,,393.5,394,465,360,5.910090546,813000,616,https://doi.org/10.1038/srep26098,SN,mp-1203448, icsd-422017,1.064906917,Scientific Reports,2045-2322,2016
84,Y2Mo4O15Eu0.1,Y2Mo4O15,Eu,3,0.1,,,,298,615,0.6661,0.3336,,62,349,393.5,394,465,360,5.907411361,808000,616,https://doi.org/10.1038/srep26098,SN,mp-1203448, icsd-422017,1.040110669,Scientific Reports,2045-2322,2016
85,Y2Mo4O15Eu0.1,Y2Mo4O15,Eu,3,0.1,,,,300,615,0.6666,0.3331,,,,393.5,,,,5.903632516,801000,,https://doi.org/10.1038/srep26098,SN,mp-1203448, icsd-422017,0.991232764,Scientific Reports,2045-2322,2016
86,Y2Mo4O15Eu0.1,Y2Mo4O15,Eu,3,0.1,,,,350,615,0.6663,0.3334,,,,393.5,,,,5.900913068,796000,,https://doi.org/10.1038/srep26098,SN,mp-1203448, icsd-422017,0.999607476,Scientific Reports,2045-2322,2016
87,Y2Mo4O15Eu0.1,Y2Mo4O15,Eu,3,0.1,,,,400,615,0.6651,0.3346,,,,393.5,,,,5.895974732,787000,,https://doi.org/10.1038/srep26098,SN,mp-1203448, icsd-422017,1.000186069,Scientific Reports,2045-2322,2016
88,Y2Mo4O15Eu0.1,Y2Mo4O15,Eu,3,0.1,,,,450,615,0.6628,0.3368,,,,393.5,,,,5.88592634,769000,,https://doi.org/10.1038/srep26098,SN,mp-1203448, icsd-422017,1.022773279,Scientific Reports,2045-2322,2016
89,Y2Mo4O15Eu0.1,Y2Mo4O15,Eu,3,0.1,,,,500,615,0.6603,0.3392,,,,393.5,,,,5.86569606,734000,,https://doi.org/10.1038/srep26098,SN,mp-1203448, icsd-422017,1.005996933,Scientific Reports,2045-2322,2016
90,Y2Mo4O15Eu0.25,Y2Mo4O15,Eu,3,0.25,,,,298,615,0.6665,0.3332,,73,,393.5,394,465,360,5.894316063,784000,616,https://doi.org/10.1038/srep26098,SN,mp-1203448, icsd-422017,1.000544061,Scientific Reports,2045-2322,2016
91,Y2Mo4O15Eu0.5,Y2Mo4O15,Eu,3,0.5,,,,298,615,0.6669,0.3328,,77,,393.5,394,465,360,5.861534411,727000,616,https://doi.org/10.1038/srep26098,SN,mp-1203448, icsd-422017,1.039002799,Scientific Reports,2045-2322,2016
92,Y2Mo4O15Eu0.75,Y2Mo4O15,Eu,3,0.75,,,,298,615,0.6668,0.3329,,59,449,393.5,394,465,360,5.778874472,601000,616,https://doi.org/10.1038/srep26098,SN,mp-1203448, icsd-422017,0.980927141,Scientific Reports,2045-2322,2016
93,Y2Mo4O15Eu0.75,Y2Mo4O15,Eu,3,0.75,,,,300,615,0.6672,0.3325,,,,393.5,,,,5.775974331,597000,,https://doi.org/10.1038/srep26098,SN,mp-1203448, icsd-422017,0.992932086,Scientific Reports,2045-2322,2016
94,Y2Mo4O15Eu0.75,Y2Mo4O15,Eu,3,0.75,,,,350,615,0.6667,0.3331,,,,393.5,,,,5.790988475,618000,,https://doi.org/10.1038/srep26098,SN,mp-1203448, icsd-422017,1.019757989,Scientific Reports,2045-2322,2016
95,Y2Mo4O15Eu0.75,Y2Mo4O15,Eu,3,0.75,,,,400,615,0.6654,0.3343,,,,393.5,,,,5.788875116,615000,,https://doi.org/10.1038/srep26098,SN,mp-1203448, icsd-422017,1.02432714,Scientific Reports,2045-2322,2016
96,Y2Mo4O15Eu0.75,Y2Mo4O15,Eu,3,0.75,,,,450,615,0.6636,0.3361,,,,393.5,,,,5.719331287,524000,,https://doi.org/10.1038/srep26098,SN,mp-1203448, icsd-422017,1.089578785,Scientific Reports,2045-2322,2016
97,Y2Mo4O15Eu0.75,Y2Mo4O15,Eu,3,0.75,,,,500,615,0.6611,0.3385,,,,393.5,,,,5.686636269,486000,,https://doi.org/10.1038/srep26098,SN,mp-1203448, icsd-422017,1.01998148,Scientific Reports,2045-2322,2016
98,Sr4Al14O25Ce0.16,Sr4Al14O25,Ce,3,0.16,,,,298,448,0.1677,0.1288,,,,361,361,,,7.126780577,13390000,448,https://doi.org/10.1039/D0TC04618C,RSC,mp-5512, icsd-88527 icsd-27744,1.167626675,Journal of Materials Chemistry C,2050-7526,2021
99,Sr4Al14O25Tb0.12,Sr4Al14O25,Tb,3,0.12,,,,298,544,0.2875,0.4841,,,,378,378,,,,,544,https://doi.org/10.1039/D0TC04618C,RSC,mp-5512, icsd-88527 icsd-27744,1.23665356,Journal of Materials Chemistry C,2050-7526,2021
100,Sr4Al14O25Ce0.16Tb0.02,Sr4Al14O25,Ce,3,0.16,Tb,3,0.02,298,544,0.2627,0.4276,,,,348,348,,,6.761175813,5770000,544,https://doi.org/10.1039/D0TC04618C,RSC,mp-5512, icsd-88527 icsd-27744,1.030680858,Journal of Materials Chemistry C,2050-7526,2021
101,Sr4Al14O25Ce0.16Tb0.04,Sr4Al14O25,Ce,3,0.16,Tb,3,0.04,298,544,0.2877,0.4944,,,,348,348,,,6.768638101,5870000,544,https://doi.org/10.1039/D0TC04618C,RSC,mp-5512, icsd-88527 icsd-27744,1.037147999,Journal of Materials Chemistry C,2050-7526,2021
102,Sr4Al14O25Ce0.16Tb0.08,Sr4Al14O25,Ce,3,0.16,Tb,3,0.08,298,544,0.304,0.5303,47.04,,,348,348,,,6.523746467,3340000,544,https://doi.org/10.1039/D0TC04618C,RSC,mp-5512, icsd-88527 icsd-27744,130.688996,Journal of Materials Chemistry C,2050-7526,2021
103,Sr4Al14O25Ce0.16Tb0.1,Sr4Al14O25,Ce,3,0.16,Tb,3,0.1,298,544,0.3047,0.5359,,,,348,348,,,,,544,https://doi.org/10.1039/D0TC04618C,RSC,mp-5512, icsd-88527 icsd-27744,1.34753627,Journal of Materials Chemistry C,2050-7526,2021
104,Sr4Al14O25Ce0.16Tb0.12,Sr4Al14O25,Ce,3,0.16,Tb,3,0.12,298,544,0.3067,0.5458,,,,348,348,,,6.361727836,2300000,544,https://doi.org/10.1039/D0TC04618C,RSC,mp-5512, icsd-88527 icsd-27744,1.016624998,Journal of Materials Chemistry C,2050-7526,2021
105,Sr4Al14O25Ce0.16Tb0.16,Sr4Al14O25,Ce,3,0.16,Tb,3,0.16,298,544,0.3066,0.5475,,,,348,348,,,6.361727836,2300000,544,https://doi.org/10.1039/D0TC04618C,RSC,mp-5512, icsd-88527 icsd-27744,1.016624998,Journal of Materials Chemistry C,2050-7526,2021
106,Sr4Al14O25Ce0.16Tb0.2,Sr4Al14O25,Ce,3,0.16,Tb,3,0.2,298,544,0.3058,0.5458,,,,348,348,,,6.390935107,2460000,544,https://doi.org/10.1039/D0TC04618C,RSC,mp-5512, icsd-88527 icsd-27744,0.98189271,Journal of Materials Chemistry C,2050-7526,2021
107,Mg3Y1.8Ge3O12Eu0.1,Mg3Y1.8Ge3O12,Eu,3,0.1,,,,298,610,,,,,,348,,,,6.380211242,2400000,544,https://doi.org/10.1039/D0TC04618C,RSC,mp-1216309,,0.973185715,Journal of Materials Chemistry C,2050-7526,2021
108,Mg3Y1.6Ge3O12Eu0.2,Mg3Y1.6Ge3O12,Eu,3,0.2,,,,298,610,,,,,,393,394,464,,6.322219295,2100000,610,https://doi.org/10.1002/advs.201903060,RSC,mp-1216309,,1.028960427,Advanced Science,2198-3844,2020
109,Mg3Y1.4Ge3O12Eu0.3,Mg3Y1.4Ge3O12,Eu,3,0.3,,,,298,610,,,,,,393,,,,6.204119983,1600000,610,https://doi.org/10.1002/advs.201903060,RSC,mp-1216309,,0.956578128,Advanced Science,2198-3844,2020
110,Mg3Y1.2Ge3O12Eu0.4,Mg3Y1.2Ge3O12,Eu,3,0.4,,,,298,610,,,,,,393,394,464,,6.204119983,1600000,610,https://doi.org/10.1002/advs.201903060,RSC,mp-1216309,,0.956579055,Advanced Science,2198-3844,2020
111,Mg3YGe3O12Eu0.5,Mg3YGe3O12,Eu,3,0.5,,,,298,610,,,,,,393,394,464,,6.146128036,1400000,610,https://doi.org/10.1002/advs.201903060,RSC,mp-1216309,,0.991163743,Advanced Science,2198-3844,2020
112,Mg3Y0.4Ge3O12Eu0.8,Mg3Y0.4Ge3O12,Eu,3,0.8,,,,298,610,,,,,,393,394,464,,5.477121255,300000,610,https://doi.org/10.1002/advs.201903060,RSC,mp-1216309,,1.083748512,Advanced Science,2198-3844,2020
113,Mg3Ge3O12Eu1,Mg3Ge3O12,Eu,3,1,,,,298,610,0.637,0.362,,,,393,394,464,,4.698970004,50000,610,https://doi.org/10.1002/advs.201903060,RSC,mp-1216309,,1.038821111,Advanced Science,2198-3844,2020
114,Y3Al5O12Ce0.01,Y3Al5O12,Ce,3,0.01,,,,300,,,,79,,583,454,,,,,,,https://doi.org/10.1039/D0TC03821K,RSC,mp-3050, icsd-67102 icsd-236589 icsd-280104 icsd-41144 icsd-74607 icsd-41145 icsd-67103 icsd-170157 icsd-20090 icsd-93635 icsd-16825 icsd-170158 icsd-31496 icsd-23848 icsd-93634,1.125081121,Journal of Materials Chemistry C,2050-7526,2020
115,Y3Al5O12Ce0.02,Y3Al5O12,Ce,3,0.02,,,,300,,,,85,,488,454,,,,,,,https://doi.org/10.1039/D0TC03821K,RSC,mp-3050, icsd-67102 icsd-236589 icsd-280104 icsd-41144 icsd-74607 icsd-41145 icsd-67103 icsd-170157 icsd-20090 icsd-93635 icsd-16825 icsd-170158 icsd-31496 icsd-23848 icsd-93634,1.097291121,Journal of Materials Chemistry C,2050-7526,2020
116,Y3Al5O12Ce0.03,Y3Al5O12,Ce,3,0.03,,,,300,,,,84,,525,454,,,,,,,https://doi.org/10.1039/D0TC03821K,RSC,mp-3050, icsd-67102 icsd-236589 icsd-280104 icsd-41144 icsd-74607 icsd-41145 icsd-67103 icsd-170157 icsd-20090 icsd-93635 icsd-16825 icsd-170158 icsd-31496 icsd-23848 icsd-93634,1.096697486,Journal of Materials Chemistry C,2050-7526,2020
117,Y3Al5O12Ce0.01,Y3Al5O12,Ce,3,0.01,,,,300,,,,51,,642,340,,,,,,,https://doi.org/10.1039/D0TC03821K,RSC,mp-3050, icsd-67102 icsd-236589 icsd-280104 icsd-41144 icsd-74607 icsd-41145 icsd-67103 icsd-170157 icsd-20090 icsd-93635 icsd-16825 icsd-170158 icsd-31496 icsd-23848 icsd-93634,1.147118973,Journal of Materials Chemistry C,2050-7526,2020
118,Y3Al5O12Ce0.02,Y3Al5O12,Ce,3,0.02,,,,300,,,,42,,607,340,,,,,,,https://doi.org/10.1039/D0TC03821K,RSC,mp-3050, icsd-67102 icsd-236589 icsd-280104 icsd-41144 icsd-74607 icsd-41145 icsd-67103 icsd-170157 icsd-20090 icsd-93635 icsd-16825 icsd-170158 icsd-31496 icsd-23848 icsd-93634,1.122242203,Journal of Materials Chemistry C,2050-7526,2020
119,Y3Al5O12Ce0.03,Y3Al5O12,Ce,3,0.03,,,,300,,,,61,,577,340,,,,,,,https://doi.org/10.1039/D0TC03821K,RSC,mp-3050, icsd-67102 icsd-236589 icsd-280104 icsd-41144 icsd-74607 icsd-41145 icsd-67103 icsd-170157 icsd-20090 icsd-93635 icsd-16825 icsd-170158 icsd-31496 icsd-23848 icsd-93634,1.08530553,Journal of Materials Chemistry C,2050-7526,2020
120,Y3Al5O12Ce1,Y3Al5O12,Ce,3,1,,,,298,535,,,93,,,450,,,,1.783903579,60.8,,https://doi.org/10.1016/j.actamat.2021.116813,ESV,mp-3050, icsd-67102 icsd-236589 icsd-280104 icsd-41144 icsd-74607 icsd-41145 icsd-67103 icsd-170157 icsd-20090 icsd-93635 icsd-16825 icsd-170158 icsd-31496 icsd-23848 icsd-93634,1.41775056,Acta Materialia,1359-6454,2021
121,Y3Al5O12Ce1,Y3Al5O12,Ce,3,1,,,,323,535,,,,,,450,,,,1.795880017,62.5,,https://doi.org/10.1016/j.actamat.2021.116813,ESV,mp-3050, icsd-67102 icsd-236589 icsd-280104 icsd-41144 icsd-74607 icsd-41145 icsd-67103 icsd-170157 icsd-20090 icsd-93635 icsd-16825 icsd-170158 icsd-31496 icsd-23848 icsd-93634,1.416301515,Acta Materialia,1359-6454,2021
122,Y3Al5O12Ce1,Y3Al5O12,Ce,3,1,,,,373,535,,,,,,450,,,,1.78604121,61.1,,https://doi.org/10.1016/j.actamat.2021.116813,ESV,mp-3050, icsd-67102 icsd-236589 icsd-280104 icsd-41144 icsd-74607 icsd-41145 icsd-67103 icsd-170157 icsd-20090 icsd-93635 icsd-16825 icsd-170158 icsd-31496 icsd-23848 icsd-93634,1.423260664,Acta Materialia,1359-6454,2021
123,Y3Al5O12Ce1,Y3Al5O12,Ce,3,1,,,,423,535,,,,,,450,,,,1.788875116,61.5,,https://doi.org/10.1016/j.actamat.2021.116813,ESV,mp-3050, icsd-67102 icsd-236589 icsd-280104 icsd-41144 icsd-74607 icsd-41145 icsd-67103 icsd-170157 icsd-20090 icsd-93635 icsd-16825 icsd-170158 icsd-31496 icsd-23848 icsd-93634,1.436700202,Acta Materialia,1359-6454,2021
124,La3Si6N11Ce1,La3Si6N11,Ce,3,1,,,,298,533,,,89.5,,563,450,,,,1.608526034,40.6,,https://doi.org/10.1016/j.actamat.2021.116813,ESV,mp-1019893, icsd-248709,1.502026818,Acta Materialia,1359-6454,2021
125,La3Si6N11Ce1,La3Si6N11,Ce,3,1,,,,323,533,,,,,,450,,,,1.614897216,41.2,,https://doi.org/10.1016/j.actamat.2021.116813,ESV,mp-1019893, icsd-248709,1.465887705,Acta Materialia,1359-6454,2021
126,La3Si6N11Ce1,La3Si6N11,Ce,3,1,,,,373,533,,,,,,450,,,,1.622214023,41.9,,https://doi.org/10.1016/j.actamat.2021.116813,ESV,mp-1019893, icsd-248709,1.472038466,Acta Materialia,1359-6454,2021
127,La3Si6N11Ce1,La3Si6N11,Ce,3,1,,,,423,533,,,,,,450,,,,1.625312451,42.2,,https://doi.org/10.1016/j.actamat.2021.116813,ESV,mp-1019893, icsd-248709,1.485715549,Acta Materialia,1359-6454,2021
128,CaAlSiN3Ce1,CaAlSiN3,Ce,3,1,,,,298,570,,,78.9,,,450,,,,1.763427994,58,,https://doi.org/10.1016/j.actamat.2021.116813,ESV,,,1.425625802,Acta Materialia,1359-6454,2021
129,CaAlSiN3Ce1,CaAlSiN3,Ce,3,1,,,,323,570,,,,,,450,,,,1.770852012,59,,https://doi.org/10.1016/j.actamat.2021.116813,ESV,,,1.424315505,Acta Materialia,1359-6454,2021
130,CaAlSiN3Ce1,CaAlSiN3,Ce,3,1,,,,373,570,,,,,,450,,,,1.750508395,56.3,,https://doi.org/10.1016/j.actamat.2021.116813,ESV,,,1.482978192,Acta Materialia,1359-6454,2021
131,CaAlSiN3Ce1,CaAlSiN3,Ce,3,1,,,,423,570,,,,,,450,,,,1.737987326,54.7,,https://doi.org/10.1016/j.actamat.2021.116813,ESV,,,1.562899267,Acta Materialia,1359-6454,2021
132,CaAlSiN3Eu1,CaAlSiN3,Eu,2,1,,,,298,645,,,88.8,,590,450,,,,2.871572936,744,,https://doi.org/10.1016/j.actamat.2021.116813,ESV,,,1.021641587,Acta Materialia,1359-6454,2021
133,CaAlSiN3Eu1,CaAlSiN3,Eu,2,1,,,,323,645,,,,,,450,,,,2.872156273,745,,https://doi.org/10.1016/j.actamat.2021.116813,ESV,,,1.014915334,Acta Materialia,1359-6454,2021
134,CaAlSiN3Eu1,CaAlSiN3,Eu,2,1,,,,373,645,,,,,,450,,,,2.874481818,749,,https://doi.org/10.1016/j.actamat.2021.116813,ESV,,,1.016837018,Acta Materialia,1359-6454,2021
135,CaAlSiN3Eu1,CaAlSiN3,Eu,2,1,,,,423,645,,,,,,450,,,,2.868644438,739,,https://doi.org/10.1016/j.actamat.2021.116813,ESV,,,1.024549292,Acta Materialia,1359-6454,2021
136,SrSi2O2N2Eu1,SrSi2O2N2,Eu,2,1,,,,298,540,,,87.5,,610,450,,,,,,,https://doi.org/10.1016/j.actamat.2021.116813,ESV,,,1.63807073,Acta Materialia,1359-6454,2021
137,BaSi2O2N2Eu1,BaSi2O2N2,Eu,2,1,,,,298,495,,,57.4,,480,450,,,,,,,https://doi.org/10.1016/j.actamat.2021.116813,ESV,,,1.618251462,Acta Materialia,1359-6454,2021
138,SrBaSiO4Eu1,SrBaSiO4,Eu,2,1,,,,298,520,,,86.6,,485,450,,,,,,,https://doi.org/10.1016/j.actamat.2021.116813,ESV,,,1.541742203,Acta Materialia,1359-6454,2021
139,ZnGa2S4Eu0.005,ZnGa2S4,Eu,2,0.005,,,,298,540,,,,,,460,,,,2.100370545,126,540,https://doi.org/10.1149/2.099205jes,IOP,"mp-5350,mp-34467,mp-1078049,mp-1094008,mp-1094002,mp-1094007,mp-1094013,mp-1094006,mp-1094011,mp-1094022,mp-1094014", icsd-659772 icsd-53604 icsd-656808 icsd-63242 icsd-635305 icsd-635295 icsd-635296 icsd-44886 icsd-635306 icsd-635300,0.992258877,Journal of The Electrochemical Society,0013-4651,2012
140,ZnGa2S4Eu0.01,ZnGa2S4,Eu,2,0.01,,,,298,540,,,,,,460,,,,2.06069784,115,540,https://doi.org/10.1149/2.099205jes,IOP,"mp-5350,mp-34467,mp-1078049,mp-1094008,mp-1094002,mp-1094007,mp-1094013,mp-1094006,mp-1094011,mp-1094022,mp-1094014", icsd-659772 icsd-53604 icsd-656808 icsd-63242 icsd-635305 icsd-635295 icsd-635296 icsd-44886 icsd-635306 icsd-635300,0.988652568,Journal of The Electrochemical Society,0013-4651,2012
141,ZnGa2S4Eu0.03,ZnGa2S4,Eu,2,0.03,,,,298,540,,,,,,460,,,,2.008600172,102,540,https://doi.org/10.1149/2.099205jes,IOP,"mp-5350,mp-34467,mp-1078049,mp-1094008,mp-1094002,mp-1094007,mp-1094013,mp-1094006,mp-1094011,mp-1094022,mp-1094014", icsd-659772 icsd-53604 icsd-656808 icsd-63242 icsd-635305 icsd-635295 icsd-635296 icsd-44886 icsd-635306 icsd-635300,0.984774322,Journal of The Electrochemical Society,0013-4651,2012
142,ZnGa2S4Eu0.05,ZnGa2S4,Eu,2,0.05,,,,298,540,0.299,0.673,,,407,460,460,,,1.959041392,91,540,https://doi.org/10.1149/2.099205jes,IOP,"mp-5350,mp-34467,mp-1078049,mp-1094008,mp-1094002,mp-1094007,mp-1094013,mp-1094006,mp-1094011,mp-1094022,mp-1094014", icsd-659772 icsd-53604 icsd-656808 icsd-63242 icsd-635305 icsd-635295 icsd-635296 icsd-44886 icsd-635306 icsd-635300,1.049831615,Journal of The Electrochemical Society,0013-4651,2012
143,ZnGa2S4Eu0.07,ZnGa2S4,Eu,2,0.07,,,,298,540,,,,,,460,,,,1.929418926,85,540,https://doi.org/10.1149/2.099205jes,IOP,"mp-5350,mp-34467,mp-1078049,mp-1094008,mp-1094002,mp-1094007,mp-1094013,mp-1094006,mp-1094011,mp-1094022,mp-1094014", icsd-659772 icsd-53604 icsd-656808 icsd-63242 icsd-635305 icsd-635295 icsd-635296 icsd-44886 icsd-635306 icsd-635300,0.981038498,Journal of The Electrochemical Society,0013-4651,2012
144,ZnGa2S4Eu0.1,ZnGa2S4,Eu,2,0.1,,,,298,540,,,,,,460,,,,1.897627091,79,540,https://doi.org/10.1149/2.099205jes,IOP,"mp-5350,mp-34467,mp-1078049,mp-1094008,mp-1094002,mp-1094007,mp-1094013,mp-1094006,mp-1094011,mp-1094022,mp-1094014", icsd-659772 icsd-53604 icsd-656808 icsd-63242 icsd-635305 icsd-635295 icsd-635296 icsd-44886 icsd-635306 icsd-635300,0.9801665,Journal of The Electrochemical Society,0013-4651,2012
145,MgGa2S4Eu0.06,MgGa2S4,Eu,2,0.06,,,,298,538,0.309,0.664,,,402,430,430,,,2.172018809,148.6,538,https://doi.org/10.1111/jace.12257,Wiley,"mp-667323,mp-1246286", icsd-15350,1.006225402,Journal of the American Ceramic Society,0002-7820,2013
146,MgGa2S4Eu0.06,MgGa2S4,Eu,2,0.06,,,,320,538,0.309,0.662,,,,430,,,,2.14176323,138.6,538,https://doi.org/10.1111/jace.12257,Wiley,"mp-667323,mp-1246286", icsd-15350,0.985276396,Journal of the American Ceramic Society,0002-7820,2013
147,MgGa2S4Eu0.06,MgGa2S4,Eu,2,0.06,,,,340,538,0.311,0.659,,,,430,,,,2.080265627,120.3,538,https://doi.org/10.1111/jace.12257,Wiley,"mp-667323,mp-1246286", icsd-15350,0.988128086,Journal of the American Ceramic Society,0002-7820,2013
148,MgGa2S4Eu0.06,MgGa2S4,Eu,2,0.06,,,,360,538,0.312,0.657,,,,430,,,,2.068185862,117,538,https://doi.org/10.1111/jace.12257,Wiley,"mp-667323,mp-1246286", icsd-15350,0.990465367,Journal of the American Ceramic Society,0002-7820,2013
149,MgGa2S4Eu0.06,MgGa2S4,Eu,2,0.06,,,,380,538,0.313,0.654,,,,430,,,,1.950364854,89.2,538,https://doi.org/10.1111/jace.12257,Wiley,"mp-667323,mp-1246286", icsd-15350,0.990425297,Journal of the American Ceramic Society,0002-7820,2013
150,MgGa2S4Eu0.06,MgGa2S4,Eu,2,0.06,,,,400,538,0.314,0.651,,,,430,,,,1.939019776,86.9,538,https://doi.org/10.1111/jace.12257,Wiley,"mp-667323,mp-1246286", icsd-15350,0.994783718,Journal of the American Ceramic Society,0002-7820,2013
151,MgGa2S4Eu0.06,MgGa2S4,Eu,2,0.06,,,,420,538,0.315,0.648,,,,430,,,,1.862131379,72.8,538,https://doi.org/10.1111/jace.12257,Wiley,"mp-667323,mp-1246286", icsd-15350,1.006144965,Journal of the American Ceramic Society,0002-7820,2013
152,MgGa2S4Eu0.06,MgGa2S4,Eu,2,0.06,,,,440,538,0.317,0.645,,,,430,,,,1.777426822,59.9,538,https://doi.org/10.1111/jace.12257,Wiley,"mp-667323,mp-1246286", icsd-15350,1.011770296,Journal of the American Ceramic Society,0002-7820,2013
153,MgGa2S4Eu0.06,MgGa2S4,Eu,2,0.06,,,,460,538,0.318,0.642,,,,430,,,,1.674861141,47.3,538,https://doi.org/10.1111/jace.12257,Wiley,"mp-667323,mp-1246286", icsd-15350,1.001412927,Journal of the American Ceramic Society,0002-7820,2013
154,MgGa2S4Eu0.06,MgGa2S4,Eu,2,0.06,,,,480,538,0.319,0.638,,,,430,,,,1.564666064,36.7,538,https://doi.org/10.1111/jace.12257,Wiley,"mp-667323,mp-1246286", icsd-15350,1.004998315,Journal of the American Ceramic Society,0002-7820,2013
155,MgGa2S4Eu0.06,MgGa2S4,Eu,2,0.06,,,,500,538,0.318,0.635,,,,430,,,,1.477121255,30,538,https://doi.org/10.1111/jace.12257,Wiley,"mp-667323,mp-1246286", icsd-15350,1.037645055,Journal of the American Ceramic Society,0002-7820,2013
156,Ba5Si2O6Cl6Eu0.005,Ba5Si2O6Cl6,Eu,2,0.005,,,,298,510,,,,,,400,400,,,2.7599925,575.43,510,https://doi.org/10.1039/C7RA07221J,RSC,,,1.023553661,RSC Advances,2046-2069,2017
157,Ba5Si2O6Cl6Eu0.01,Ba5Si2O6Cl6,Eu,2,0.01,,,,298,510,,,,,,400,400,,,2.728402485,535.06,510,https://doi.org/10.1039/C7RA07221J,RSC,,,1.020284191,RSC Advances,2046-2069,2017
158,Ba5Si2O6Cl6Eu0.02,Ba5Si2O6Cl6,Eu,2,0.02,,,,298,510,,,44,,430,400,400,,,2.714094943,517.72,510,https://doi.org/10.1039/C7RA07221J,RSC,,,1.019507728,RSC Advances,2046-2069,2017
159,Ba5Si2O6Cl6Eu0.03,Ba5Si2O6Cl6,Eu,2,0.03,,,,298,510,,,,,,400,400,,,2.677104852,475.45,510,https://doi.org/10.1039/C7RA07221J,RSC,,,1.016655639,RSC Advances,2046-2069,2017
160,Ba5Si2O6Cl6Eu0.04,Ba5Si2O6Cl6,Eu,2,0.04,,,,298,510,,,,,,400,400,,,2.64267222,439.21,510,https://doi.org/10.1039/C7RA07221J,RSC,,,1.016577956,RSC Advances,2046-2069,2017
161,Ba5Si2O6Cl6Eu0.05,Ba5Si2O6Cl6,Eu,2,0.05,,,,298,510,,,,,,400,400,,,2.640183192,436.7,510,https://doi.org/10.1039/C7RA07221J,RSC,,,1.016863971,RSC Advances,2046-2069,2017
162,Ba5Si2O6Cl6Eu0.06,Ba5Si2O6Cl6,Eu,2,0.06,,,,298,510,,,,,,400,400,,,2.631220476,427.78,510,https://doi.org/10.1039/C7RA07221J,RSC,,,1.017496509,RSC Advances,2046-2069,2017
163,CaLaGa3S7Eu0.15,CaLaGa3S7,Eu,2,0.15,,,,300,554,0.4,0.58,,,414,405,,,,2.334453751,216,,https://doi.org/10.1016/j.jlumin.2012.05.004,ESV,,,1.063722613,Journal of Luminescence,0022-2313,2012
164,CaLaGa3S7Eu0.15,CaLaGa3S7,Eu,2,0.15,,,,400,554,,,,,,405,,,,2.149219113,141,554,https://doi.org/10.1016/j.jlumin.2012.05.004,ESV,,,1.021792685,Journal of Luminescence,0022-2313,2012
165,CaLaGa3S7Eu0.15,CaLaGa3S7,Eu,2,0.15,,,,500,554,,,,,,405,,,,1.681241237,48,554,https://doi.org/10.1016/j.jlumin.2012.05.004,ESV,,,1.003646116,Journal of Luminescence,0022-2313,2012
166,Ca8La1.98P6O26Ce0.02,Ca8La1.98P6O26,Ce,3,0.02,,,,298,415,0.157,0.123,59,,,310,,,,,,,https://doi.org/10.1021/jp302252k,ACS,,,1.024564758,Journal of Physical Chemistry C,1932-7447,2012
167,Ca8La1.96P6O26Ce0.04,Ca8La1.96P6O26,Ce,3,0.04,,,,298,415,0.16,0.115,67,,,310,310,,,,,415,https://doi.org/10.1021/jp302252k,ACS,,,1.00873596,Journal of Physical Chemistry C,1932-7447,2012
168,Ca7.98La1.96P6O26Ce0.04Eu0.02,Ca7.98La1.96P6O26,Ce,3,0.04,Eu,2,0.02,298,438,0.179,0.169,43,,,310,,,,1.460597189,28.88,,https://doi.org/10.1021/jp302252k,ACS,,,0.971657829,Journal of Physical Chemistry C,1932-7447,2012
169,Ca7.95La1.96P6O26Ce0.04Eu0.05,Ca7.95La1.96P6O26,Ce,3,0.04,Eu,2,0.05,298,,0.184,0.181,31,,,310,,,,,,,https://doi.org/10.1021/jp302252k,ACS,,,1.074774513,Journal of Physical Chemistry C,1932-7447,2012
170,Ca7.94La1.96P6O26Ce0.04Eu0.06,Ca7.94La1.96P6O26,Ce,3,0.04,Eu,2,0.06,298,453,0.19,0.192,19,,,310,,,,1.174059808,14.93,,https://doi.org/10.1021/jp302252k,ACS,,,0.977048596,Journal of Physical Chemistry C,1932-7447,2012
171,Ca7.92La1.96P6O26Ce0.04Eu0.08,Ca7.92La1.96P6O26,Ce,3,0.04,Eu,2,0.08,298,453,0.198,0.201,13,,,310,,,,,,,https://doi.org/10.1021/jp302252k,ACS,,,1.015594417,Journal of Physical Chemistry C,1932-7447,2012
172,Ca8La1.94P6O26Ce0.06,Ca8La1.94P6O26,Ce,3,0.06,,,,298,415,0.168,0.158,47,,,310,,,,,,,https://doi.org/10.1021/jp302252k,ACS,,,1.024145689,Journal of Physical Chemistry C,1932-7447,2012
173,Ca8La1.92P6O26Ce0.08,Ca8La1.92P6O26,Ce,3,0.08,,,,298,415,0.171,0.159,44,,,310,,,,,,,https://doi.org/10.1021/jp302252k,ACS,,,1.024264307,Journal of Physical Chemistry C,1932-7447,2012
174,Ca7.98La2P6O26Eu0.02,Ca7.98La2P6O26,Eu,2,0.02,,,,298,453,0.184,0.156,13,,,318,,,,,,,https://doi.org/10.1021/jp302252k,ACS,,,1.02217897,Journal of Physical Chemistry C,1932-7447,2012
175,Ca7.95La2P6O26Eu0.05,Ca7.95La2P6O26,Eu,2,0.05,,,,298,453,0.187,0.164,14,,,318,318,370,252,,,453,https://doi.org/10.1021/jp302252k,ACS,,,1.032633482,Journal of Physical Chemistry C,1932-7447,2012
176,Ca7.94La2P6O26Eu0.06,Ca7.94La2P6O26,Eu,2,0.06,,,,298,453,0.196,0.185,9,,,318,,,,,,,https://doi.org/10.1021/jp302252k,ACS,,,0.995804003,Journal of Physical Chemistry C,1932-7447,2012
177,Ca7.92La2P6O26Eu0.08,Ca7.92La2P6O26,Eu,2,0.08,,,,298,453,0.199,0.192,7,,,318,,,,,,,https://doi.org/10.1021/jp302252k,ACS,,,0.995804003,Journal of Physical Chemistry C,1932-7447,2012
178,Ba2Y2.995Si3O12FCe0.005,Ba2Y2.995Si3O12F,Ce,3,0.005,,,,298,425,,,26,,,355,,,,,,,https://doi.org/10.1111/jace.12765,Wiley,,,1.022467126,Journal of the American Ceramic Society,0002-7820,2014
179,Ba2Y2.99Si3O12FCe0.01,Ba2Y2.99Si3O12F,Ce,3,0.01,,,,298,428,,,42,,,355,,,,,,,https://doi.org/10.1111/jace.12765,Wiley,,,1.02071424,Journal of the American Ceramic Society,0002-7820,2014
180,Ba2Y2.97Si3O12FCe0.03,Ba2Y2.97Si3O12F,Ce,3,0.03,,,,298,435,,,51,,,355,,,,,,,https://doi.org/10.1111/jace.12765,Wiley,,,1.017848632,Journal of the American Ceramic Society,0002-7820,2014
181,Ba2Y2.95Si3O12FCe0.05,Ba2Y2.95Si3O12F,Ce,3,0.05,,,,298,442,,,53,,,355,,,,,,,https://doi.org/10.1111/jace.12765,Wiley,,,1.015016134,Journal of the American Ceramic Society,0002-7820,2014
182,Ba2Y2.93Si3O12FCe0.07,Ba2Y2.93Si3O12F,Ce,3,0.07,,,,298,460,,,47,,,355,,,,,,,https://doi.org/10.1111/jace.12765,Wiley,,,1.019483076,Journal of the American Ceramic Society,0002-7820,2014
183,Ba2Y2.85Si3O12FCe0.15,Ba2Y2.85Si3O12F,Ce,3,0.15,,,,298,,0.231,0.301,,,,355,,,,,,,https://doi.org/10.1111/jace.12765,Wiley,,,0.994357102,Journal of the American Ceramic Society,0002-7820,2014
184,Cs0.99MgPO4Eu0.01,Cs0.99MgPO4,Eu,3,0.01,,,,300,593,0.56,0.42,,,,266,395,,,6.220108088,1660000,593,https://doi.org/10.1016/j.solidstatesciences.2013.12.017,ESV,mp-18329, icsd-260423,1.020471267,Solid State Sciences,1293-2558,2014
185,Cs0.95MgPO4Eu0.05,Cs0.95MgPO4,Eu,3,0.05,,,,300,593,0.56,0.42,,,,266,,,,6.178976947,1510000,593,https://doi.org/10.1016/j.solidstatesciences.2013.12.017,ESV,mp-18329, icsd-260423,1.09102712,Solid State Sciences,1293-2558,2014
186,Cs0.93MgPO4Eu0.07,Cs0.93MgPO4,Eu,3,0.07,,,,300,593,0.56,0.42,,,,266,395,,,6.08278537,1210000,593,https://doi.org/10.1016/j.solidstatesciences.2013.12.017,ESV,mp-18329, icsd-260423,0.977429765,Solid State Sciences,1293-2558,2014
187,Cs0.95MgPO4Eu0.05,Cs0.95MgPO4,Eu,3,0.05,,,,300,,,,39,,,395,,,,,,,https://doi.org/10.1016/j.solidstatesciences.2013.12.017,ESV,mp-18329, icsd-260423,0.985088217,Solid State Sciences,1293-2558,2014
188,Cs0.99ZnPO4Eu0.01,Cs0.99ZnPO4,Eu,3,0.01,,,,300,615,0.62,0.34,,,,266,395,,,,,615,https://doi.org/10.1016/j.solidstatesciences.2013.12.017,ESV,"mp-557693,mp-559752,mp-18673", icsd-85455 icsd-236912 icsd-85456 icsd-85457,1.013270922,Solid State Sciences,1293-2558,2014
