Repository: silverlight001/ipop-eu-valence-reproduction

# IPOP Eu 发射波长复现、泛化审计与价态建模
> Reproducible machine-learning benchmark for Eu-activated inorganic phosphors, with leakage-aware evaluation and an explicit Eu(II)/Eu(III) comparison.

本项目复现并审计 Jang 等人 2024 年发表于 *Scientific Reports* 的 IPOP 无机荧光粉数据集发射波长模型，重点回答两个问题：

1. 仅使用化学组成和测量条件时，模型在随机划分与真正的材料外推场景中表现如何？
2. 原论文将 Eu²⁺与 Eu³⁺混合训练；显式区分价态后，预测是否更可靠？

项目公开完整代码、固定数据版本、校验哈希、数据处理结果、折划分、逐样本预测、超参数、指标表、图表和中文讨论，目标是让其他研究者可以直接审查、复跑和扩展。

## 一眼看懂核心结论

- IPOP 主表明确提供 `1st dopant valency` 和 `2nd dopant valency`；价态并非从发射峰或化学式猜测。
- 1665 条 Eu 发射样本全部成功回连价态，其中 Eu²⁺ 626 条、Eu³⁺ 1039 条，无缺失或冲突。
- 分价态训练在四种评估协议中均降低总体 MAE，改善 1.415–3.765 nm。

File: data/raw/Inorganic_Phosphor_Optical_Properties_DB_20230908_IPOP_ver3.csv (part 2 of 25)
3,Ba2Bi0.6V3O11Eu0.4,Ba2Bi0.6V3O11,Eu,3,0.4,,,,298,619,,,,,,394,394,465,,6,1000000,619,https://doi.org/10.1016/j.dyepig.2016.04.052,ESV,mp-559941 , icsd-78156,0.979536504,Dyes and Pigments,0143-7208,2016
4,Ba2Bi0.4V3O11Eu0.6,Ba2Bi0.4V3O11,Eu,3,0.6,,,,298,619,0.65,0.35,,,451,394,394,465,,5.982271233,960000,619,https://doi.org/10.1016/j.dyepig.2016.04.052,ESV,mp-559941 , icsd-78156,1.035120852,Dyes and Pigments,0143-7208,2016
5,Ba2Bi0.2V3O11Eu0.8,Ba2Bi0.2V3O11,Eu,3,0.8,,,,298,619,,,,,,394,394,465,,5.755874856,570000,619,https://doi.org/10.1016/j.dyepig.2016.04.052,ESV,mp-559941 , icsd-78156,0.989919239,Dyes and Pigments,0143-7208,2016
6,Ba2V3O11Eu1,Ba2V3O11,Eu,3,1,,,,298,619,,,,,,394,394,465,,5.278753601,190000,619,https://doi.org/10.1016/j.dyepig.2016.04.052,ESV,mp-559941 , icsd-78156,0.968880417,Dyes and Pigments,0143-7208,2016
189,Cs0.95ZnPO4Eu0.05,Cs0.95ZnPO4,Eu,3,0.05,,,,300,615,0.62,0.34,,,,266,,,,5.991226076,980000,615,https://doi.org/10.1016/j.solidstatesciences.2013.12.017,ESV,"mp-557693,mp-559752,mp-18673", icsd-85455 icsd-236912 icsd-85456 icsd-85457,0.959062397,Solid State Sciences,1293-2558,2014
190,Cs0.93ZnPO4Eu0.07,Cs0.93ZnPO4,Eu,3,0.07,,,,300,615,0.62,0.34,,,,266,395,,,,,615,https://doi.org/10.1016/j.solidstatesciences.2013.12.017,ESV,"mp-557693,mp-559752,mp-18673", icsd-85455 icsd-236912 icsd-85456 icsd-85457,1.004457444,Solid State Sciences,1293-2558,2014
191,Cs0.95ZnPO4Eu0.05,Cs0.95ZnPO4,Eu,3,0.05,,,,300,,,,47,,,395,,,,,,,https://doi.org/10.1016/j.solidstatesciences.2013.12.017,ESV,"mp-557693,mp-559752,mp-18673", icsd-85455 icsd-236912 icsd-85456 icsd-85457,0.985773412,Solid State Sciences,1293-2558,2014
192,K2Ca2Si2O7Bi0.02,K2Ca2Si2O7,Bi,3,0.02,,,,298,490,0.222,0.321,,,,309,309,,,1.053078443,11.3,490,https://doi.org/10.1016/j.optmat.2021.111293,ESV,,,1.128122091,Optical Materials,0925-3467,2021
193,K2Ca2Si2O7Bi0.04,K2Ca2Si2O7,Bi,3,0.04,,,,298,490,0.218,0.316,,,,309,309,,,,,490,https://doi.org/10.1016/j.optmat.2021.111293,ESV,,,1.105887636,Optical Materials,0925-3467,2021
194,K2Ca2Si2O7Bi0.06,K2Ca2Si2O7,Bi,3,0.06,,,,298,490,0.217,0.309,,,,309,309,,,,,490,https://doi.org/10.1016/j.optmat.2021.111293,ESV,,,1.107497687,Optical Materials,0925-3467,2021
195,K2Ca2Si2O7Bi0.08,K2Ca2Si2O7,Bi,3,0.08,,,,298,490,0.217,0.299,,,,309,309,,,,,490,https://doi.org/10.1016/j.optmat.2021.111293,ESV,,,1.109794715,Optical Materials,0925-3467,2021
196,K2Ca2Si2O7Bi0.1,K2Ca2Si2O7,Bi,3,0.1,,,,298,490,0.216,0.292,,,,309,309,,,,,490,https://doi.org/10.1016/j.optmat.2021.111293,ESV,,,1.113166113,Optical Materials,0925-3467,2021
197,K2Ca2Si2O7Bi0.12,K2Ca2Si2O7,Bi,3,0.12,,,,298,490,0.217,0.292,,,,309,309,,,1.747411808,55.9,490,https://doi.org/10.1016/j.optmat.2021.111293,ESV,,,1.153806015,Optical Materials,0925-3467,2021
198,Sr3TeO6Eu0.02,Sr3TeO6,Eu,3,0.02,,,,298,617,0.616,0.381,,,,394,,,,,,617,https://doi.org/10.1016/j.ceramint.2020.11.219,ESV,"mp-768941,mp-1200112,mp-768907,mp-772918", icsd-421175,1.123819108,Ceramics International,0272-8842,2021
199,Sr3TeO6Eu0.05,Sr3TeO6,Eu,3,0.05,,,,298,617,0.594,0.4,,,,394,,,,,,617,https://doi.org/10.1016/j.ceramint.2020.11.219,ESV,"mp-768941,mp-1200112,mp-768907,mp-772918", icsd-421175,1.13913953,Ceramics International,0272-8842,2021
200,Sr3TeO6Eu0.1,Sr3TeO6,Eu,3,0.1,,,,298,617,0.637,0.362,,,,394,,,,,,617,https://doi.org/10.1016/j.ceramint.2020.11.219,ESV,"mp-768941,mp-1200112,mp-768907,mp-772918", icsd-421175,1.126190736,Ceramics International,0272-8842,2021
201,Sr3TeO6Eu0.15,Sr3TeO6,Eu,3,0.15,,,,298,617,0.643,0.356,,,,394,,,,6.058805487,1145000,617,https://doi.org/10.1016/j.ceramint.2020.11.219,ESV,"mp-768941,mp-1200112,mp-768907,mp-772918", icsd-421175,1.059616913,Ceramics International,0272-8842,2021
202,Sr3TeO6Eu0.2,Sr3TeO6,Eu,3,0.2,,,,298,617,0.644,0.355,,,,394,,,,6.042181595,1102000,617,https://doi.org/10.1016/j.ceramint.2020.11.219,ESV,"mp-768941,mp-1200112,mp-768907,mp-772918", icsd-421175,1.003139115,Ceramics International,0272-8842,2021
203,Sr3TeO6Eu0.25,Sr3TeO6,Eu,3,0.25,,,,298,617,0.652,0.347,45.26,,,394,394,465,385,6.027757205,1066000,617,https://doi.org/10.1016/j.ceramint.2020.11.219,ESV,"mp-768941,mp-1200112,mp-768907,mp-772918", icsd-421175,1.049667164,Ceramics International,0272-8842,2021
204,Sr3TeO6Na0.25Eu0.25,Sr3TeO6Na0.25,Eu,3,0.25,,,,298,617,,,,,,394,394,465,385,6.031408464,1075000,617,https://doi.org/10.1016/j.ceramint.2020.11.219,ESV,"mp-768941,mp-1200112,mp-768907,mp-772918", icsd-421175,1.098839182,Ceramics International,0272-8842,2021
205,Sr3TeO6Li0.25Eu0.25,Sr3TeO6Li0.25,Eu,3,0.25,,,,298,617,,,,,,394,394,465,385,6.169380495,1477000,617,https://doi.org/10.1016/j.ceramint.2020.11.219,ESV,"mp-768941,mp-1200112,mp-768907,mp-772918", icsd-421175,1.030899788,Ceramics International,0272-8842,2021
206,Sr3TeO6K0.25Eu0.25,Sr3TeO6K0.25,Eu,3,0.25,,,,298,617,,,,,,394,394,465,385,6.230448921,1700000,617,https://doi.org/10.1016/j.ceramint.2020.11.219,ESV,"mp-768941,mp-1200112,mp-768907,mp-772918", icsd-421175,1.006016215,Ceramics International,0272-8842,2021
207,Sr3TeO6Eu0.3,Sr3TeO6,Eu,3,0.3,,,,298,617,0.643,0.356,,,,394,,,,6.002597981,1006000,617,https://doi.org/10.1016/j.ceramint.2020.11.219,ESV,"mp-768941,mp-1200112,mp-768907,mp-772918", icsd-421175,1.020371197,Ceramics International,0272-8842,2021
208,Ca3La0.6Ga3O15B4Eu0.4,Ca3La0.6Ga3O15B4,Eu,3,0.4,,,,298,621,,,59.7,,,397,,,,6.149527014,1411000,621,https://doi.org/10.1016/j.dyepig.2018.04.039,ESV,,,0.99250464,Dyes and Pigments,0143-7208,2018
209,Ca3La0.5Ga3O15B4Eu0.5,Ca3La0.5Ga3O15B4,Eu,3,0.5,,,,298,621,,,75.9,,,397,,,,6.144262774,1394000,621,https://doi.org/10.1016/j.dyepig.2018.04.039,ESV,,,1.008097666,Dyes and Pigments,0143-7208,2018
210,Ca3La0.4Ga3O15B4Eu0.6,Ca3La0.4Ga3O15B4,Eu,3,0.6,,,,298,621,0.6592,0.3389,82.2,,,397,397,377,467,6.141449773,1385000,621,https://doi.org/10.1016/j.dyepig.2018.04.039,ESV,,,1.037197637,Dyes and Pigments,0143-7208,2018
211,Ca3La0.2Ga3O15B4Eu0.8,Ca3La0.2Ga3O15B4,Eu,3,0.8,,,,298,621,,,77.2,,,397,,,,6.102433706,1266000,621,https://doi.org/10.1016/j.dyepig.2018.04.039,ESV,,,1.078843797,Dyes and Pigments,0143-7208,2018
212,Ca3Ga3O15B4Eu1,Ca3Ga3O15B4,Eu,3,1,,,,298,621,,,58.1,,,397,,,,6.024485668,1058000,621,https://doi.org/10.1016/j.dyepig.2018.04.039,ESV,,,1.021660604,Dyes and Pigments,0143-7208,2018
213,Ba2TiGe1.997O8Mn0.003,Ba2TiGe1.997O8,Mn,4,0.003,,,,298,666,,,,,,300,,,,6.209515015,1620000,,https://doi.org/10.1016/j.dyepig.2017.06.061,ESV,mp-6289, icsd-281271,0.991319862,Dyes and Pigments,0143-7208,2017
214,Ba2TiGe1.994O8Mn0.006,Ba2TiGe1.994O8,Mn,4,0.006,,,,298,666,0.7188,0.2811,,,,300,300,435,,6.206825876,1610000,666,https://doi.org/10.1016/j.dyepig.2017.06.061,ESV,mp-6289, icsd-281271,0.965318816,Dyes and Pigments,0143-7208,2017
215,Ba2TiGe1.991O8Mn0.009,Ba2TiGe1.991O8,Mn,4,0.009,,,,298,666,,,,,,300,,,,6.204119983,1600000,,https://doi.org/10.1016/j.dyepig.2017.06.061,ESV,mp-6289, icsd-281271,0.956605884,Dyes and Pigments,0143-7208,2017
216,Ba2TiGe1.988O8Mn0.012,Ba2TiGe1.988O8,Mn,4,0.012,,,,298,666,,,,,,300,,,,6.195899652,1570000,,https://doi.org/10.1016/j.dyepig.2017.06.061,ESV,mp-6289, icsd-281271,1.056836168,Dyes and Pigments,0143-7208,2017
217,Ba2TiGe1.985O8Mn0.015,Ba2TiGe1.985O8,Mn,4,0.015,,,,298,666,,,,,,300,,,,6.181843588,1520000,,https://doi.org/10.1016/j.dyepig.2017.06.061,ESV,mp-6289, icsd-281271,1.102486502,Dyes and Pigments,0143-7208,2017
218,Ca3Gd0.95Ga3O15B4Ce0.05,Ca3Gd0.95Ga3O15B4,Ce,3,0.05,,,,298,400,0.1661,0.0686,60,,,344,344,,,1.429913698,26.91,400,https://doi.org/10.1016/j.ceramint.2017.12.082,ESV,,,0.997558527,Ceramics International,0272-8842,2018
219,Ca3Gd0.9Ga3O15B4Ce0.05Tb0.05,Ca3Gd0.9Ga3O15B4,Ce,3,0.05,Tb,3,0.05,298,544,0.2068,0.1852,65.2,,,344,,,,1.403977964,25.35,400,https://doi.org/10.1016/j.ceramint.2017.12.082,ESV,,,1.029029273,Ceramics International,0272-8842,2018
220,Ca3Gd0.85Ga3O15B4Ce0.05Tb0.1,Ca3Gd0.85Ga3O15B4,Ce,3,0.05,Tb,3,0.1,298,544,0.237,0.2618,69.3,,,344,,,,1.371806459,23.54,400,https://doi.org/10.1016/j.ceramint.2017.12.082,ESV,,,1.029185318,Ceramics International,0272-8842,2018
221,Ca3Gd0.65Ga3O15B4Ce0.05Tb0.3,Ca3Gd0.65Ga3O15B4,Ce,3,0.05,Tb,3,0.3,298,544,0.298,0.4105,75.5,,,344,,,,1.273001272,18.75,400,https://doi.org/10.1016/j.ceramint.2017.12.082,ESV,,,1.029546435,Ceramics International,0272-8842,2018
222,Ca3Gd0.45Ga3O15B4Ce0.05Tb0.5,Ca3Gd0.45Ga3O15B4,Ce,3,0.05,Tb,3,0.5,298,544,0.3263,0.4791,61.2,,,344,,,,1.149527014,14.11,400,https://doi.org/10.1016/j.ceramint.2017.12.082,ESV,,,1.030401706,Ceramics International,0272-8842,2018
226,Mg7Ga1.990GeO12Mn0.005,Mg7Ga1.990GeO12,Mn,4,0.005,,,,298,660,0.7133,0.2866,,,,420,420,310,,,,660,https://doi.org/10.1016/j.jallcom.2015.06.166,SN,,,1.480941748,Journal of Alloys and Compounds,0925-8388,2015
227,CaLaMgSbO6Mn0.001,CaLaMgSbO6,Mn,4,0.001,,,,298,708,,,,,,370,,,,6.051923916,1127000,708,https://doi.org/10.1039/C8RA06708B,RSC,,,0.975251066,RSC Advances,2046-2069,2018
228,CaLaMgSbO6Mn0.003,CaLaMgSbO6,Mn,4,0.003,,,,298,708,,,,,,370,,,,6.049605613,1121000,708,https://doi.org/10.1039/C8RA06708B,RSC,,,0.961925131,RSC Advances,2046-2069,2018
229,CaLaMgSbO6Mn0.005,CaLaMgSbO6,Mn,4,0.005,,,,298,708,,,,,,370,,,,6.048053173,1117000,708,https://doi.org/10.1039/C8RA06708B,RSC,,,0.97870538,RSC Advances,2046-2069,2018
230,CaLaMgSbO6Mn0.007,CaLaMgSbO6,Mn,4,0.007,,,,298,708,0.7251,0.2748,88,,420,370,371,468,,6.046495164,1113000,708,https://doi.org/10.1039/C8RA06708B,RSC,,,0.983485531,RSC Advances,2046-2069,2018
231,CaLaMgSbO6Mn0.01,CaLaMgSbO6,Mn,4,0.01,,,,298,708,,,,,,370,,,,6.036628895,1088000,708,https://doi.org/10.1039/C8RA06708B,RSC,,,1.09873526,RSC Advances,2046-2069,2018
232,CaLaMgSbO6Mn0.012,CaLaMgSbO6,Mn,4,0.012,,,,298,708,,,,,,370,,,,6.026533265,1063000,708,https://doi.org/10.1039/C8RA06708B,RSC,,,1.043030928,RSC Advances,2046-2069,2018
233,CaLaMgSbO6Mn0.015,CaLaMgSbO6,Mn,4,0.015,,,,298,708,,,,,,370,,,,6.016615548,1039000,708,https://doi.org/10.1039/C8RA06708B,RSC,,,0.977155692,RSC Advances,2046-2069,2018
234,KMgLaTeO6Mn0.006,KMgLaTeO6,Mn,4,0.006,,,,298,696,0.73,0.27,68.9,,,365,347,472,,6.118925753,1315000,696,https://doi.org/10.1039/C7DT04811D,RSC,,,1.095080256,Dalton Transactions,1477-9226,2018
235,KMgLaTeO6Mn0.01,KMgLaTeO6,Mn,4,0.01,,,,298,696,,,,,,365,,,,5.950851459,893000,,https://doi.org/10.1039/C7DT04811D,RSC,,,1.003964256,Dalton Transactions,1477-9226,2018
236,KMgLaTeO6Mn0.02,KMgLaTeO6,Mn,4,0.02,,,,298,696,,,,,,365,,,,5.871572936,744000,,https://doi.org/10.1039/C7DT04811D,RSC,,,1.057082743,Dalton Transactions,1477-9226,2018
237,KMgLaTeO6Mn0.04,KMgLaTeO6,Mn,4,0.04,,,,298,696,,,,,,365,,,,5.775974331,597000,,https://doi.org/10.1039/C7DT04811D,RSC,,,0.989165362,Dalton Transactions,1477-9226,2018
238,NaSr0.999PO4Sm0.001,NaSr0.999PO4,Sm,3,0.001,,,,298,600,0.6,0.39,,,,403,403,,,6.542825427,3490000,600,https://doi.org/10.1007/s12034-016-1270-3,SN,mp-1210115,,1.645440132,Bulletin of Materials Science,0250-4707,2016
239,NaSr0.997PO4Sm0.003,NaSr0.997PO4,Sm,3,0.003,,,,298,600,0.6,0.39,,,,403,403,,,6.540329475,3470000,600,https://doi.org/10.1007/s12034-016-1270-3,SN,mp-1210115,,1.585250143,Bulletin of Materials Science,0250-4707,2016
240,NaSr0.993PO4Sm0.007,NaSr0.993PO4,Sm,3,0.007,,,,298,600,0.6,0.39,,,623,403,403,,,6.53529412,3430000,600,https://doi.org/10.1007/s12034-016-1270-3,SN,mp-1210115,,2.036863821,Bulletin of Materials Science,0250-4707,2016
241,NaSr0.99PO4Sm0.01,NaSr0.99PO4,Sm,3,0.01,,,,298,600,0.6,0.39,,,,403,403,,,6.527629901,3370000,600,https://doi.org/10.1007/s12034-016-1270-3,SN,mp-1210115,,1.852309938,Bulletin of Materials Science,0250-4707,2016
242,NaSr0.98PO4Sm0.02,NaSr0.98PO4,Sm,3,0.02,,,,298,600,0.6,0.39,,,,403,403,,,6.469822016,2950000,600,https://doi.org/10.1007/s12034-016-1270-3,SN,mp-1210115,,1.007259197,Bulletin of Materials Science,0250-4707,2016
243,NaSr0.97PO4Sm0.03,NaSr0.97PO4,Sm,3,0.03,,,,298,600,0.6,0.39,,,,403,403,,,6.45331834,2840000,600,https://doi.org/10.1007/s12034-016-1270-3,SN,mp-1210115,,1.02114757,Bulletin of Materials Science,0250-4707,2016
244,NaSr0.96PO4Sm0.04,NaSr0.96PO4,Sm,3,0.04,,,,298,600,0.6,0.39,,,,403,403,,,6.40654018,2550000,600,https://doi.org/10.1007/s12034-016-1270-3,SN,mp-1210115,,1.077889304,Bulletin of Materials Science,0250-4707,2016
245,Gd2ZnTi0.9995O6Mn0.0005,Gd2ZnTi0.9995O6,Mn,4,0.0005,,,,298,705,,,,,,365,365,,,5.831229694,678000,705,https://doi.org/10.1039/C6TC00313C,RSC,mp-1105276, icsd-251934,0.983285119,Journal of Materials Chemistry C,2050-7526,2016
246,Gd2ZnTi0.999O6Mn0.001,Gd2ZnTi0.999O6,Mn,4,0.001,,,,298,705,,,,,,365,365,,,5.82672252,671000,705,https://doi.org/10.1039/C6TC00313C,RSC,mp-1105276, icsd-251934,0.988991876,Journal of Materials Chemistry C,2050-7526,2016
247,Gd2ZnTi0.998O6Mn0.002,Gd2ZnTi0.998O6,Mn,4,0.002,,,,298,705,0.729,0.271,39.7,,,365,365,,,5.8162413,655000,705,https://doi.org/10.1039/C6TC00313C,RSC,mp-1105276, icsd-251934,1.152514074,Journal of Materials Chemistry C,2050-7526,2016
248,Gd2ZnTi0.996O6Mn0.004,Gd2ZnTi0.996O6,Mn,4,0.004,,,,298,705,,,,,,365,365,,,5.790285164,617000,705,https://doi.org/10.1039/C6TC00313C,RSC,mp-1105276, icsd-251934,1.018666668,Journal of Materials Chemistry C,2050-7526,2016
249,Gd2ZnTi0.992O6Mn0.008,Gd2ZnTi0.992O6,Mn,4,0.008,,,,298,705,,,,,,365,365,,,5.707570176,510000,705,https://doi.org/10.1039/C6TC00313C,RSC,mp-1105276, icsd-251934,0.978424623,Journal of Materials Chemistry C,2050-7526,2016
250,Li2MgTi0.9999O4Mn0.0001,Li2MgTi0.9999O4,Mn,4,0.0001,,,,298,676,,,,,,476,330,476,,5.806179974,640000,676,https://doi.org/10.1016/j.cej.2015.12.027,ESV,,,1.117588736,Chemical Engineering Journal,1385-8947,2016
251,Li2MgTi0.9996O4Mn0.0004,Li2MgTi0.9996O4,Mn,4,0.0004,,,,298,676,,,,,,476,330,476,,5.794488047,623000,676,https://doi.org/10.1016/j.cej.2015.12.027,ESV,,,1.003307409,Chemical Engineering Journal,1385-8947,2016
252,Li2MgTi0.9993O4Mn0.0007,Li2MgTi0.9993O4,Mn,4,0.0007,,,,298,676,,,,,,476,330,476,,5.780317312,603000,676,https://doi.org/10.1016/j.cej.2015.12.027,ESV,,,0.994590568,Chemical Engineering Journal,1385-8947,2016
253,Li2MgTi0.999O4Mn0.001,Li2MgTi0.999O4,Mn,4,0.001,,,,298,676,,,34,15,435,476,330,476,,5.752048448,565000,676,https://doi.org/10.1016/j.cej.2015.12.027,ESV,,,1.035622658,Chemical Engineering Journal,1385-8947,2016
254,Li2MgTi0.997O4Mn0.003,Li2MgTi0.997O4,Mn,4,0.003,,,,298,676,,,,,,476,330,476,,5.745074792,556000,676,https://doi.org/10.1016/j.cej.2015.12.027,ESV,,,1.031235083,Chemical Engineering Journal,1385-8947,2016
255,Li2MgTi0.995O4Mn0.005,Li2MgTi0.995O4,Mn,4,0.005,,,,298,676,,,,,,476,330,476,,5.700703717,502000,676,https://doi.org/10.1016/j.cej.2015.12.027,ESV,,,0.990712615,Chemical Engineering Journal,1385-8947,2016
256,Li2MgTi0.99O4Mn0.01,Li2MgTi0.99O4,Mn,4,0.01,,,,298,676,,,,,,476,330,476,,5.491361694,310000,676,https://doi.org/10.1016/j.cej.2015.12.027,ESV,,,1.00683687,Chemical Engineering Journal,1385-8947,2016
257,Ba2GdNbO6Mn0.001,Ba2GdNbO6,Mn,4,0.001,,,,298,676,0.709,0.291,,,,360,,,,5.605305046,403000,676,https://doi.org/10.1016/j.ceramint.2017.02.044,ESV,"mp-22531,mp-19996", icsd-172405 icsd-109155,0.985556437,Ceramics International,0272-8842,2017
258,Ba2GdNbO6Mn0.005,Ba2GdNbO6,Mn,4,0.005,,,,298,676,0.71,0.29,,,,360,360,,,5.604226053,402000,676,https://doi.org/10.1016/j.ceramint.2017.02.044,ESV,"mp-22531,mp-19996", icsd-172405 icsd-109155,0.985838107,Ceramics International,0272-8842,2017
259,Ba2GdNbO6Mn0.01,Ba2GdNbO6,Mn,4,0.01,,,,298,676,0.713,0.287,,,,360,,,,5.558708571,362000,676,https://doi.org/10.1016/j.ceramint.2017.02.044,ESV,"mp-22531,mp-19996", icsd-172405 icsd-109155,1.053661688,Ceramics International,0272-8842,2017
260,Ba2GdNbO6Mn0.015,Ba2GdNbO6,Mn,4,0.015,,,,298,676,0.708,0.292,,,,360,,,,5.45331834,284000,676,https://doi.org/10.1016/j.ceramint.2017.02.044,ESV,"mp-22531,mp-19996", icsd-172405 icsd-109155,0.987426794,Ceramics International,0272-8842,2017
261,Ba2GdNbO6Mn0.02,Ba2GdNbO6,Mn,4,0.02,,,,298,676,0.703,0.297,,,,360,,,,5.403120521,253000,676,https://doi.org/10.1016/j.ceramint.2017.02.044,ESV,"mp-22531,mp-19996", icsd-172405 icsd-109155,1.071037105,Ceramics International,0272-8842,2017
262,Ba2GdNbO6Mn0.025,Ba2GdNbO6,Mn,4,0.025,,,,298,676,0.711,0.289,,,,360,,,,,,676,https://doi.org/10.1016/j.ceramint.2017.02.044,ESV,"mp-22531,mp-19996", icsd-172405 icsd-109155,1.003421768,Ceramics International,0272-8842,2017
263,CaMg2Al16O27Mn0.016,CaMg2Al16O27,Mn,4,0.016,,,,298,655,,,,,,468,,,,6.008600172,1020000,665,https://doi.org/10.1021/am507316b,ACS,,,0.990288311,ACS Applied Materials &amp; Interfaces,1944-8244,2014
264,CaMg2Al16O27Mn0.032,CaMg2Al16O27,Mn,4,0.032,,,,298,655,,,,,,468,,,,5.984977126,966000,665,https://doi.org/10.1021/am507316b,ACS,,,1.006940302,ACS Applied Materials &amp; Interfaces,1944-8244,2014
265,CaMg2Al16O27Mn0.08,CaMg2Al16O27,Mn,4,0.08,,,,298,655,0.7205,0.2778,35.6,16,,468,345,468,,5.968949681,931000,665,https://doi.org/10.1021/am507316b,ACS,,,1.271566472,ACS Applied Materials &amp; Interfaces,1944-8244,2014
266,CaMg2Al16O27Mn0.16,CaMg2Al16O27,Mn,4,0.16,,,,298,655,,,,,,468,,,,5.909020854,811000,665,https://doi.org/10.1021/am507316b,ACS,,,1.054248854,ACS Applied Materials &amp; Interfaces,1944-8244,2014
267,CaMg2Al16O27Mn0.24,CaMg2Al16O27,Mn,4,0.24,,,,298,655,,,,,,468,,,,5.827369273,672000,665,https://doi.org/10.1021/am507316b,ACS,,,0.983615828,ACS Applied Materials &amp; Interfaces,1944-8244,2014
268,CaMg2Al16O27Mn0.48,CaMg2Al16O27,Mn,4,0.48,,,,298,655,,,,,,468,,,,5.751279104,564000,665,https://doi.org/10.1021/am507316b,ACS,,,1.04979995,ACS Applied Materials &amp; Interfaces,1944-8244,2014
269,Ca3WO6Dy0.005,Ca3WO6,Dy,3,0.005,,,,298,577,,,,,,351,,,,6.012837225,1030000,577,https://doi.org/10.1007/s10854-016-4848-z,SN,"mp-781505,mp-779906", icsd-262323,1.011447388,Journal of Materials Science: Materials in Electronics,0957-4522,2016
270,Ca3WO6Dy0.02,Ca3WO6,Dy,3,0.02,,,,298,577,,,,,,351,,,,5.984977126,966000,577,https://doi.org/10.1007/s10854-016-4848-z,SN,"mp-781505,mp-779906", icsd-262323,1.007209818,Journal of Materials Science: Materials in Electronics,0957-4522,2016
271,Ca3WO6Dy0.04,Ca3WO6,Dy,3,0.04,,,,298,577,0.3482,0.366,,,550,351,351,385,454,5.958085849,908000,577,https://doi.org/10.1007/s10854-016-4848-z,SN,"mp-781505,mp-779906", icsd-262323,1.123661594,Journal of Materials Science: Materials in Electronics,0957-4522,2016
272,La1.95ZnTiO6Eu0.05,La1.95ZnTiO6,Eu,3,0.05,,,,298,616,0.66,0.33,,,,394,,,,5.684845362,484000,616,https://doi.org/10.1016/j.optlastec.2017.04.025,ESV,"mp-558528,mvc-11053", icsd-172755,0.999687087,Optics and Laser Technology,0030-3992,2017
273,La1.9ZnTiO6Eu0.1,La1.9ZnTiO6,Eu,3,0.1,,,,298,616,0.66,0.34,,,,394,,,,5.718501689,523000,616,https://doi.org/10.1016/j.optlastec.2017.04.025,ESV,"mp-558528,mvc-11053", icsd-172755,1.085631386,Optics and Laser Technology,0030-3992,2017
274,La1.8ZnTiO6Eu0.2,La1.8ZnTiO6,Eu,3,0.2,,,,298,616,0.67,0.34,,,,394,,,,5.736396502,545000,616,https://doi.org/10.1016/j.optlastec.2017.04.025,ESV,"mp-558528,mvc-11053", icsd-172755,0.966671389,Optics and Laser Technology,0030-3992,2017
275,La1.7ZnTiO6Eu0.3,La1.7ZnTiO6,Eu,3,0.3,,,,298,616,0.66,0.34,,,,394,,,,,,616,https://doi.org/10.1016/j.optlastec.2017.04.025,ESV,"mp-558528,mvc-11053", icsd-172755,1.049613902,Optics and Laser Technology,0030-3992,2017
276,La1.6ZnTiO6Eu0.4,La1.6ZnTiO6,Eu,3,0.4,,,,298,616,0.66,0.34,,,,394,399,472,,5.7355989,544000,616,https://doi.org/10.1016/j.optlastec.2017.04.025,ESV,"mp-558528,mvc-11053", icsd-172755,0.97386499,Optics and Laser Technology,0030-3992,2017
277,Ba2YNbO6Mn0.001,Ba2YNbO6,Mn,4,0.001,,,,298,695,0.705,0.295,,,,350,,,,5.731588765,539000,695,https://doi.org/10.1016/j.optmat.2017.05.028,ESV,mp-7251, icsd-172407,0.987174284,Optical Materials,0925-3467,2017
278,Ba2YNbO6Mn0.005,Ba2YNbO6,Mn,4,0.005,,,,298,695,0.702,0.298,29.2,,,350,350,,,5.684845362,484000,695,https://doi.org/10.1016/j.optmat.2017.05.028,ESV,mp-7251, icsd-172407,0.999689587,Optical Materials,0925-3467,2017
279,Ba2YNbO6Mn0.01,Ba2YNbO6,Mn,4,0.01,,,,298,695,0.704,0.296,,,,350,,,,5.675778342,474000,695,https://doi.org/10.1016/j.optmat.2017.05.028,ESV,mp-7251, icsd-172407,1.012349057,Optical Materials,0925-3467,2017
280,Ba2YNbO6Mn0.015,Ba2YNbO6,Mn,4,0.015,,,,298,695,0.703,0.297,,,,350,,,,5.644438589,441000,695,https://doi.org/10.1016/j.optmat.2017.05.028,ESV,mp-7251, icsd-172407,1.008085988,Optical Materials,0925-3467,2017
281,Ba2YNbO6Mn0.02,Ba2YNbO6,Mn,4,0.02,,,,298,695,0.705,0.295,,,,350,,,,5.591064607,390000,695,https://doi.org/10.1016/j.optmat.2017.05.028,ESV,mp-7251, icsd-172407,0.995336288,Optical Materials,0925-3467,2017
282,Ba2YNbO6Mn0.025,Ba2YNbO6,Mn,4,0.025,,,,298,695,0.704,0.296,,,,350,,,,,,695,https://doi.org/10.1016/j.optmat.2017.05.028,ESV,mp-7251, icsd-172407,1.076564018,Optical Materials,0925-3467,2017
283,Mg2Al4Si5O18Mn0.005,Mg2Al4Si5O18,Mn,4,0.005,,,,298,680,0.706,0.294,,,,323,,,,,,680,https://doi.org/10.1016/j.dyepig.2017.08.050,ESV,"mp-6174,mp-684265", icsd-158750 icsd-165866 icsd-190522 icsd-190521 icsd-86347 icsd-261438 icsd-158748 icsd-158747 icsd-156362 icsd-190520 icsd-158749 icsd-86346 icsd-158751 icsd-190523 icsd-261437 icsd-158752,1.577838943,Dyes and Pigments,0143-7208,2018
284,Mg2Al4Si5O18Mn0.01,Mg2Al4Si5O18,Mn,4,0.01,,,,298,680,0.708,0.292,,,,323,,,,6.063333359,1157000,680,https://doi.org/10.1016/j.dyepig.2017.08.050,ESV,"mp-6174,mp-684265", icsd-158750 icsd-165866 icsd-190522 icsd-190521 icsd-86347 icsd-261438 icsd-158748 icsd-158747 icsd-156362 icsd-190520 icsd-158749 icsd-86346 icsd-158751 icsd-190523 icsd-261437 icsd-158752,1.099973517,Dyes and Pigments,0143-7208,2018
285,Mg2Al4Si5O18Mn0.015,Mg2Al4Si5O18,Mn,4,0.015,,,,298,680,0.706,0.294,,,,323,,,,6.036628895,1088000,680,https://doi.org/10.1016/j.dyepig.2017.08.050,ESV,"mp-6174,mp-684265", icsd-158750 icsd-165866 icsd-190522 icsd-190521 icsd-86347 icsd-261438 icsd-158748 icsd-158747 icsd-156362 icsd-190520 icsd-158749 icsd-86346 icsd-158751 icsd-190523 icsd-261437 icsd-158752,1.102668062,Dyes and Pigments,0143-7208,2018
286,Mg2Al4Si5O18Mn0.02,Mg2Al4Si5O18,Mn,4,0.02,,,,298,680,0.702,0.298,,,,323,328,,,6.018700499,1044000,680,https://doi.org/10.1016/j.dyepig.2017.08.050,ESV,"mp-6174,mp-684265", icsd-158750 icsd-165866 icsd-190522 icsd-190521 icsd-86347 icsd-261438 icsd-158748 icsd-158747 icsd-156362 icsd-190520 icsd-158749 icsd-86346 icsd-158751 icsd-190523 icsd-261437 icsd-158752,0.973086102,Dyes and Pigments,0143-7208,2018
287,Mg2Al4Si5O18Mn0.02,Mg2Al4Si5O18,Mn,4,0.02,,,,300,680,,,,,,323,,,,6.000434077,1001000,,https://doi.org/10.1016/j.dyepig.2017.08.050,ESV,"mp-6174,mp-684265", icsd-158750 icsd-165866 icsd-190522 icsd-190521 icsd-86347 icsd-261438 icsd-158748 icsd-158747 icsd-156362 icsd-190520 icsd-158749 icsd-86346 icsd-158751 icsd-190523 icsd-261437 icsd-158752,0.989174602,Dyes and Pigments,0143-7208,2018
288,Mg2Al4Si5O18Mn0.02,Mg2Al4Si5O18,Mn,4,0.02,,,,320,680,,,,,,323,,,,5.990782692,979000,,https://doi.org/10.1016/j.dyepig.2017.08.050,ESV,"mp-6174,mp-684265", icsd-158750 icsd-165866 icsd-190522 icsd-190521 icsd-86347 icsd-261438 icsd-158748 icsd-158747 icsd-156362 icsd-190520 icsd-158749 icsd-86346 icsd-158751 icsd-190523 icsd-261437 icsd-158752,0.954832448,Dyes and Pigments,0143-7208,2018
289,Mg2Al4Si5O18Mn0.02,Mg2Al4Si5O18,Mn,4,0.02,,,,340,680,,,,,,323,,,,5.990338855,978000,,https://doi.org/10.1016/j.dyepig.2017.08.050,ESV,"mp-6174,mp-684265", icsd-158750 icsd-165866 icsd-190522 icsd-190521 icsd-86347 icsd-261438 icsd-158748 icsd-158747 icsd-156362 icsd-190520 icsd-158749 icsd-86346 icsd-158751 icsd-190523 icsd-261437 icsd-158752,0.953488224,Dyes and Pigments,0143-7208,2018
290,Mg2Al4Si5O18Mn0.02,Mg2Al4Si5O18,Mn,4,0.02,,,,360,680,,,,,,323,,,,5.976808337,948000,,https://doi.org/10.1016/j.dyepig.2017.08.050,ESV,"mp-6174,mp-684265", icsd-158750 icsd-165866 icsd-190522 icsd-190521 icsd-86347 icsd-261438 icsd-158748 icsd-158747 icsd-156362 icsd-190520 icsd-158749 icsd-86346 icsd-158751 icsd-190523 icsd-261437 icsd-158752,1.149145791,Dyes and Pigments,0143-7208,2018
291,Mg2Al4Si5O18Mn0.02,Mg2Al4Si5O18,Mn,4,0.02,,,,380,680,,,,,,323,,,,5.935003151,861000,,https://doi.org/10.1016/j.dyepig.2017.08.050,ESV,"mp-6174,mp-684265", icsd-158750 icsd-165866 icsd-190522 icsd-190521 icsd-86347 icsd-261438 icsd-158748 icsd-158747 icsd-156362 icsd-190520 icsd-158749 icsd-86346 icsd-158751 icsd-190523 icsd-261437 icsd-158752,0.993507643,Dyes and Pigments,0143-7208,2018
292,Mg2Al4Si5O18Mn0.02,Mg2Al4Si5O18,Mn,4,0.02,,,,400,680,,,,,,323,,,,5.82672252,671000,,https://doi.org/10.1016/j.dyepig.2017.08.050,ESV,"mp-6174,mp-684265", icsd-158750 icsd-165866 icsd-190522 icsd-190521 icsd-86347 icsd-261438 icsd-158748 icsd-158747 icsd-156362 icsd-190520 icsd-158749 icsd-86346 icsd-158751 icsd-190523 icsd-261437 icsd-158752,0.988659912,Dyes and Pigments,0143-7208,2018
293,Mg2Al4Si5O18Mn0.02,Mg2Al4Si5O18,Mn,4,0.02,,,,420,680,,,,,,323,,,,5.591064607,390000,,https://doi.org/10.1016/j.dyepig.2017.08.050,ESV,"mp-6174,mp-684265", icsd-158750 icsd-165866 icsd-190522 icsd-190521 icsd-86347 icsd-261438 icsd-158748 icsd-158747 icsd-156362 icsd-190520 icsd-158749 icsd-86346 icsd-158751 icsd-190523 icsd-261437 icsd-158752,0.995024298,Dyes and Pigments,0143-7208,2018
294,Mg2Al4Si5O18Mn0.02,Mg2Al4Si5O18,Mn,4,0.02,,,,440,680,,,,,,323,,,,5.235528447,172000,,https://doi.org/10.1016/j.dyepig.2017.08.050,ESV,"mp-6174,mp-684265", icsd-158750 icsd-165866 icsd-190522 icsd-190521 icsd-86347 icsd-261438 icsd-158748 icsd-158747 icsd-156362 icsd-190520 icsd-158749 icsd-86346 icsd-158751 icsd-190523 icsd-261437 icsd-158752,0.999722521,Dyes and Pigments,0143-7208,2018
295,Mg2Al4Si5O18Mn0.02,Mg2Al4Si5O18,Mn,4,0.02,,,,460,680,,,,,,323,,,,4.875061263,75000,,https://doi.org/10.1016/j.dyepig.2017.08.050,ESV,"mp-6174,mp-684265", icsd-158750 icsd-165866 icsd-190522 icsd-190521 icsd-86347 icsd-261438 icsd-158748 icsd-158747 icsd-156362 icsd-190520 icsd-158749 icsd-86346 icsd-158751 icsd-190523 icsd-261437 icsd-158752,1.041931441,Dyes and Pigments,0143-7208,2018
296,Mg2Al4Si5O18Mn0.02,Mg2Al4Si5O18,Mn,4,0.02,,,,480,680,,,,,,323,,,,4.531478917,34000,,https://doi.org/10.1016/j.dyepig.2017.08.050,ESV,"mp-6174,mp-684265", icsd-158750 icsd-165866 icsd-190522 icsd-190521 icsd-86347 icsd-261438 icsd-158748 icsd-158747 icsd-156362 icsd-190520 icsd-158749 icsd-86346 icsd-158751 icsd-190523 icsd-261437 icsd-158752,1.065536774,Dyes and Pigments,0143-7208,2018
297,Mg2Al4Si5O18Mn0.02,Mg2Al4Si5O18,Mn,4,0.02,,,,500,680,,,,,,323,,,,4.255272505,18000,,https://doi.org/10.1016/j.dyepig.2017.08.050,ESV,"mp-6174,mp-684265", icsd-158750 icsd-165866 icsd-190522 icsd-190521 icsd-86347 icsd-261438 icsd-158748 icsd-158747 icsd-156362 icsd-190520 icsd-158749 icsd-86346 icsd-158751 icsd-190523 icsd-261437 icsd-158752,1.033946315,Dyes and Pigments,0143-7208,2018
298,Mg2Al4Si5O18Mn0.025,Mg2Al4Si5O18,Mn,4,0.025,,,,298,680,,,,,,323,,,,6.001300933,1003000,680,https://doi.org/10.1016/j.dyepig.2017.08.050,ESV,"mp-6174,mp-684265", icsd-158750 icsd-165866 icsd-190522 icsd-190521 icsd-86347 icsd-261438 icsd-158748 icsd-158747 icsd-156362 icsd-190520 icsd-158749 icsd-86346 icsd-158751 icsd-190523 icsd-261437 icsd-158752,1.005225131,Dyes and Pigments,0143-7208,2018
299,Mg2Al4Si5O18Mn0.03,Mg2Al4Si5O18,Mn,4,0.03,,,,298,680,0.707,0.293,,,,323,,,,5.984977126,966000,680,https://doi.org/10.1016/j.dyepig.2017.08.050,ESV,"mp-6174,mp-684265", icsd-158750 icsd-165866 icsd-190522 icsd-190521 icsd-86347 icsd-261438 icsd-158748 icsd-158747 icsd-156362 icsd-190520 icsd-158749 icsd-86346 icsd-158751 icsd-190523 icsd-261437 icsd-158752,1.007392272,Dyes and Pigments,0143-7208,2018
300,SrGe3.999O9Mn0.001,SrGe3.999O9,Mn,4,0.001,,,,298,655,,,,,,430,276,,,6.02201574,1052000,655,https://doi.org/10.1016/j.powtec.2016.01.017,ESV,mp-9380, icsd-82393,0.999687732,Powder Technology,0032-5910,2016
301,SrGe3.996O9Mn0.004,SrGe3.996O9,Mn,4,0.004,,,,298,655,,,,,,430,276,,,6.011570444,1027000,655,https://doi.org/10.1016/j.powtec.2016.01.017,ESV,mp-9380, icsd-82393,1.002942125,Powder Technology,0032-5910,2016
302,SrGe3.993O9Mn0.007,SrGe3.993O9,Mn,4,0.007,,,,298,655,,,,,,430,276,,,6.008174184,1019000,655,https://doi.org/10.1016/j.powtec.2016.01.017,ESV,mp-9380, icsd-82393,0.991022495,Powder Technology,0032-5910,2016
303,SrGe3.99O9Mn0.01,SrGe3.99O9,Mn,4,0.01,,,,298,655,,,,,448,430,276,,,6.004751156,1011000,655,https://doi.org/10.1016/j.powtec.2016.01.017,ESV,mp-9380, icsd-82393,1.023874989,Powder Technology,0032-5910,2016
304,SrGe3.985O9Mn0.015,SrGe3.985O9,Mn,4,0.015,,,,298,655,,,,,,430,276,,,6.003460532,1008000,655,https://doi.org/10.1016/j.powtec.2016.01.017,ESV,mp-9380, icsd-82393,1.020712667,Powder Technology,0032-5910,2016
305,SrGe3.98O9Mn0.02,SrGe3.98O9,Mn,4,0.02,,,,298,655,,,,,,430,276,,,6.000434077,1001000,655,https://doi.org/10.1016/j.powtec.2016.01.017,ESV,mp-9380, icsd-82393,0.98848156,Powder Technology,0032-5910,2016
306,SrGe3.97O9Mn0.03,SrGe3.97O9,Mn,4,0.03,,,,298,655,,,,,,430,276,,,5.993876915,986000,655,https://doi.org/10.1016/j.powtec.2016.01.017,ESV,mp-9380, icsd-82393,1.029813712,Powder Technology,0032-5910,2016
307,Sr6Ca4P6O24F2Eu0.01,Sr6Ca4P6O24F2,Eu,2,0.01,,,,298,452,,,,,,368,293,,,,,452,https://doi.org/10.1016/j.materresbull.2015.07.031,ESV,mp-1218615,,1.00399624,Materials Research Bulletin,0025-5408,2015
308,Sr6Ca4P6O24F2Eu0.05,Sr6Ca4P6O24F2,Eu,2,0.05,,,,298,452,0.143,0.065,,,,368,293,,,2.468051791,293.8,452,https://doi.org/10.1016/j.materresbull.2015.07.031,ESV,mp-1218615,,1.116702135,Materials Research Bulletin,0025-5408,2015
309,Sr6Ca4P6O24F2Eu0.09,Sr6Ca4P6O24F2,Eu,2,0.09,,,,298,452,,,,,,368,293,,,,,452,https://doi.org/10.1016/j.materresbull.2015.07.031,ESV,mp-1218615,,1.007508529,Materials Research Bulletin,0025-5408,2015
310,Sr6Ca4P6O24F2Eu0.13,Sr6Ca4P6O24F2,Eu,2,0.13,,,,298,452,,,,,,368,293,,,,,452,https://doi.org/10.1016/j.materresbull.2015.07.031,ESV,mp-1218615,,1.009744824,Materials Research Bulletin,0025-5408,2015
311,Sr6Ca4P6O24F2Eu0.17,Sr6Ca4P6O24F2,Eu,2,0.17,,,,298,452,,,,,,368,293,,,2.415307292,260.2,452,https://doi.org/10.1016/j.materresbull.2015.07.031,ESV,mp-1218615,,1.099786618,Materials Research Bulletin,0025-5408,2015
312,Sr6Ca4P6O24F2Eu0.25,Sr6Ca4P6O24F2,Eu,2,0.25,,,,298,452,,,,,,368,293,,,2.343802333,220.7,452,https://doi.org/10.1016/j.materresbull.2015.07.031,ESV,mp-1218615,,1.101369516,Materials Research Bulletin,0025-5408,2015
313,Sr6Ca4P6O24F2Eu0.4,Sr6Ca4P6O24F2,Eu,2,0.4,,,,298,452,,,,,,368,293,,,2.1775365,150.5,452,https://doi.org/10.1016/j.materresbull.2015.07.031,ESV,mp-1218615,,1.104228927,Materials Research Bulletin,0025-5408,2015
314,Sr6Ca4P6O24F2Eu0.5,Sr6Ca4P6O24F2,Eu,2,0.5,,,,298,452,,,,,,368,293,,,1.437750563,27.4,452,https://doi.org/10.1016/j.materresbull.2015.07.031,ESV,mp-1218615,,1.059485979,Materials Research Bulletin,0025-5408,2015
315,Ca14Zn6Ga9.95O35Mn0.05,Ca14Zn6Ga9.95O35,Mn,4,0.05,,,,298,711,,,,,,462,,,,6.503790683,3190000,711,https://doi.org/10.1016/j.jallcom.2016.10.162,ESV,,,14.1370461,Journal of Alloys and Compounds,0925-8388,2017
316,Ca14Zn6Ga9.9O35Mn0.1,Ca14Zn6Ga9.9O35,Mn,4,0.1,,,,298,711,,,,,,462,,,,6.496929648,3140000,711,https://doi.org/10.1016/j.jallcom.2016.10.162,ESV,,,15.98786626,Journal of Alloys and Compounds,0925-8388,2017
317,Ca14Zn6Ga9.85O35Mn0.15,Ca14Zn6Ga9.85O35,Mn,4,0.15,,,,298,711,,,,,445,462,313,462,,6.482873584,3040000,711,https://doi.org/10.1016/j.jallcom.2016.10.162,ESV,,,1.080901717,Journal of Alloys and Compounds,0925-8388,2017
318,Ca14Zn6Ga9.8O35Mn0.2,Ca14Zn6Ga9.8O35,Mn,4,0.2,,,,298,711,,,,,,462,,,,6.480006943,3020000,711,https://doi.org/10.1016/j.jallcom.2016.10.162,ESV,,,1.038183335,Journal of Alloys and Compounds,0925-8388,2017
319,Ca14Zn6Ga9.75O35Mn0.25,Ca14Zn6Ga9.75O35,Mn,4,0.25,,,,298,711,,,,,,462,,,,6.475671188,2990000,711,https://doi.org/10.1016/j.jallcom.2016.10.162,ESV,,,1.025673507,Journal of Alloys and Compounds,0925-8388,2017
320,Ca14Zn6Ga9.7O35Mn0.3,Ca14Zn6Ga9.7O35,Mn,4,0.3,,,,298,711,,,,,,462,,,,6.45331834,2840000,711,https://doi.org/10.1016/j.jallcom.2016.10.162,ESV,,,1.02114757,Journal of Alloys and Compounds,0925-8388,2017
321,Sr2LaNbO6Mn0.001,Sr2LaNbO6,Mn,4,0.001,,,,298,694,,,,,,320,,,,,,694,https://doi.org/10.1016/j.materresbull.2016.12.045,ESV,mp-1206761,,1.10924414,Materials Research Bulletin,0025-5408,2017
322,Sr2LaNbO6Mn0.005,Sr2LaNbO6,Mn,4,0.005,,,,298,694,0.7,0.3,,,,320,,,,5.911157609,815000,694,https://doi.org/10.1016/j.materresbull.2016.12.045,ESV,mp-1206761,,1.078697841,Materials Research Bulletin,0025-5408,2017
323,Sr2LaNbO6Mn0.01,Sr2LaNbO6,Mn,4,0.01,,,,298,694,0.702,0.298,,,,320,323,,,5.889861721,776000,694,https://doi.org/10.1016/j.materresbull.2016.12.045,ESV,mp-1206761,,0.946719581,Materials Research Bulletin,0025-5408,2017
324,Sr2LaNbO6Mn0.01,Sr2LaNbO6,Mn,4,0.01,,,,300,694,,,,,,320,,,,5.688419822,488000,,https://doi.org/10.1016/j.materresbull.2016.12.045,ESV,mp-1206761,,1.024963814,Materials Research Bulletin,0025-5408,2017
325,Sr2LaNbO6Mn0.01,Sr2LaNbO6,Mn,4,0.01,,,,325,694,,,,,,320,,,,5.672097858,470000,,https://doi.org/10.1016/j.materresbull.2016.12.045,ESV,mp-1206761,,1.009670658,Materials Research Bulletin,0025-5408,2017
326,Sr2LaNbO6Mn0.01,Sr2LaNbO6,Mn,4,0.01,,,,350,694,,,,,,320,,,,5.627365857,424000,,https://doi.org/10.1016/j.materresbull.2016.12.045,ESV,mp-1206761,,0.970237392,Materials Research Bulletin,0025-5408,2017
327,Sr2LaNbO6Mn0.01,Sr2LaNbO6,Mn,4,0.01,,,,375,694,,,,,,320,,,,5.58546073,385000,,https://doi.org/10.1016/j.materresbull.2016.12.045,ESV,mp-1206761,,0.975865064,Materials Research Bulletin,0025-5408,2017
328,Sr2LaNbO6Mn0.01,Sr2LaNbO6,Mn,4,0.01,,,,400,694,,,,,,320,,,,5.511883361,325000,,https://doi.org/10.1016/j.materresbull.2016.12.045,ESV,mp-1206761,,1.02470828,Materials Research Bulletin,0025-5408,2017
329,Sr2LaNbO6Mn0.01,Sr2LaNbO6,Mn,4,0.01,,,,425,694,,,,,,320,,,,5.380211242,240000,,https://doi.org/10.1016/j.materresbull.2016.12.045,ESV,mp-1206761,,1.078536304,Materials Research Bulletin,0025-5408,2017
330,Sr2LaNbO6Mn0.01,Sr2LaNbO6,Mn,4,0.01,,,,450,694,,,,,,320,,,,5.176091259,150000,,https://doi.org/10.1016/j.materresbull.2016.12.045,ESV,mp-1206761,,1.022880476,Materials Research Bulletin,0025-5408,2017
331,Sr2LaNbO6Mn0.01,Sr2LaNbO6,Mn,4,0.01,,,,475,694,,,,,,320,,,,4.872738827,74600,,https://doi.org/10.1016/j.materresbull.2016.12.045,ESV,mp-1206761,,1.027642528,Materials Research Bulletin,0025-5408,2017
332,Sr2LaNbO6Mn0.01,Sr2LaNbO6,Mn,4,0.01,,,,500,694,,,,,,320,,,,4.495544338,31300,,https://doi.org/10.1016/j.materresbull.2016.12.045,ESV,mp-1206761,,1.097202828,Materials Research Bulletin,0025-5408,2017
333,Sr2LaNbO6Mn0.015,Sr2LaNbO6,Mn,4,0.015,,,,298,694,0.701,0.299,,,,320,,,,5.830588669,677000,694,https://doi.org/10.1016/j.materresbull.2016.12.045,ESV,mp-1206761,,0.983286589,Materials Research Bulletin,0025-5408,2017
334,Sr2LaNbO6Mn0.02,Sr2LaNbO6,Mn,4,0.02,,,,298,694,0.699,0.301,,,,320,,,,5.824776462,668000,694,https://doi.org/10.1016/j.materresbull.2016.12.045,ESV,mp-1206761,,0.98366301,Materials Research Bulletin,0025-5408,2017
335,Sr2LaNbO6Mn0.25,Sr2LaNbO6,Mn,4,0.25,,,,298,694,0.699,0.301,,,,320,,,,5.709269961,512000,694,https://doi.org/10.1016/j.materresbull.2016.12.045,ESV,mp-1206761,,0.975241231,Materials Research Bulletin,0025-5408,2017
336,LiGd2.7Mo5O20Eu0.1,LiGd2.7Mo5O20,Eu,3,0.1,,,,298,615,,,,,,395,,,,5.619093331,416000,615,https://doi.org/10.1364/OME.8.000259,OSA,,,1.022392837,Optical Materials Express,2159-3930,2018
337,LiGd2.1Mo5O20Eu0.3,LiGd2.1Mo5O20,Eu,3,0.3,,,,298,615,,,,,,395,,,,5.62324929,420000,615,https://doi.org/10.1364/OME.8.000259,OSA,,,0.983465468,Optical Materials Express,2159-3930,2018
338,LiGd1.5Mo5O20Eu0.5,LiGd1.5Mo5O20,Eu,3,0.5,,,,298,615,,,,,,395,,,,5.625312451,422000,615,https://doi.org/10.1364/OME.8.000259,OSA,,,0.97489637,Optical Materials Express,2159-3930,2018
339,LiGd0.9Mo5O20Eu0.7,LiGd0.9Mo5O20,Eu,3,0.7,,,,298,615,,,,,,395,,,,5.62838893,425000,615,https://doi.org/10.1364/OME.8.000259,OSA,,,0.977218633,Optical Materials Express,2159-3930,2018
340,LiGd0.6Mo5O20Eu0.8,LiGd0.6Mo5O20,Eu,3,0.8,,,,298,615,,,,,,395,,,,5.62324929,420000,615,https://doi.org/10.1364/OME.8.000259,OSA,,,0.983558749,Optical Materials Express,2159-3930,2018
341,LiGd0.3Mo5O20Eu0.9,LiGd0.3Mo5O20,Eu,3,0.9,,,,298,615,0.6705,0.3292,41,,483,395,395,465,,5.625312451,422000,615,https://doi.org/10.1364/OME.8.000259,OSA,,,0.97489637,Optical Materials Express,2159-3930,2018
342,LiGd0.3Mo5O20Eu0.9,LiGd0.3Mo5O20,Eu,3,0.9,,,,375,615,0.6695,0.3303,,,,395,,,,,,,https://doi.org/10.1364/OME.8.000259,OSA,,,1.243611326,Optical Materials Express,2159-3930,2018
343,LiGd0.3Mo5O20Eu0.9,LiGd0.3Mo5O20,Eu,3,0.9,,,,450,615,0.6683,0.3314,,,,395,,,,,,,https://doi.org/10.1364/OME.8.000259,OSA,,,1.257881598,Optical Materials Express,2159-3930,2018
344,LiGd0.3Mo5O20Eu0.9,LiGd0.3Mo5O20,Eu,3,0.9,,,,550,615,0.6658,0.334,,,,395,,,,,,,https://doi.org/10.1364/OME.8.000259,OSA,,,1.323790147,Optical Materials Express,2159-3930,2018
345,LiMo5O20Eu1,LiMo5O20,Eu,3,1,,,,298,615,,,,,,395,,,,5.625312451,422000,615,https://doi.org/10.1364/OME.8.000259,OSA,,,0.97489637,Optical Materials Express,2159-3930,2018
346,Li3Ba2La2.9W8O32Eu0.1,Li3Ba2La2.9W8O32,Eu,3,0.1,,,,298,615,,,,,,395,,,,5.802089258,634000,615,https://doi.org/10.1364/OME.6.000181,OSA,,,1.005892332,Optical Materials Express,2159-3930,2015
347,Li3Ba2La2.4W8O32Eu0.6,Li3Ba2La2.4W8O32,Eu,3,0.6,,,,298,615,,,,,,395,,,,5.804820679,638000,615,https://doi.org/10.1364/OME.6.000181,OSA,,,1.084485666,Optical Materials Express,2159-3930,2015
348,Li3Ba2La1.8W8O32Eu1.2,Li3Ba2La1.8W8O32,Eu,3,1.2,,,,298,615,,,,,,395,,,,5.802773725,635000,615,https://doi.org/10.1364/OME.6.000181,OSA,,,1.014809096,Optical Materials Express,2159-3930,2015
349,Li3Ba2La1.2W8O32Eu1.8,Li3Ba2La1.2W8O32,Eu,3,1.8,,,,298,615,,,,,,395,,,,5.799340549,630000,615,https://doi.org/10.1364/OME.6.000181,OSA,,,0.967134684,Optical Materials Express,2159-3930,2015
350,Li3Ba2La0.9W8O32Eu2.1,Li3Ba2La0.9W8O32,Eu,3,2.1,,,,298,615,,,,,,395,,,,,,615,https://doi.org/10.1364/OME.6.000181,OSA,,,1.205563352,Optical Materials Express,2159-3930,2015
351,Li3Ba2La0.6W8O32Eu2.4,Li3Ba2La0.6W8O32,Eu,3,2.4,,,,298,615,,,,,,395,,,,5.797267541,627000,615,https://doi.org/10.1364/OME.6.000181,OSA,,,0.984056536,Optical Materials Express,2159-3930,2015
352,Li3Ba2La0.3W8O32Eu2.7,Li3Ba2La0.3W8O32,Eu,3,2.7,,,,298,615,,,,,510,395,,,,5.756636108,571000,615,https://doi.org/10.1364/OME.6.000181,OSA,,,1.013833768,Optical Materials Express,2159-3930,2015
353,Li3Ba2W8O32Eu3,Li3Ba2W8O32,Eu,3,3,,,,298,615,0.67,0.33,,,,395,465,395,,5.722633923,528000,615,https://doi.org/10.1364/OME.6.000181,OSA,,,1.068178693,Optical Materials Express,2159-3930,2015
354,Ba2Gd4.99B5O17Dy0.01,Ba2Gd4.99B5O17,Dy,3,0.01,,,,298,575,0.404,0.419,,,,354,,,,5.741151599,551000,575,https://doi.org/10.1007/s10854-018-9640-9,SN,,,0.999881222,Journal of Materials Science: Materials in Electronics,0957-4522,2018
355,Ba2Gd4.97B5O17Dy0.03,Ba2Gd4.97B5O17,Dy,3,0.03,,,,298,575,0.412,0.433,,,,354,,,,5.688419822,488000,575,https://doi.org/10.1007/s10854-018-9640-9,SN,,,1.048025023,Journal of Materials Science: Materials in Electronics,0957-4522,2018
356,Ba2Gd4.95B5O17Dy0.05,Ba2Gd4.95B5O17,Dy,3,0.05,,,,298,575,0.414,0.435,,,,354,,,,5.655138435,452000,575,https://doi.org/10.1007/s10854-018-9640-9,SN,,,1.037147112,Journal of Materials Science: Materials in Electronics,0957-4522,2018
357,Ba2Gd4.93B5O17Dy0.07,Ba2Gd4.93B5O17,Dy,3,0.07,,,,298,575,0.415,0.435,,,413,354,276,314,,5.622214023,419000,575,https://doi.org/10.1007/s10854-018-9640-9,SN,,,0.999005051,Journal of Materials Science: Materials in Electronics,0957-4522,2018
358,Ba2Gd4.91B5O17Dy0.09,Ba2Gd4.91B5O17,Dy,3,0.09,,,,298,575,0.414,0.436,,,,354,,,,5.587710965,387000,575,https://doi.org/10.1007/s10854-018-9640-9,SN,,,0.975128504,Journal of Materials Science: Materials in Electronics,0957-4522,2018
359,Ba2Gd4.89B5O17Dy0.11,Ba2Gd4.89B5O17,Dy,3,0.11,,,,298,575,0.414,0.436,,,,354,,,,5.564666064,367000,575,https://doi.org/10.1007/s10854-018-9640-9,SN,,,1.03862898,Journal of Materials Science: Materials in Electronics,0957-4522,2018
367,Na2Y1.9B2O7Eu0.05,Na2Y1.9B2O7,Eu,3,0.05,,,,298,619,0.649,0.35,,,,395,,,,6.235528447,1720000,619,https://doi.org/10.1016/j.jlumin.2018.09.008,ESV,mp-6331, icsd-191128 icsd-245226 icsd-99206,1.060948919,Journal of Luminescence,0022-2313,2019
368,Na2Y1.7B2O7Eu0.15,Na2Y1.7B2O7,Eu,3,0.15,,,,298,619,0.651,0.347,,,,395,,,,6.23299611,1710000,619,https://doi.org/10.1016/j.jlumin.2018.09.008,ESV,mp-6331, icsd-191128 icsd-245226 icsd-99206,0.995879176,Journal of Luminescence,0022-2313,2019
369,Na2Y1.5B2O7Eu0.25,Na2Y1.5B2O7,Eu,3,0.25,,,,298,619,0.652,0.347,,,,395,,,,6.227886705,1690000,619,https://doi.org/10.1016/j.jlumin.2018.09.008,ESV,mp-6331, icsd-191128 icsd-245226 icsd-99206,1.005011844,Journal of Luminescence,0022-2313,2019
370,Na2Y1.3B2O7Eu0.35,Na2Y1.3B2O7,Eu,3,0.35,,,,298,619,0.652,0.347,36.6,,393,395,395,384,,6.201397124,1590000,619,https://doi.org/10.1016/j.jlumin.2018.09.008,ESV,mp-6331, icsd-191128 icsd-245226 icsd-99206,0.989804319,Journal of Luminescence,0022-2313,2019
