Repository: silverlight001/ipop-eu-valence-reproduction

# IPOP Eu 发射波长复现、泛化审计与价态建模
> Reproducible machine-learning benchmark for Eu-activated inorganic phosphors, with leakage-aware evaluation and an explicit Eu(II)/Eu(III) comparison.

本项目复现并审计 Jang 等人 2024 年发表于 *Scientific Reports* 的 IPOP 无机荧光粉数据集发射波长模型，重点回答两个问题：

1. 仅使用化学组成和测量条件时，模型在随机划分与真正的材料外推场景中表现如何？
2. 原论文将 Eu²⁺与 Eu³⁺混合训练；显式区分价态后，预测是否更可靠？

项目公开完整代码、固定数据版本、校验哈希、数据处理结果、折划分、逐样本预测、超参数、指标表、图表和中文讨论，目标是让其他研究者可以直接审查、复跑和扩展。

## 一眼看懂核心结论

- IPOP 主表明确提供 `1st dopant valency` 和 `2nd dopant valency`；价态并非从发射峰或化学式猜测。
- 1665 条 Eu 发射样本全部成功回连价态，其中 Eu²⁺ 626 条、Eu³⁺ 1039 条，无缺失或冲突。
- 分价态训练在四种评估协议中均降低总体 MAE，改善 1.415–3.765 nm。

File: data/raw/Inorganic_Phosphor_Optical_Properties_DB_20230908_IPOP_ver3.csv (part 3 of 25)
3,Ba2Bi0.6V3O11Eu0.4,Ba2Bi0.6V3O11,Eu,3,0.4,,,,298,619,,,,,,394,394,465,,6,1000000,619,https://doi.org/10.1016/j.dyepig.2016.04.052,ESV,mp-559941 , icsd-78156,0.979536504,Dyes and Pigments,0143-7208,2016
4,Ba2Bi0.4V3O11Eu0.6,Ba2Bi0.4V3O11,Eu,3,0.6,,,,298,619,0.65,0.35,,,451,394,394,465,,5.982271233,960000,619,https://doi.org/10.1016/j.dyepig.2016.04.052,ESV,mp-559941 , icsd-78156,1.035120852,Dyes and Pigments,0143-7208,2016
5,Ba2Bi0.2V3O11Eu0.8,Ba2Bi0.2V3O11,Eu,3,0.8,,,,298,619,,,,,,394,394,465,,5.755874856,570000,619,https://doi.org/10.1016/j.dyepig.2016.04.052,ESV,mp-559941 , icsd-78156,0.989919239,Dyes and Pigments,0143-7208,2016
6,Ba2V3O11Eu1,Ba2V3O11,Eu,3,1,,,,298,619,,,,,,394,394,465,,5.278753601,190000,619,https://doi.org/10.1016/j.dyepig.2016.04.052,ESV,mp-559941 , icsd-78156,0.968880417,Dyes and Pigments,0143-7208,2016
371,Na2Y1.1B2O7Eu0.45,Na2Y1.1B2O7,Eu,3,0.45,,,,298,619,0.652,0.347,,,,395,,,,6.190331698,1550000,619,https://doi.org/10.1016/j.jlumin.2018.09.008,ESV,mp-6331, icsd-191128 icsd-245226 icsd-99206,1.151523018,Journal of Luminescence,0022-2313,2019
372,Na2YB2O7Eu0.5,Na2YB2O7,Eu,3,0.5,,,,298,619,0.652,0.347,,,,395,,,,6.178976947,1510000,619,https://doi.org/10.1016/j.jlumin.2018.09.008,ESV,mp-6331, icsd-191128 icsd-245226 icsd-99206,1.090991287,Journal of Luminescence,0022-2313,2019
373,Sr1.6Zn0.3CeO4Eu0.1,Sr1.6Zn0.3CeO4,Eu,3,0.1,,,,298,,0.6,0.34,,,,400,,,,5.934498451,860000,614,https://doi.org/10.1021/am4041493,ACS,mp-15743, icsd-86768 icsd-237179 icsd-237186,0.991915523,ACS Applied Materials &amp; Interfaces,1944-8244,2014
374,Sr1.5Zn0.3CeO4Eu0.2,Sr1.5Zn0.3CeO4,Eu,3,0.2,,,,298,,0.6,0.34,,,,400,,,,5.886490725,770000,614,https://doi.org/10.1021/am4041493,ACS,mp-15743, icsd-86768 icsd-237179 icsd-237186,0.997664604,ACS Applied Materials &amp; Interfaces,1944-8244,2014
375,Sr1.4Zn0.3CeO4Eu0.3,Sr1.4Zn0.3CeO4,Eu,3,0.3,,,,298,614,0.6,0.34,46.1,,388,400,363,280,,5.851258349,710000,614,https://doi.org/10.1021/am4041493,ACS,mp-15743, icsd-86768 icsd-237179 icsd-237186,1.086653063,ACS Applied Materials &amp; Interfaces,1944-8244,2014
376,Sr1.3Zn0.3CeO4Eu0.4,Sr1.3Zn0.3CeO4,Eu,3,0.4,,,,298,,0.6,0.34,,,,400,,,,5.826074803,670000,614,https://doi.org/10.1021/am4041493,ACS,mp-15743, icsd-86768 icsd-237179 icsd-237186,0.987468218,ACS Applied Materials &amp; Interfaces,1944-8244,2014
377,Sr1.2Zn0.3CeO4Eu0.5,Sr1.2Zn0.3CeO4,Eu,3,0.5,,,,298,,0.6,0.34,,,,400,,,,5.707570176,510000,614,https://doi.org/10.1021/am4041493,ACS,mp-15743, icsd-86768 icsd-237179 icsd-237186,0.978397748,ACS Applied Materials &amp; Interfaces,1944-8244,2014
378,Sr1.98Si5N8Eu0.04,Sr1.98Si5N8,Eu,2,0.04,,,,298,619,0.638,0.359,,61,,460,460,320,,,,619,https://doi.org/10.1016/j.jlumin.2009.03.008,ESV,mp-9710, icsd-401500,1.010723754,Journal of Luminescence,0022-2313,2010
379,Sr1.96Si5N8Eu0.04,Sr1.96Si5N8,Eu,2,0.04,,,,298,615,0.61,0.39,,,,420,428,308,,,,615,https://doi.org/10.1016/j.ceramint.2014.04.054,ESV,mp-9710, icsd-401500,1.002690684,Ceramics International,0272-8842,2014
380,Sr1.95Si5N8Eu0.04Mn0.01,Sr1.95Si5N8,Eu,2,0.04,Mn,2,0.01,298,615,0.61,0.39,,,,420,428,308,,,,615,https://doi.org/10.1016/j.ceramint.2014.04.054,ESV,mp-9710, icsd-401500,0.987097929,Ceramics International,0272-8842,2014
381,Sr1.94Si5N8Eu0.04Mn0.02,Sr1.94Si5N8,Eu,2,0.04,Mn,2,0.02,298,615,0.61,0.38,,,,420,428,308,,,,615,https://doi.org/10.1016/j.ceramint.2014.04.054,ESV,mp-9710, icsd-401500,0.987309081,Ceramics International,0272-8842,2014
382,Sr1.93Si5N8Eu0.04Mn0.03,Sr1.93Si5N8,Eu,2,0.04,Mn,2,0.03,298,615,0.62,0.38,,,,420,428,308,,,,615,https://doi.org/10.1016/j.ceramint.2014.04.054,ESV,mp-9710, icsd-401500,0.984574807,Ceramics International,0272-8842,2014
383,Sr1.92Si5N8Eu0.04Mn0.04,Sr1.92Si5N8,Eu,2,0.04,Mn,2,0.04,298,615,0.62,0.38,,,,420,428,308,,,,615,https://doi.org/10.1016/j.ceramint.2014.04.054,ESV,mp-9710, icsd-401500,0.984789179,Ceramics International,0272-8842,2014
384,K2MgGeO4Bi0.001,K2MgGeO4,Bi,3,0.001,,,,298,614,,,,,,335,,,,3.323458367,2106,614,https://doi.org/10.1021/acs.inorgchem.8b02025,ACS,mp-1212053,,1.390171835,Inorganic Chemistry,0020-1669,2018
385,K2MgGeO4Bi0.004,K2MgGeO4,Bi,3,0.004,,,,298,614,,,,,,335,,,,3.289811839,1949,614,https://doi.org/10.1021/acs.inorgchem.8b02025,ACS,mp-1212053,,1.345086359,Inorganic Chemistry,0020-1669,2018
386,K2MgGeO4Bi0.01,K2MgGeO4,Bi,3,0.01,,,,298,614,0.4989,0.44,66.6,,,335,335,250,,3.230704314,1701,614,https://doi.org/10.1021/acs.inorgchem.8b02025,ACS,mp-1212053,,1.256769924,Inorganic Chemistry,0020-1669,2018
387,K2MgGeO4Bi0.02,K2MgGeO4,Bi,3,0.02,,,,298,614,,,,,,335,,,,3.194236749,1564,614,https://doi.org/10.1021/acs.inorgchem.8b02025,ACS,mp-1212053,,1.190653762,Inorganic Chemistry,0020-1669,2018
388,Ba0.99Al12O19Eu0.01,Ba0.99Al12O19,Eu,2,0.01,,,,298,443,0.1525,0.0499,45,,,350,350,,,,,445,https://doi.org/10.1021/acs.chemmater.8b00464,ACS,,,0.985886465,Chemistry of Materials,0897-4756,2018
389,Ba0.97Al12O19Eu0.03,Ba0.97Al12O19,Eu,2,0.03,,,,298,442,0.1522,0.0505,58,,,350,350,,,,,445,https://doi.org/10.1021/acs.chemmater.8b00464,ACS,,,0.985488357,Chemistry of Materials,0897-4756,2018
390,Ba0.95Al12O19Eu0.05,Ba0.95Al12O19,Eu,2,0.05,,,,298,443,0.1518,0.0519,70,,,350,350,,,,,445,https://doi.org/10.1021/acs.chemmater.8b00464,ACS,,,0.985517956,Chemistry of Materials,0897-4756,2018
391,Ba0.93Al12O19Eu0.07,Ba0.93Al12O19,Eu,2,0.07,,,,298,443,0.1514,0.053,75,,,350,350,,,,,445,https://doi.org/10.1021/acs.chemmater.8b00464,ACS,,,0.985463799,Chemistry of Materials,0897-4756,2018
392,Ba0.9Al12O19Eu0.1,Ba0.9Al12O19,Eu,2,0.1,,,,298,445,0.1512,0.054,84,,,350,350,,,2.756636108,571,445,https://doi.org/10.1021/acs.chemmater.8b00464,ACS,,,1.475518731,Chemistry of Materials,0897-4756,2018
393,Ba0.8Al12O19Eu0.2,Ba0.8Al12O19,Eu,2,0.2,,,,298,446,0.1502,0.0625,90,,,350,350,,,2.764922985,582,445,https://doi.org/10.1021/acs.chemmater.8b00464,ACS,,,1.473166134,Chemistry of Materials,0897-4756,2018
394,Ba0.75Al12O19Eu0.25,Ba0.75Al12O19,Eu,2,0.25,,,,298,447,0.1502,0.0617,88,,,350,350,,,2.77815125,600,445,https://doi.org/10.1021/acs.chemmater.8b00464,ACS,,,1.482663554,Chemistry of Materials,0897-4756,2018
395,Sr9Mg1.5P7O28Eu0.02,Sr9Mg1.5P7O28,Eu,2,0.02,,,,298,620,,,,,,460,,,,3.380573003,2402,620,https://doi.org/10.1021/acsami.5b06961,ACS,,,2.603975654,ACS Applied Materials &amp; Interfaces,1944-8244,2015
396,Sr9Mg1.5P7O28Eu0.04,Sr9Mg1.5P7O28,Eu,2,0.04,,,,298,620,,,,,,460,,,,3.355834496,2269,620,https://doi.org/10.1021/acsami.5b06961,ACS,,,2.490632975,ACS Applied Materials &amp; Interfaces,1944-8244,2015
397,Sr9Mg1.5P7O28Eu0.06,Sr9Mg1.5P7O28,Eu,2,0.06,,,,298,620,0.492,0.478,42.6,26.9,382,460,460,,,3.329397879,2135,620,https://doi.org/10.1021/acsami.5b06961,ACS,,,2.561284546,ACS Applied Materials &amp; Interfaces,1944-8244,2015
398,Sr9Mg1.5P7O28Eu0.06,Sr9Mg1.5P7O28,Eu,2,0.06,,,,300,620,0.465,0.511,,,,460,,,,,,,https://doi.org/10.1021/acsami.5b06961,ACS,,,2.067112936,ACS Applied Materials &amp; Interfaces,1944-8244,2015
399,Sr9Mg1.5P7O28Eu0.06,Sr9Mg1.5P7O28,Eu,2,0.06,,,,323,620,0.462,0.514,,,,460,,,,,,,https://doi.org/10.1021/acsami.5b06961,ACS,,,2.06732682,ACS Applied Materials &amp; Interfaces,1944-8244,2015
400,Sr9Mg1.5P7O28Eu0.06,Sr9Mg1.5P7O28,Eu,2,0.06,,,,348,620,0.459,0.516,,,,460,,,,,,,https://doi.org/10.1021/acsami.5b06961,ACS,,,2.067971422,ACS Applied Materials &amp; Interfaces,1944-8244,2015
401,Sr9Mg1.5P7O28Eu0.06,Sr9Mg1.5P7O28,Eu,2,0.06,,,,373,620,0.459,0.517,,,,460,,,,,,,https://doi.org/10.1021/acsami.5b06961,ACS,,,2.06904183,ACS Applied Materials &amp; Interfaces,1944-8244,2015
402,Sr9Mg1.P7O28Eu0.06,Sr9Mg1.P7O28,Eu,2,0.06,,,,398,620,0.463,0.514,,,,460,,,,,,,https://doi.org/10.1021/acsami.5b06961,ACS,,,2.050727242,ACS Applied Materials &amp; Interfaces,1944-8244,2015
403,Sr9Mg1.5P7O28Eu0.06,Sr9Mg1.5P7O28,Eu,2,0.06,,,,423,620,0.468,0.51,,,,460,,,,,,,https://doi.org/10.1021/acsami.5b06961,ACS,,,2.072434879,ACS Applied Materials &amp; Interfaces,1944-8244,2015
404,Sr9Mg1.5P7O28Eu0.06,Sr9Mg1.5P7O28,Eu,2,0.06,,,,448,620,0.471,0.509,,,,460,,,,,,,https://doi.org/10.1021/acsami.5b06961,ACS,,,2.076459339,ACS Applied Materials &amp; Interfaces,1944-8244,2015
405,Sr9Mg1.5P7O28Eu0.08,Sr9Mg1.5P7O28,Eu,2,0.08,,,,298,620,,,,,,460,,,,3.295347148,1974,620,https://doi.org/10.1021/acsami.5b06961,ACS,,,2.391008407,ACS Applied Materials &amp; Interfaces,1944-8244,2015
406,Sr9Mg1.5P7O28Eu0.1,Sr9Mg1.5P7O28,Eu,2,0.1,,,,298,620,,,,,,460,,,,3.256717746,1806,620,https://doi.org/10.1021/acsami.5b06961,ACS,,,2.225006734,ACS Applied Materials &amp; Interfaces,1944-8244,2015
407,Sr9Mg1.5P7O28Eu0.12,Sr9Mg1.5P7O28,Eu,2,0.12,,,,298,620,,,,,,460,,,,3.219584526,1658,620,https://doi.org/10.1021/acsami.5b06961,ACS,,,2.026097254,ACS Applied Materials &amp; Interfaces,1944-8244,2015
408,Sr9Mg1.5P7O28Eu0.14,Sr9Mg1.5P7O28,Eu,2,0.14,,,,298,620,,,,,,460,,,,3.180985581,1517,620,https://doi.org/10.1021/acsami.5b06961,ACS,,,1.903329353,ACS Applied Materials &amp; Interfaces,1944-8244,2015
409,LiCa2.994ZnV3O12Sm0.002,LiCa2.994ZnV3O12,Sm,3,0.002,,,,298,651,0.321,0.38,,,,343,,,,,,,https://doi.org/10.1039/C8RA07329E,RSC,,,0.998781437,RSC Advances,2046-2069,2018
410,LiCa2.985ZnV3O12Sm0.005,LiCa2.985ZnV3O12,Sm,3,0.005,,,,298,651,0.358,0.38,,,,343,,,,,,,https://doi.org/10.1039/C8RA07329E,RSC,,,0.998814708,RSC Advances,2046-2069,2018
411,LiCa2.97ZnV3O12Sm0.01,LiCa2.97ZnV3O12,Sm,3,0.01,,,,298,651,0.364,0.388,36.1,,413,343,343,,,,,651,https://doi.org/10.1039/C8RA07329E,RSC,,,1.008058131,RSC Advances,2046-2069,2018
412,LiCa2.97ZnV3O12Sm0.01,LiCa2.97ZnV3O12,Sm,3,0.01,,,,323,651,0.389,0.39,,,,343,,,,,,,https://doi.org/10.1039/C8RA07329E,RSC,,,0.999177452,RSC Advances,2046-2069,2018
413,LiCa2.97ZnV3O12Sm0.01,LiCa2.97ZnV3O12,Sm,3,0.01,,,,343,651,0.42,0.39,,,,343,,,,,,,https://doi.org/10.1039/C8RA07329E,RSC,,,1.000147656,RSC Advances,2046-2069,2018
414,LiCa2.97ZnV3O12Sm0.01,LiCa2.97ZnV3O12,Sm,3,0.01,,,,363,651,0.456,0.392,,,,343,,,,,,,https://doi.org/10.1039/C8RA07329E,RSC,,,1.001633992,RSC Advances,2046-2069,2018
415,LiCa2.97ZnV3O12Sm0.01,LiCa2.97ZnV3O12,Sm,3,0.01,,,,383,651,0.485,0.389,,,,343,,,,,,,https://doi.org/10.1039/C8RA07329E,RSC,,,1.00424275,RSC Advances,2046-2069,2018
416,LiCa2.97ZnV3O12Sm0.01,LiCa2.97ZnV3O12,Sm,3,0.01,,,,403,651,0.515,0.389,,,,343,,,,,,,https://doi.org/10.1039/C8RA07329E,RSC,,,1.008941061,RSC Advances,2046-2069,2018
417,LiCa2.97ZnV3O12Sm0.01,LiCa2.97ZnV3O12,Sm,3,0.01,,,,423,651,0.535,0.389,,,,343,,,,,,,https://doi.org/10.1039/C8RA07329E,RSC,,,1.014371263,RSC Advances,2046-2069,2018
418,LiCa2.97ZnV3O12Sm0.01,LiCa2.97ZnV3O12,Sm,3,0.01,,,,443,651,0.55,0.389,,,,343,,,,,,,https://doi.org/10.1039/C8RA07329E,RSC,,,1.020434682,RSC Advances,2046-2069,2018
419,LiCa2.97ZnV3O12Sm0.01,LiCa2.97ZnV3O12,Sm,3,0.01,,,,463,651,0.569,0.391,,,,343,,,,,,,https://doi.org/10.1039/C8RA07329E,RSC,,,1.035468242,RSC Advances,2046-2069,2018
420,LiCa2.94ZnV3O12Sm0.02,LiCa2.94ZnV3O12,Sm,3,0.02,,,,298,651,0.389,0.393,,,,343,,,,,,,https://doi.org/10.1039/C8RA07329E,RSC,,,0.998970724,RSC Advances,2046-2069,2018
421,LiCa2.91ZnV3O12Sm0.03,LiCa2.91ZnV3O12,Sm,3,0.03,,,,298,651,0.399,0.394,,,,343,,,,,,,https://doi.org/10.1039/C8RA07329E,RSC,,,0.999032502,RSC Advances,2046-2069,2018
422,LiCa2.88ZnV3O12Sm0.04,LiCa2.88ZnV3O12,Sm,3,0.04,,,,298,651,0.397,0.395,,,,343,,,,,,,https://doi.org/10.1039/C8RA07329E,RSC,,,0.998106951,RSC Advances,2046-2069,2018
423,Sr2.99Al2O5Cl2Eu0.01,Sr2.99Al2O5Cl2,Eu,3,0.01,,,,298,616,,,35,,,393,,,,,,,https://doi.org/10.1021/acsami.8b13728,ACS,mp-559224, icsd-68365,1.025703943,ACS Applied Materials &amp; Interfaces,1944-8244,2018
424,Sr2.985Al2O5Cl2Tb0.015,Sr2.985Al2O5Cl2,Tb,3,0.015,,,,298,489,0.3159,0.5572,45,,,376,,,,6.504470862,3195000,544,https://doi.org/10.1021/acsami.8b13728,ACS,mp-559224, icsd-68365,102.9891648,ACS Applied Materials &amp; Interfaces,1944-8244,2018
425,Sr2.9825Al2O5Cl2Tb0.015Eu0.0025,Sr2.9825Al2O5Cl2,Tb,3,0.015,Eu,3,0.0025,298,616,0.3397,0.5312,,,,376,,,,6.415474168,2603000,544,https://doi.org/10.1021/acsami.8b13728,ACS,mp-559224, icsd-68365,1.223709532,ACS Applied Materials &amp; Interfaces,1944-8244,2018
426,Sr2.98Al2O5Cl2Tb0.015Eu0.005,Sr2.98Al2O5Cl2,Tb,3,0.015,Eu,3,0.005,298,616,0.4146,0.4832,,,,376,,,,6.294025094,1968000,544,https://doi.org/10.1021/acsami.8b13728,ACS,mp-559224, icsd-68365,0.997225935,ACS Applied Materials &amp; Interfaces,1944-8244,2018
427,Sr2.9725Al2O5Cl2Tb0.015Eu0.0075,Sr2.9725Al2O5Cl2,Tb,3,0.015,Eu,3,0.0075,298,616,0.4638,0.4519,,,,376,,,,6.153814864,1425000,544,https://doi.org/10.1021/acsami.8b13728,ACS,mp-559224, icsd-68365,0.988198453,ACS Applied Materials &amp; Interfaces,1944-8244,2018
428,Sr2.975Al2O5Cl2Tb0.015Eu0.01,Sr2.975Al2O5Cl2,Tb,3,0.015,Eu,3,0.01,298,616,0.5012,0.4236,,,,376,,,,6.086715664,1221000,544,https://doi.org/10.1021/acsami.8b13728,ACS,mp-559224, icsd-68365,0.999186083,ACS Applied Materials &amp; Interfaces,1944-8244,2018
429,Sr2.9725Al2O5Cl2Tb0.015Eu0.0125,Sr2.9725Al2O5Cl2,Tb,3,0.015,Eu,3,0.0125,298,616,0.5462,0.3897,50,,468,376,,,,5.978180517,951000,544,https://doi.org/10.1021/acsami.8b13728,ACS,mp-559224, icsd-68365,1.113508251,ACS Applied Materials &amp; Interfaces,1944-8244,2018
430,Sr2.9725Al2O5Cl2Tb0.015Eu0.0125,Sr2.9725Al2O5Cl2,Tb,3,0.015,Eu,3,0.0125,323,616,0.5461,0.3903,,,,376,,,,6.383994789,2421000,544,https://doi.org/10.1021/acsami.8b13728,ACS,mp-559224, icsd-68365,1.019728303,ACS Applied Materials &amp; Interfaces,1944-8244,2018
431,Sr2.9725Al2O5Cl2Tb0.015Eu0.0125,Sr2.9725Al2O5Cl2,Tb,3,0.015,Eu,3,0.0125,373,616,0.5963,0.3588,,,,376,,,,6.208441356,1616000,544,https://doi.org/10.1021/acsami.8b13728,ACS,mp-559224, icsd-68365,0.974900017,ACS Applied Materials &amp; Interfaces,1944-8244,2018
432,Sr2.9725Al2O5Cl2Tb0.015Eu0.0125,Sr2.9725Al2O5Cl2,Tb,3,0.015,Eu,3,0.0125,423,616,0.5761,0.3747,,,,376,,,,5.741939078,552000,544,https://doi.org/10.1021/acsami.8b13728,ACS,mp-559224, icsd-68365,1.007667469,ACS Applied Materials &amp; Interfaces,1944-8244,2018
433,Sr2.9725Al2O5Cl2Tb0.015Eu0.0125,Sr2.9725Al2O5Cl2,Tb,3,0.015,Eu,3,0.0125,473,616,,,,,,376,,,,5.271841607,187000,544,https://doi.org/10.1021/acsami.8b13728,ACS,mp-559224, icsd-68365,0.968902112,ACS Applied Materials &amp; Interfaces,1944-8244,2018
434,Sr2.9725Al2O5Cl2Tb0.015Eu0.0125,Sr2.9725Al2O5Cl2,Tb,3,0.015,Eu,3,0.0125,523,616,,,,,,376,,,,4.908485019,81000,544,https://doi.org/10.1021/acsami.8b13728,ACS,mp-559224, icsd-68365,1.069611989,ACS Applied Materials &amp; Interfaces,1944-8244,2018
435,Sr2.9725Al2O5Cl2Tb0.015Eu0.0125,Sr2.9725Al2O5Cl2,Tb,3,0.015,Eu,3,0.0125,573,616,,,,,,376,,,,4.556302501,36000,544,https://doi.org/10.1021/acsami.8b13728,ACS,mp-559224, icsd-68365,1.020018546,ACS Applied Materials &amp; Interfaces,1944-8244,2018
436,Sr2.97Al2O5Cl2Tb0.015Eu0.015,Sr2.97Al2O5Cl2,Tb,3,0.015,Eu,3,0.015,298,616,0.5839,0.3616,,,,376,,,,5.828015064,673000,544,https://doi.org/10.1021/acsami.8b13728,ACS,mp-559224, icsd-68365,0.985695408,ACS Applied Materials &amp; Interfaces,1944-8244,2018
437,Sr2.9675Al2O5Cl2Tb0.015Eu0.0175,Sr2.9675Al2O5Cl2,Tb,3,0.015,Eu,3,0.0175,298,616,0.6181,0.3324,,,,376,,,,5.80140371,633000,544,https://doi.org/10.1021/acsami.8b13728,ACS,mp-559224, icsd-68365,0.97955303,ACS Applied Materials &amp; Interfaces,1944-8244,2018
438,Sr2.965Al2O5Cl2Tb0.015Eu0.02,Sr2.965Al2O5Cl2,Tb,3,0.015,Eu,3,0.02,298,616,0.6579,0.3046,,,,376,,,,5.776701184,598000,544,https://doi.org/10.1021/acsami.8b13728,ACS,mp-559224, icsd-68365,0.982526787,ACS Applied Materials &amp; Interfaces,1944-8244,2018
439,Gd1.86ZnTiO6Eu0.14,Gd1.86ZnTiO6,Eu,3,0.14,,,,298,613,0.662,0.338,,,425,270,270,396,464,5.788168371,614000,613,https://doi.org/10.1039/C8RA00700D,RSC,mp-1105276, icsd-251934,1.025774258,RSC Advances,2046-2069,2018
452,KSr0.995Eu0.005,KSr0.995,Eu,2,0.005,,,,298,430,0.166,0.108,,,,365,,,,2.974971994,944,430,https://doi.org/10.1039/C3TC30128A,RSC,,,0.9870709,Journal of Materials Chemistry C,2050-7526,2013
453,K0.9Na0.1Sr0.995Eu0.005,K0.9Na0.1Sr0.995,Eu,2,0.005,,,,298,434,,,,,,365,,,,2.974050903,942,434,https://doi.org/10.1039/C3TC30128A,RSC,,,0.992964203,Journal of Materials Chemistry C,2050-7526,2013
454,K0.8Na0.2Sr0.995Eu0.005,K0.8Na0.2Sr0.995,Eu,2,0.005,,,,298,437,0.162,0.202,,,,365,,,,3.008600172,1020,437,https://doi.org/10.1039/C3TC30128A,RSC,,,1.004763941,Journal of Materials Chemistry C,2050-7526,2013
455,K0.6Na0.4Sr0.995Eu0.005,K0.6Na0.4Sr0.995,Eu,2,0.005,,,,298,480,0.175,0.314,,,,365,,,,3.025305865,1060,440,https://doi.org/10.1039/C3TC30128A,RSC,,,1.007796006,Journal of Materials Chemistry C,2050-7526,2013
456,K0.5Na0.5Sr0.995Eu0.005,K0.5Na0.5Sr0.995,Eu,2,0.005,,,,298,480,,,,,,365,,,,2.959041392,910,444,https://doi.org/10.1039/C3TC30128A,RSC,,,0.990572085,Journal of Materials Chemistry C,2050-7526,2013
457,K0.4Na0.6Sr0.995Eu0.005,K0.4Na0.6Sr0.995,Eu,2,0.005,,,,298,480,0.202,0.406,50.6,,,365,375,,,2.939519253,870,452,https://doi.org/10.1039/C3TC30128A,RSC,,,0.98700589,Journal of Materials Chemistry C,2050-7526,2013
458,K0.2Na0.8Sr0.995Eu0.005,K0.2Na0.8Sr0.995,Eu,2,0.005,,,,298,480,,,,,,365,,,,2.939519253,870,452,https://doi.org/10.1039/C3TC30128A,RSC,,,0.990116454,Journal of Materials Chemistry C,2050-7526,2013
459,K0.4Na0.6Sr0.985Eu0.005Tb0.01,K0.4Na0.6Sr0.985,Eu,2,0.005,Tb,3,0.01,298,472,0.204,0.415,,,,365,,,,,,472,https://doi.org/10.1039/C3TC30128A,RSC,,,1.838457642,Journal of Materials Chemistry C,2050-7526,2013
460,K0.4Na0.6Sr0.965Eu0.005Tb0.03,K0.4Na0.6Sr0.965,Eu,2,0.005,Tb,3,0.03,298,472,0.212,0.42,,,,365,,,,2.857332496,720,472,https://doi.org/10.1039/C3TC30128A,RSC,,,1.086560156,Journal of Materials Chemistry C,2050-7526,2013
461,K0.4Na0.6Sr0.945Eu0.005Tb0.05,K0.4Na0.6Sr0.945,Eu,2,0.005,Tb,3,0.05,298,472,0.22,0.425,,,,365,,,,2.838849091,690,472,https://doi.org/10.1039/C3TC30128A,RSC,,,1.097512542,Journal of Materials Chemistry C,2050-7526,2013
462,K0.4Na0.6Sr0.925Eu0.005Tb0.07,K0.4Na0.6Sr0.925,Eu,2,0.005,Tb,3,0.07,298,542,0.23,0.435,,,,365,,,,2.819543936,660,472,https://doi.org/10.1039/C3TC30128A,RSC,,,1.103122701,Journal of Materials Chemistry C,2050-7526,2013
463,K0.4Na0.6Sr0.905Eu0.005Tb0.09,K0.4Na0.6Sr0.905,Eu,2,0.005,Tb,3,0.09,298,542,0.232,0.42,,,,365,363,,,2.812913357,650,472,https://doi.org/10.1039/C3TC30128A,RSC,,,1.104533706,Journal of Materials Chemistry C,2050-7526,2013
464,K0.4Na0.6Sr0.985Eu0.005Tb0.11,K0.4Na0.6Sr0.985,Eu,2,0.005,Tb,3,0.11,298,542,,,,,,365,,,,2.748188027,560,472,https://doi.org/10.1039/C3TC30128A,RSC,,,1.134720685,Journal of Materials Chemistry C,2050-7526,2013
465,Y1.9Ti2O7Eu0.1,Y1.9Ti2O7,Eu,3,0.1,,,,298,591,0.593,0.407,,,,395,395,375,463,6.352182518,2250000,591,https://doi.org/10.1111/j.1551-2916.2011.04804.x,Wiley,"mp-5373,mp-685370,mp-686019,mp-1173093", icsd-42702 icsd-93770 icsd-160111 icsd-153820 icsd-167563 icsd-15633 icsd-14242 icsd-24206 icsd-164023 icsd-191622 icsd-157666 icsd-66874 icsd-157667 icsd-239724 icsd-196407 icsd-83593,1.009253207,Journal of the American Ceramic Society,0002-7820,2011
466,Y1.8Ti2O7Eu0.2,Y1.8Ti2O7,Eu,3,0.2,,,,298,591,0.596,0.404,,,,395,,,,6.255272505,1800000,591,https://doi.org/10.1111/j.1551-2916.2011.04804.x,Wiley,"mp-5373,mp-685370,mp-686019,mp-1173093", icsd-42702 icsd-93770 icsd-160111 icsd-153820 icsd-167563 icsd-15633 icsd-14242 icsd-24206 icsd-164023 icsd-191622 icsd-157666 icsd-66874 icsd-157667 icsd-239724 icsd-196407 icsd-83593,0.999185124,Journal of the American Ceramic Society,0002-7820,2011
467,Y1.7Ti2O7Eu0.3,Y1.7Ti2O7,Eu,3,0.3,,,,298,591,0.597,0.403,,,,395,395,375,463,6.204119983,1600000,591,https://doi.org/10.1111/j.1551-2916.2011.04804.x,Wiley,"mp-5373,mp-685370,mp-686019,mp-1173093", icsd-42702 icsd-93770 icsd-160111 icsd-153820 icsd-167563 icsd-15633 icsd-14242 icsd-24206 icsd-164023 icsd-191622 icsd-157666 icsd-66874 icsd-157667 icsd-239724 icsd-196407 icsd-83593,0.956593033,Journal of the American Ceramic Society,0002-7820,2011
468,Y1.6Ti2O7Eu0.4,Y1.6Ti2O7,Eu,3,0.4,,,,298,591,0.6,0.399,,,,395,,,,6.123851641,1330000,591,https://doi.org/10.1111/j.1551-2916.2011.04804.x,Wiley,"mp-5373,mp-685370,mp-686019,mp-1173093", icsd-42702 icsd-93770 icsd-160111 icsd-153820 icsd-167563 icsd-15633 icsd-14242 icsd-24206 icsd-164023 icsd-191622 icsd-157666 icsd-66874 icsd-157667 icsd-239724 icsd-196407 icsd-83593,1.08108537,Journal of the American Ceramic Society,0002-7820,2011
469,Y1.55Ti2O7Eu0.45,Y1.55Ti2O7,Eu,3,0.45,,,,298,591,0.616,0.384,,,649,395,395,375,463,6.079181246,1200000,591,https://doi.org/10.1111/j.1551-2916.2011.04804.x,Wiley,"mp-5373,mp-685370,mp-686019,mp-1173093", icsd-42702 icsd-93770 icsd-160111 icsd-153820 icsd-167563 icsd-15633 icsd-14242 icsd-24206 icsd-164023 icsd-191622 icsd-157666 icsd-66874 icsd-157667 icsd-239724 icsd-196407 icsd-83593,0.997698363,Journal of the American Ceramic Society,0002-7820,2011
470,Ca5P3O12FDy0.005,Ca5P3O12F,Dy,3,0.005,,,,298,486,0.308,0.304,,,,352,352,390,325,,,486,https://doi.org/10.1111/jace.15701,Wiley,"mp-6473,mp-1227110", icsd-240629 icsd-94082 icsd-24236 icsd-38118 icsd-240658 icsd-163790 icsd-236762 icsd-94081 icsd-94083 icsd-30261 icsd-56314 icsd-84227 icsd-180314 icsd-193552 icsd-262707 icsd-52385 icsd-240657 icsd-56313,1.153051494,Journal of the American Ceramic Society,0002-7820,2018
471,Ca5P3O12FDy0.01,Ca5P3O12F,Dy,3,0.01,,,,298,579,0.3165,0.3149,,,,352,,,,6.410118968,2571100,579,https://doi.org/10.1111/jace.15701,Wiley,"mp-6473,mp-1227110", icsd-240629 icsd-94082 icsd-24236 icsd-38118 icsd-240658 icsd-163790 icsd-236762 icsd-94081 icsd-94083 icsd-30261 icsd-56314 icsd-84227 icsd-180314 icsd-193552 icsd-262707 icsd-52385 icsd-240657 icsd-56313,1.144058866,Journal of the American Ceramic Society,0002-7820,2018
472,Ca5P3O12FDy0.02,Ca5P3O12F,Dy,3,0.02,,,,298,486,0.287,0.264,,,,352,352,390,325,,,486,https://doi.org/10.1111/jace.15701,Wiley,"mp-6473,mp-1227110", icsd-240629 icsd-94082 icsd-24236 icsd-38118 icsd-240658 icsd-163790 icsd-236762 icsd-94081 icsd-94083 icsd-30261 icsd-56314 icsd-84227 icsd-180314 icsd-193552 icsd-262707 icsd-52385 icsd-240657 icsd-56313,1.150742598,Journal of the American Ceramic Society,0002-7820,2018
473,Ca5P3O12FDy0.03,Ca5P3O12F,Dy,3,0.03,,,,298,486,0.311,0.307,,,,352,352,390,325,,,486,https://doi.org/10.1111/jace.15701,Wiley,"mp-6473,mp-1227110", icsd-240629 icsd-94082 icsd-24236 icsd-38118 icsd-240658 icsd-163790 icsd-236762 icsd-94081 icsd-94083 icsd-30261 icsd-56314 icsd-84227 icsd-180314 icsd-193552 icsd-262707 icsd-52385 icsd-240657 icsd-56313,1.149519066,Journal of the American Ceramic Society,0002-7820,2018
474,Ca5P3O12FDy0.01Eu0.005,Ca5P3O12F,Dy,3,0.01,Eu,3,0.005,298,579,0.3247,0.3239,,,,352,,,,6.399102361,2506700,579,https://doi.org/10.1111/jace.15701,Wiley,"mp-6473,mp-1227110", icsd-240629 icsd-94082 icsd-24236 icsd-38118 icsd-240658 icsd-163790 icsd-236762 icsd-94081 icsd-94083 icsd-30261 icsd-56314 icsd-84227 icsd-180314 icsd-193552 icsd-262707 icsd-52385 icsd-240657 icsd-56313,0.976070451,Journal of the American Ceramic Society,0002-7820,2018
475,Ca5P3O12FDy0.01Eu0.01,Ca5P3O12F,Dy,3,0.01,Eu,3,0.01,298,579,0.3288,0.3284,,,,352,,,,6.381999022,2409900,579,https://doi.org/10.1111/jace.15701,Wiley,"mp-6473,mp-1227110", icsd-240629 icsd-94082 icsd-24236 icsd-38118 icsd-240658 icsd-163790 icsd-236762 icsd-94081 icsd-94083 icsd-30261 icsd-56314 icsd-84227 icsd-180314 icsd-193552 icsd-262707 icsd-52385 icsd-240657 icsd-56313,0.97593313,Journal of the American Ceramic Society,0002-7820,2018
476,Ca5P3O12FDy0.01Eu0.02,Ca5P3O12F,Dy,3,0.01,Eu,3,0.02,298,579,0.3431,0.3395,,,,352,,,,,,579,https://doi.org/10.1111/jace.15701,Wiley,"mp-6473,mp-1227110", icsd-240629 icsd-94082 icsd-24236 icsd-38118 icsd-240658 icsd-163790 icsd-236762 icsd-94081 icsd-94083 icsd-30261 icsd-56314 icsd-84227 icsd-180314 icsd-193552 icsd-262707 icsd-52385 icsd-240657 icsd-56313,1.004824839,Journal of the American Ceramic Society,0002-7820,2018
477,Ca5P3O12FDy0.01Eu0.03,Ca5P3O12F,Dy,3,0.01,Eu,3,0.03,298,579,0.3529,0.3426,,,,352,,,,6.357420246,2277300,579,https://doi.org/10.1111/jace.15701,Wiley,"mp-6473,mp-1227110", icsd-240629 icsd-94082 icsd-24236 icsd-38118 icsd-240658 icsd-163790 icsd-236762 icsd-94081 icsd-94083 icsd-30261 icsd-56314 icsd-84227 icsd-180314 icsd-193552 icsd-262707 icsd-52385 icsd-240657 icsd-56313,1.005012288,Journal of the American Ceramic Society,0002-7820,2018
478,Ca8ZnLa0.95P7O28Eu0.05,Ca8ZnLa0.95P7O28,Eu,3,0.05,,,,298,611,,,25,,,391,391,462,359,6.265289626,1842000,611,https://doi.org/10.1111/jace.15691,Wiley,,,0.969597242,Journal of the American Ceramic Society,0002-7820,2018
479,Ca8ZnLa0.9P7O28Eu0.1,Ca8ZnLa0.9P7O28,Eu,3,0.1,,,,298,611,,,33,,,391,391,462,359,6.265289626,1842000,611,https://doi.org/10.1111/jace.15691,Wiley,,,0.969600172,Journal of the American Ceramic Society,0002-7820,2018
480,Ca8ZnLa0.7P7O28Eu0.3,Ca8ZnLa0.7P7O28,Eu,3,0.3,,,,298,611,,,47,,,391,391,462,359,6.263872677,1836000,611,https://doi.org/10.1111/jace.15691,Wiley,,,0.986597194,Journal of the American Ceramic Society,0002-7820,2018
481,Ca8ZnLa0.5P7O28Eu0.5,Ca8ZnLa0.5P7O28,Eu,3,0.5,,,,298,611,,,55,,,391,391,462,359,6.26599637,1845000,611,https://doi.org/10.1111/jace.15691,Wiley,,,0.98158659,Journal of the American Ceramic Society,0002-7820,2018
482,Ca8ZnLa0.3P7O28Eu0.7,Ca8ZnLa0.3P7O28,Eu,3,0.7,,,,298,611,,,78,,,391,391,462,359,6.26245109,1830000,611,https://doi.org/10.1111/jace.15691,Wiley,,,1.010920834,Journal of the American Ceramic Society,0002-7820,2018
483,Ca8ZnLa0.1P7O28Eu0.9,Ca8ZnLa0.1P7O28,Eu,3,0.9,,,,298,611,0.6512,0.3485,75,,520,391,391,462,359,6.265053789,1841000,611,https://doi.org/10.1111/jace.15691,Wiley,,,0.966804424,Journal of the American Ceramic Society,0002-7820,2018
484,Ca8ZnP7O28Eu1,Ca8ZnP7O28,Eu,3,1,,,,298,611,,,70,,,391,391,462,359,6.255995727,1803000,611,https://doi.org/10.1111/jace.15691,Wiley,,,1.021226747,Journal of the American Ceramic Society,0002-7820,2018
485,Ba2Y0.97B2O6ClCe0.03,Ba2Y0.97B2O6Cl,Ce,3,0.03,,,,298,420,0.168,0.05,,,,360,360,,,1.307496038,20.3,420,https://doi.org/10.1111/jace.12916,Wiley,mp-866310, icsd-262072,1.006896643,Journal of the American Ceramic Society,0002-7820,2014
486,Ba2Y0.82B2O6ClCe0.03Tb0.15,Ba2Y0.82B2O6Cl,Ce,3,0.03,Tb,3,0.15,298,545,,,,,,360,,,,0.824125834,6.67,420,https://doi.org/10.1111/jace.12916,Wiley,mp-866310, icsd-262072,1.02482024,Journal of the American Ceramic Society,0002-7820,2014
487,Ba2Y0.47B2O6ClCe0.03Tb0.5,Ba2Y0.47B2O6Cl,Ce,3,0.03,Tb,3,0.5,298,545,,,,,,360,,,,0.198657087,1.58,420,https://doi.org/10.1111/jace.12916,Wiley,mp-866310, icsd-262072,1.024386914,Journal of the American Ceramic Society,0002-7820,2014
488,Ba2Y0.47B2O6ClCe0.03Tb0.5,Ba2Y0.47B2O6Cl,Ce,3,0.03,Tb,3,0.5,298,545,0.328,0.591,,,,360,,,,6.320976677,2094000,545,https://doi.org/10.1111/jace.12916,Wiley,mp-866310, icsd-262072,1.050038792,Journal of the American Ceramic Society,0002-7820,2014
496,NaCaPO4Dy0.015,NaCaPO4,Dy,3,0.015,,,,298,,0.32,0.37,,,,355,,,,5.781036939,604000,575,https://doi.org/10.1111/j.1551-2916.2010.03963.x,Wiley,mp-14401, icsd-35629,0.995724201,Journal of the American Ceramic Society,0002-7820,2010
497,Sr2P2O7Sm0.01,Sr2P2O7,Sm,3,0.01,,,,298,596,,,,,,400,,,,6.51851394,3300000,596,https://doi.org/10.1111/ijac.12370,Wiley,mp-5616, icsd-31004 icsd-59395 icsd-34467,186.4192855,International Journal of Applied Ceramic Technology,1546-542X,2015
498,Sr2P2O7Sm0.02,Sr2P2O7,Sm,3,0.02,,,,298,596,,,,,,400,,,,6.469822016,2950000,596,https://doi.org/10.1111/ijac.12370,Wiley,mp-5616, icsd-31004 icsd-59395 icsd-34467,1.007259197,International Journal of Applied Ceramic Technology,1546-542X,2015
499,Sr2P2O7Sm0.04,Sr2P2O7,Sm,3,0.04,,,,298,596,,,,,,400,,,,6.423245874,2650000,596,https://doi.org/10.1111/ijac.12370,Wiley,mp-5616, icsd-31004 icsd-59395 icsd-34467,1.23160506,International Journal of Applied Ceramic Technology,1546-542X,2015
500,Sr2P2O7Sm0.06,Sr2P2O7,Sm,3,0.06,,,,298,596,0.5753,0.4147,,,,400,244,400,370,6.33243846,2150000,596,https://doi.org/10.1111/ijac.12370,Wiley,mp-5616, icsd-31004 icsd-59395 icsd-34467,0.986278597,International Journal of Applied Ceramic Technology,1546-542X,2015
501,Sr2P2O7Sm0.08,Sr2P2O7,Sm,3,0.08,,,,298,596,,,,,,400,,,,6.290034611,1950000,596,https://doi.org/10.1111/ijac.12370,Wiley,mp-5616, icsd-31004 icsd-59395 icsd-34467,1.010683903,International Journal of Applied Ceramic Technology,1546-542X,2015
502,Sr2P2O7Sm0.12,Sr2P2O7,Sm,3,0.12,,,,298,596,,,,,,400,,,,6.217483944,1650000,596,https://doi.org/10.1111/ijac.12370,Wiley,mp-5616, icsd-31004 icsd-59395 icsd-34467,1.076112202,International Journal of Applied Ceramic Technology,1546-542X,2015
503,Sr2P2O7Sm0.14,Sr2P2O7,Sm,3,0.14,,,,298,596,,,,,,400,,,,6.190331698,1550000,596,https://doi.org/10.1111/ijac.12370,Wiley,mp-5616, icsd-31004 icsd-59395 icsd-34467,1.151547662,International Journal of Applied Ceramic Technology,1546-542X,2015
504,Ba0.95Ca2In6O12Eu0.05,Ba0.95Ca2In6O12,Eu,3,0.05,,,,298,617,0.331,0.275,,,,393,393,380,465,,,617,https://doi.org/10.1111/jace.13511,Wiley,,,1.071813787,Journal of the American Ceramic Society,0002-7820,2015
505,Ba0.93Ca2In6O12Eu0.07,Ba0.93Ca2In6O12,Eu,3,0.07,,,,298,617,0.384,0.308,,,,393,,,,,,617,https://doi.org/10.1111/jace.13511,Wiley,,,1.067311736,Journal of the American Ceramic Society,0002-7820,2015
506,Ba0.6Ca2In6O12Eu0.4,Ba0.6Ca2In6O12,Eu,3,0.4,,,,298,617,0.594,0.336,,,,393,,,,,,617,https://doi.org/10.1111/jace.13511,Wiley,,,1.059716839,Journal of the American Ceramic Society,0002-7820,2015
507,La0.97MgAl11O19Tm0.03,La0.97MgAl11O19,Tm,3,0.03,,,,298,455,0.1579,0.0553,,,,359,,,,4.658964843,45600,455,https://doi.org/10.1111/jace.13346,Wiley,mp-1223152,,1.025415404,Journal of the American Ceramic Society,0002-7820,2014
508,La0.96MgAl11O19Tm0.03Dy0.01,La0.96MgAl11O19,Tm,3,0.03,Dy,3,0.01,298,455,0.1722,0.0845,,,,359,,,,4.607455023,40500,455,https://doi.org/10.1111/jace.13346,Wiley,mp-1223152,,1.033354446,Journal of the American Ceramic Society,0002-7820,2014
509,La0.94MgAl11O19Tm0.03Dy0.03,La0.94MgAl11O19,Tm,3,0.03,Dy,3,0.03,298,455,0.1879,0.1154,,,,359,,,,4.571708832,37300,455,https://doi.org/10.1111/jace.13346,Wiley,mp-1223152,,1.011739244,Journal of the American Ceramic Society,0002-7820,2014
510,La0.92MgAl11O19Tm0.03Dy0.05,La0.92MgAl11O19,Tm,3,0.03,Dy,3,0.05,298,455,0.201,0.1412,,,,359,,,,4.526339277,33600,455,https://doi.org/10.1111/jace.13346,Wiley,mp-1223152,,1.062126499,Journal of the American Ceramic Society,0002-7820,2014
511,La0.87MgAl11O19Tm0.03Dy0.1,La0.87MgAl11O19,Tm,3,0.03,Dy,3,0.1,298,455,0.2242,0.1866,,,,359,,,,4.28780173,19400,455,https://doi.org/10.1111/jace.13346,Wiley,mp-1223152,,1.055083613,Journal of the American Ceramic Society,0002-7820,2014
512,La0.82MgAl11O19Tm0.03Dy0.15,La0.82MgAl11O19,Tm,3,0.03,Dy,3,0.15,298,455,0.2383,0.2182,,,,359,,,,4.225309282,16800,455,https://doi.org/10.1111/jace.13346,Wiley,mp-1223152,,1.03676992,Journal of the American Ceramic Society,0002-7820,2014
513,La0.96MgAl11O19Tm0.03Dy0.01,La0.96MgAl11O19,Tm,3,0.03,Dy,3,0.01,298,570,0.2354,0.2158,,,,348,,,,,,570,https://doi.org/10.1111/jace.13346,Wiley,mp-1223152,,1.011450303,Journal of the American Ceramic Society,0002-7820,2014
514,La0.94MgAl11O19Tm0.03Dy0.03,La0.94MgAl11O19,Tm,3,0.03,Dy,3,0.03,298,570,0.2686,0.2765,,,,348,,,,,,570,https://doi.org/10.1111/jace.13346,Wiley,mp-1223152,,1.011337358,Journal of the American Ceramic Society,0002-7820,2014
515,La0.92MgAl11O19Tm0.03Dy0.05,La0.92MgAl11O19,Tm,3,0.03,Dy,3,0.05,298,570,0.2821,0.301,,,,348,,,,,,570,https://doi.org/10.1111/jace.13346,Wiley,mp-1223152,,1.011336695,Journal of the American Ceramic Society,0002-7820,2014
516,La0.87MgAl11O19Tm0.03Dy0.1,La0.87MgAl11O19,Tm,3,0.03,Dy,3,0.1,298,570,0.2971,0.3281,,,,348,,,,,,570,https://doi.org/10.1111/jace.13346,Wiley,mp-1223152,,1.011337174,Journal of the American Ceramic Society,0002-7820,2014
517,La0.82MgAl11O19Tm0.03Dy0.15,La0.82MgAl11O19,Tm,3,0.03,Dy,3,0.15,298,570,0.2978,0.3311,,,,348,,,,,,570,https://doi.org/10.1111/jace.13346,Wiley,mp-1223152,,1.011337045,Journal of the American Ceramic Society,0002-7820,2014
518,La0.9MgAl11O19Dy0.1,La0.9MgAl11O19,Dy,3,0.1,,,,298,570,0.3324,0.3665,,,,348,,,,,,570,https://doi.org/10.1111/jace.13346,Wiley,mp-1223152,,0.994594712,Journal of the American Ceramic Society,0002-7820,2014
519,Ba2B2O5Ce0.005,Ba2B2O5,Ce,3,0.005,,,,298,548,0.161,0.087,,,,353,,,,1.215994263,16.4435,420,https://doi.org/10.1111/jace.14766,Wiley,"mp-771158,mp-753413,mp-768345,mp-771174",,1.536876252,Journal of the American Ceramic Society,0002-7820,2017
520,Ba2B2O5Ce0.005Tb0.01,Ba2B2O5,Ce,3,0.005,Tb,3,0.01,298,548,,,,,,353,,,,1.203848464,15.99,420,https://doi.org/10.1111/jace.14766,Wiley,"mp-771158,mp-753413,mp-768345,mp-771174",,1.107044798,Journal of the American Ceramic Society,0002-7820,2017
521,Ba2B2O5Ce0.005Tb0.02,Ba2B2O5,Ce,3,0.005,Tb,3,0.02,298,548,,,,,,353,,,,1.184325107,15.2871,420,https://doi.org/10.1111/jace.14766,Wiley,"mp-771158,mp-753413,mp-768345,mp-771174",,1.106591248,Journal of the American Ceramic Society,0002-7820,2017
522,Ba2B2O5Ce0.005Tb0.03,Ba2B2O5,Ce,3,0.005,Tb,3,0.03,298,548,,,,,,353,,,,1.16907753,14.7597,420,https://doi.org/10.1111/jace.14766,Wiley,"mp-771158,mp-753413,mp-768345,mp-771174",,1.106281785,Journal of the American Ceramic Society,0002-7820,2017
523,Ba2B2O5Ce0.005Tb0.05,Ba2B2O5,Ce,3,0.005,Tb,3,0.05,298,548,,,,,,353,,,,1.080752717,12.0435,420,https://doi.org/10.1111/jace.14766,Wiley,"mp-771158,mp-753413,mp-768345,mp-771174",,1.068087508,Journal of the American Ceramic Society,0002-7820,2017
524,Ba2B2O5Ce0.005Tb0.1,Ba2B2O5,Ce,3,0.005,Tb,3,0.1,298,548,,,,,,353,,,,1.071878327,11.7999,420,https://doi.org/10.1111/jace.14766,Wiley,"mp-771158,mp-753413,mp-768345,mp-771174",,1.071635112,Journal of the American Ceramic Society,0002-7820,2017
525,Ba2B2O5Ce0.005Tb0.1,Ba2B2O5,Ce,3,0.005,Tb,3,0.1,298,,,,,,,353,,,,6.634376494,4309000,548,https://doi.org/10.1111/jace.14766,Wiley,"mp-771158,mp-753413,mp-768345,mp-771174",,1.294088133,Journal of the American Ceramic Society,0002-7820,2017
526,Ba2B2O5Tb0.1,Ba2B2O5,Tb,3,0.1,,,,298,604,0.318,0.562,,,,262,262,,,5.791269481,618400,604,https://doi.org/10.1111/jace.14766,Wiley,"mp-771158,mp-753413,mp-768345,mp-771174",,1.013101104,Journal of the American Ceramic Society,0002-7820,2017
527,Ba2B2O5Tb0.1Sm0.01,Ba2B2O5,Tb,3,0.1,Sm,3,0.01,298,604,,,,,,262,262,,,5.607133204,404700,604,https://doi.org/10.1111/jace.14766,Wiley,"mp-771158,mp-753413,mp-768345,mp-771174",,0.985551955,Journal of the American Ceramic Society,0002-7820,2017
528,Ba2B2O5Tb0.1Sm0.02,Ba2B2O5,Tb,3,0.1,Sm,3,0.02,298,604,,,,,,262,262,,,5.576686805,377300,604,https://doi.org/10.1111/jace.14766,Wiley,"mp-771158,mp-753413,mp-768345,mp-771174",,1.004144881,Journal of the American Ceramic Society,0002-7820,2017
529,Ba2B2O5Tb0.1Sm0.03,Ba2B2O5,Tb,3,0.1,Sm,3,0.03,298,604,,,,,,262,262,,,5.510946949,324300,604,https://doi.org/10.1111/jace.14766,Wiley,"mp-771158,mp-753413,mp-768345,mp-771174",,1.019671342,Journal of the American Ceramic Society,0002-7820,2017
530,Ba2B2O5Tb0.1Sm0.05,Ba2B2O5,Tb,3,0.1,Sm,3,0.05,298,604,,,,,,262,262,,,5.440594262,275800,604,https://doi.org/10.1111/jace.14766,Wiley,"mp-771158,mp-753413,mp-768345,mp-771174",,0.975719008,Journal of the American Ceramic Society,0002-7820,2017
531,Ba2B2O5Tb0.1Sm0.07,Ba2B2O5,Tb,3,0.1,Sm,3,0.07,298,604,,,,,,262,262,,,5.349860082,223800,604,https://doi.org/10.1111/jace.14766,Wiley,"mp-771158,mp-753413,mp-768345,mp-771174",,1.04648478,Journal of the American Ceramic Society,0002-7820,2017
532,Ba2B2O5Tb0.1Sm0.1,Ba2B2O5,Tb,3,0.1,Sm,3,0.1,298,604,,,,,,262,262,,,5.300595484,199800,604,https://doi.org/10.1111/jace.14766,Wiley,"mp-771158,mp-753413,mp-768345,mp-771174",,1.026667476,Journal of the American Ceramic Society,0002-7820,2017
533,Ba2B2O5Sm0.03,Ba2B2O5,Sm,3,0.03,,,,298,604,0.552,0.29,,,,604,406,,,,,604,https://doi.org/10.1111/jace.14766,Wiley,"mp-771158,mp-753413,mp-768345,mp-771174",,1.302496293,Journal of the American Ceramic Society,0002-7820,2017
563,K2CaP2O7Ce0.02,K2CaP2O7,Ce,3,0.02,,,,298,358,0.1644,0.0187,,,,316,316,,,1.477988976,30.06,358,https://doi.org/10.1111/jace.14470,Wiley,mp-555914, icsd-281572,1.060077101,Journal of the American Ceramic Society,0002-7820,2016
564,K2CaP2O7Ce0.02Tb0.01,K2CaP2O7,Ce,3,0.02,Tb,3,0.01,298,358,0.1771,0.0868,,,,316,,,,1.459271834,28.792,358,https://doi.org/10.1111/jace.14470,Wiley,mp-555914, icsd-281572,0.998922077,Journal of the American Ceramic Society,0002-7820,2016
565,K2CaP2O7Ce0.02Tb0.04,K2CaP2O7,Ce,3,0.02,Tb,3,0.04,298,358,0.205,0.2714,,,,316,,,,1.402828605,25.283,358,https://doi.org/10.1111/jace.14470,Wiley,mp-555914, icsd-281572,0.993934291,Journal of the American Ceramic Society,0002-7820,2016
566,K2CaP2O7Ce0.02Tb0.08,K2CaP2O7,Ce,3,0.02,Tb,3,0.08,298,358,0.2262,0.4109,,,,316,,,,1.347642205,22.266,358,https://doi.org/10.1111/jace.14470,Wiley,mp-555914, icsd-281572,0.993859745,Journal of the American Ceramic Society,0002-7820,2016
567,K2CaP2O7Ce0.02Tb0.12,K2CaP2O7,Ce,3,0.02,Tb,3,0.12,298,358,0.2339,0.4629,,,,316,316,,,1.294972975,19.723,358,https://doi.org/10.1111/jace.14470,Wiley,mp-555914, icsd-281572,0.994526982,Journal of the American Ceramic Society,0002-7820,2016
568,K2CaP2O7Ce0.02Tb0.16,K2CaP2O7,Ce,3,0.02,Tb,3,0.16,298,549,0.2444,0.5288,,,,316,,,,1.226522576,16.847,358,https://doi.org/10.1111/jace.14470,Wiley,mp-555914, icsd-281572,0.997529193,Journal of the American Ceramic Society,0002-7820,2016
569,K2CaP2O7Ce0.02Tb0.2,K2CaP2O7,Ce,3,0.02,Tb,3,0.2,298,549,0.2411,0.5044,,,,316,,,,1.225593548,16.811,358,https://doi.org/10.1111/jace.14470,Wiley,mp-555914, icsd-281572,0.996609243,Journal of the American Ceramic Society,0002-7820,2016
570,NaCaPO4Tb0.02,NaCaPO4,Tb,3,0.02,,,,298,,,,,,,328,,,,6.432809005,2709000,,https://doi.org/10.1002/ejic.201000392,Wiley,mp-14401, icsd-35629,1.16401233,European Journal of Inorganic Chemistry,1434-1948,2010
571,NaCaPO4Tb0.02Ce0.005,NaCaPO4,Tb,3,0.02,Ce,3,0.005,298,544,,,,,,328,,,,6.435525851,2726000,,https://doi.org/10.1002/ejic.201000392,Wiley,mp-14401, icsd-35629,1.112575189,European Journal of Inorganic Chemistry,1434-1948,2010
572,NaCaPO4Tb0.02Ce0.01,NaCaPO4,Tb,3,0.02,Ce,3,0.01,298,544,,,,,,328,,,,6.436003536,2729000,,https://doi.org/10.1002/ejic.201000392,Wiley,mp-14401, icsd-35629,1.113921224,European Journal of Inorganic Chemistry,1434-1948,2010
573,NaCaPO4Tb0.02Ce0.02,NaCaPO4,Tb,3,0.02,Ce,3,0.02,298,544,0.27,0.38,,49.1,,328,,,,6.437909036,2741000,,https://doi.org/10.1002/ejic.201000392,Wiley,mp-14401, icsd-35629,1.121998613,European Journal of Inorganic Chemistry,1434-1948,2010
574,NaCaPO4Tb0.04Ce0.02,NaCaPO4,Tb,3,0.04,Ce,3,0.02,298,544,,,,76.2,,328,,,,,,,https://doi.org/10.1002/ejic.201000392,Wiley,mp-14401, icsd-35629,1.011611285,European Journal of Inorganic Chemistry,1434-1948,2010
575,NaCaPO4Tb0.06Ce0.02,NaCaPO4,Tb,3,0.06,Ce,3,0.02,298,544,,,,74.7,,328,,,,,,,https://doi.org/10.1002/ejic.201000392,Wiley,mp-14401, icsd-35629,1.011197192,European Journal of Inorganic Chemistry,1434-1948,2010
576,NaCaPO4Tb0.08Ce0.02,NaCaPO4,Tb,3,0.08,Ce,3,0.02,298,544,0.32,0.56,,,,328,,,,,,,https://doi.org/10.1002/ejic.201000392,Wiley,mp-14401, icsd-35629,1.007351231,European Journal of Inorganic Chemistry,1434-1948,2010
577,NaCaPO4Ce0.02,NaCaPO4,Ce,3,0.02,,,,298,370,0.17,0.03,,,,328,275,,,,,370,https://doi.org/10.1002/ejic.201000392,Wiley,mp-14401, icsd-35629,1.344606466,European Journal of Inorganic Chemistry,1434-1948,2010
578,Ca0.99Al2Si2O8Eu0.01,Ca0.99Al2Si2O8,Eu,2,0.01,,,,298,425,0.17,0.11,,,,354,354,,,2.86332286,730,425,https://doi.org/10.1021/cm050638f,ACS,"mp-6532,mp-758658,mp-1227479", icsd-252652 icsd-252654 icsd-252649 icsd-654 icsd-31127 icsd-86319 icsd-34942 icsd-252657 icsd-252653 icsd-252650 icsd-86317 icsd-252655 icsd-252656 icsd-23922 icsd-22023 icsd-252648 icsd-22022 icsd-86318 icsd-252651 icsd-202712,1.060132256,Chemistry of Materials,0897-4756,2005
579,Ca0.94Al2Si2O8Eu0.01Mn0.05,Ca0.94Al2Si2O8,Eu,2,0.01,Mn,2,0.05,298,425,0.18,0.12,,,,354,354,,,,,425,https://doi.org/10.1021/cm050638f,ACS,"mp-6532,mp-758658,mp-1227479", icsd-252652 icsd-252654 icsd-252649 icsd-654 icsd-31127 icsd-86319 icsd-34942 icsd-252657 icsd-252653 icsd-252650 icsd-86317 icsd-252655 icsd-252656 icsd-23922 icsd-22023 icsd-252648 icsd-22022 icsd-86318 icsd-252651 icsd-202712,1.016145695,Chemistry of Materials,0897-4756,2005
580,Ca0.89Al2Si2O8Eu0.01Mn0.1,Ca0.89Al2Si2O8,Eu,2,0.01,Mn,2,0.1,298,425,0.2,0.14,,,,354,354,,,2.819543936,660,425,https://doi.org/10.1021/cm050638f,ACS,"mp-6532,mp-758658,mp-1227479", icsd-252652 icsd-252654 icsd-252649 icsd-654 icsd-31127 icsd-86319 icsd-34942 icsd-252657 icsd-252653 icsd-252650 icsd-86317 icsd-252655 icsd-252656 icsd-23922 icsd-22023 icsd-252648 icsd-22022 icsd-86318 icsd-252651 icsd-202712,0.973064365,Chemistry of Materials,0897-4756,2005
581,Ca0.84Al2Si2O8Eu0.01Mn0.15,Ca0.84Al2Si2O8,Eu,2,0.01,Mn,2,0.15,298,425,0.24,0.21,,,,354,354,,,2.755874856,570,425,https://doi.org/10.1021/cm050638f,ACS,"mp-6532,mp-758658,mp-1227479", icsd-252652 icsd-252654 icsd-252649 icsd-654 icsd-31127 icsd-86319 icsd-34942 icsd-252657 icsd-252653 icsd-252650 icsd-86317 icsd-252655 icsd-252656 icsd-23922 icsd-22023 icsd-252648 icsd-22022 icsd-86318 icsd-252651 icsd-202712,0.970760308,Chemistry of Materials,0897-4756,2005
