Repository: silverlight001/ipop-eu-valence-reproduction

# IPOP Eu 发射波长复现、泛化审计与价态建模
> Reproducible machine-learning benchmark for Eu-activated inorganic phosphors, with leakage-aware evaluation and an explicit Eu(II)/Eu(III) comparison.

本项目复现并审计 Jang 等人 2024 年发表于 *Scientific Reports* 的 IPOP 无机荧光粉数据集发射波长模型，重点回答两个问题：

1. 仅使用化学组成和测量条件时，模型在随机划分与真正的材料外推场景中表现如何？
2. 原论文将 Eu²⁺与 Eu³⁺混合训练；显式区分价态后，预测是否更可靠？

项目公开完整代码、固定数据版本、校验哈希、数据处理结果、折划分、逐样本预测、超参数、指标表、图表和中文讨论，目标是让其他研究者可以直接审查、复跑和扩展。

## 一眼看懂核心结论

- IPOP 主表明确提供 `1st dopant valency` 和 `2nd dopant valency`；价态并非从发射峰或化学式猜测。
- 1665 条 Eu 发射样本全部成功回连价态，其中 Eu²⁺ 626 条、Eu³⁺ 1039 条，无缺失或冲突。
- 分价态训练在四种评估协议中均降低总体 MAE，改善 1.415–3.765 nm。

File: data/raw/Inorganic_Phosphor_Optical_Properties_DB_20230908_IPOP_ver3.csv (part 4 of 25)
3,Ba2Bi0.6V3O11Eu0.4,Ba2Bi0.6V3O11,Eu,3,0.4,,,,298,619,,,,,,394,394,465,,6,1000000,619,https://doi.org/10.1016/j.dyepig.2016.04.052,ESV,mp-559941 , icsd-78156,0.979536504,Dyes and Pigments,0143-7208,2016
4,Ba2Bi0.4V3O11Eu0.6,Ba2Bi0.4V3O11,Eu,3,0.6,,,,298,619,0.65,0.35,,,451,394,394,465,,5.982271233,960000,619,https://doi.org/10.1016/j.dyepig.2016.04.052,ESV,mp-559941 , icsd-78156,1.035120852,Dyes and Pigments,0143-7208,2016
5,Ba2Bi0.2V3O11Eu0.8,Ba2Bi0.2V3O11,Eu,3,0.8,,,,298,619,,,,,,394,394,465,,5.755874856,570000,619,https://doi.org/10.1016/j.dyepig.2016.04.052,ESV,mp-559941 , icsd-78156,0.989919239,Dyes and Pigments,0143-7208,2016
6,Ba2V3O11Eu1,Ba2V3O11,Eu,3,1,,,,298,619,,,,,,394,394,465,,5.278753601,190000,619,https://doi.org/10.1016/j.dyepig.2016.04.052,ESV,mp-559941 , icsd-78156,0.968880417,Dyes and Pigments,0143-7208,2016
582,Ca0.79Al2Si2O8Eu0.01Mn0.2,Ca0.79Al2Si2O8,Eu,2,0.01,Mn,2,0.2,298,425,0.3,0.29,,,,354,354,,,2.633468456,430,425,https://doi.org/10.1021/cm050638f,ACS,"mp-6532,mp-758658,mp-1227479", icsd-252652 icsd-252654 icsd-252649 icsd-654 icsd-31127 icsd-86319 icsd-34942 icsd-252657 icsd-252653 icsd-252650 icsd-86317 icsd-252655 icsd-252656 icsd-23922 icsd-22023 icsd-252648 icsd-22022 icsd-86318 icsd-252651 icsd-202712,1.003379404,Chemistry of Materials,0897-4756,2005
583,Ca0.74Al2Si2O8Eu0.01Mn0.25,Ca0.74Al2Si2O8,Eu,2,0.01,Mn,2,0.25,298,425,0.33,0.31,,,,354,354,,,2.531478917,340,425,https://doi.org/10.1021/cm050638f,ACS,"mp-6532,mp-758658,mp-1227479", icsd-252652 icsd-252654 icsd-252649 icsd-654 icsd-31127 icsd-86319 icsd-34942 icsd-252657 icsd-252653 icsd-252650 icsd-86317 icsd-252655 icsd-252656 icsd-23922 icsd-22023 icsd-252648 icsd-22022 icsd-86318 icsd-252651 icsd-202712,1.002863563,Chemistry of Materials,0897-4756,2005
584,La3.98GeO8Eu0.006Er0.014,La3.98GeO8,Eu,2,0.006,Er,3,0.014,298,618,0.6176,0.3561,,,,250,,,,,,,https://doi.org/10.1002/adfm.202102479,Wiley,mp-1211987,,1.130727498,Advanced Functional Materials,1616-301X,2021
585,La3.98GeO8Eu0.006Er0.014,La3.98GeO8,Eu,2,0.006,Er,3,0.014,298,618,0.6153,0.3651,,,,254,,,,5.953566414,898600,624,https://doi.org/10.1002/adfm.202102479,Wiley,mp-1211987,,1.04787534,Advanced Functional Materials,1616-301X,2021
586,La3.98GeO8Eu0.006Er0.014,La3.98GeO8,Eu,2,0.006,Er,3,0.014,298,618,0.6092,0.3606,,,,260,,,,,,,https://doi.org/10.1002/adfm.202102479,Wiley,mp-1211987,,1.128819878,Advanced Functional Materials,1616-301X,2021
587,La3.98GeO8Eu0.006Er0.014,La3.98GeO8,Eu,2,0.006,Er,3,0.014,298,624,0.6227,0.3525,,,,270,,,,,,,https://doi.org/10.1002/adfm.202102479,Wiley,mp-1211987,,1.127380636,Advanced Functional Materials,1616-301X,2021
588,La3.98GeO8Eu0.006Er0.014,La3.98GeO8,Eu,2,0.006,Er,3,0.014,298,624,0.6243,0.351,,,,280,,,,,,,https://doi.org/10.1002/adfm.202102479,Wiley,mp-1211987,,1.125719796,Advanced Functional Materials,1616-301X,2021
589,La3.98GeO8Eu0.006Er0.014,La3.98GeO8,Eu,2,0.006,Er,3,0.014,298,624,0.6293,0.348,,,,290,,,,,,,https://doi.org/10.1002/adfm.202102479,Wiley,mp-1211987,,1.124184772,Advanced Functional Materials,1616-301X,2021
590,La3.98GeO8Eu0.006Er0.014,La3.98GeO8,Eu,2,0.006,Er,3,0.014,298,624,0.6277,0.3445,,,,300,,,,,,,https://doi.org/10.1002/adfm.202102479,Wiley,mp-1211987,,1.122777595,Advanced Functional Materials,1616-301X,2021
591,La3.98GeO8Eu0.006Er0.014,La3.98GeO8,Eu,2,0.006,Er,3,0.014,298,624,0.6164,0.3401,,,,310,,,,,,,https://doi.org/10.1002/adfm.202102479,Wiley,mp-1211987,,1.121500156,Advanced Functional Materials,1616-301X,2021
592,La3.98GeO8Eu0.006Er0.014,La3.98GeO8,Eu,2,0.006,Er,3,0.014,298,624,0.5846,0.3373,,,,320,,,,,,,https://doi.org/10.1002/adfm.202102479,Wiley,mp-1211987,,1.1203542,Advanced Functional Materials,1616-301X,2021
593,La3.98GeO8Eu0.006Er0.014,La3.98GeO8,Eu,2,0.006,Er,3,0.014,298,624,0.4385,0.2661,,,,330,,,,,,,https://doi.org/10.1002/adfm.202102479,Wiley,mp-1211987,,1.119341304,Advanced Functional Materials,1616-301X,2021
594,La3.98GeO8Eu0.006Er0.014,La3.98GeO8,Eu,2,0.006,Er,3,0.014,298,624,0.3076,0.2256,,,,340,,,,,,,https://doi.org/10.1002/adfm.202102479,Wiley,mp-1211987,,1.118450772,Advanced Functional Materials,1616-301X,2021
595,La3.98GeO8Eu0.006Er0.014,La3.98GeO8,Eu,2,0.006,Er,3,0.014,298,624,0.3076,0.2694,,,,350,,,,,,,https://doi.org/10.1002/adfm.202102479,Wiley,mp-1211987,,1.117514118,Advanced Functional Materials,1616-301X,2021
596,La3.98GeO8Eu0.006Er0.014,La3.98GeO8,Eu,2,0.006,Er,3,0.014,298,561,0.3259,0.5235,,,,360,,,,5.038222638,109200,558,https://doi.org/10.1002/adfm.202102479,Wiley,mp-1211987,,1.015702074,Advanced Functional Materials,1616-301X,2021
597,La3.98GeO8Eu0.006Er0.014,La3.98GeO8,Eu,2,0.006,Er,3,0.014,298,561,0.3218,0.6086,,,,365,,,,,,,https://doi.org/10.1002/adfm.202102479,Wiley,mp-1211987,,1.115616094,Advanced Functional Materials,1616-301X,2021
598,La3.98GeO8Eu0.006Er0.014,La3.98GeO8,Eu,2,0.006,Er,3,0.014,298,561,0.322,0.6478,,,,370,,,,,,,https://doi.org/10.1002/adfm.202102479,Wiley,mp-1211987,,1.115401984,Advanced Functional Materials,1616-301X,2021
599,La3.98GeO8Eu0.006Er0.014,La3.98GeO8,Eu,2,0.006,Er,3,0.014,298,561,0.3257,0.6447,,,,378,,,,,,,https://doi.org/10.1002/adfm.202102479,Wiley,mp-1211987,,1.115131665,Advanced Functional Materials,1616-301X,2021
600,La3.98GeO8Eu0.006Er0.014,La3.98GeO8,Eu,2,0.006,Er,3,0.014,298,561,0.3537,0.4967,,,,380,,,,,,,https://doi.org/10.1002/adfm.202102479,Wiley,mp-1211987,,1.115077961,Advanced Functional Materials,1616-301X,2021
601,Ba3Sc4O9Bi0.016,Ba3Sc4O9,Bi,3,0.016,,,,298,,,,,,,330,,,,2.602624207,400.52,410,https://doi.org/10.1111/jace.14789,Wiley,,,1.443874163,Journal of the American Ceramic Society,0002-7820,2017
602,Ba3Sc4O9Bi0.016,Ba3Sc4O9,Bi,3,0.016,,,,298,,0.2765,0.4185,,,,320,,,,,,,https://doi.org/10.1111/jace.14789,Wiley,,,1.142420304,Journal of the American Ceramic Society,0002-7820,2017
603,Ba3Sc4O9Bi0.016,Ba3Sc4O9,Bi,3,0.016,,,,298,500,0.2553,0.4034,,,486,330,,,,2.862799011,729.12,500,https://doi.org/10.1111/jace.14789,Wiley,,,1.446817752,Journal of the American Ceramic Society,0002-7820,2017
604,Ba3Sc4O9Bi0.016,Ba3Sc4O9,Bi,3,0.016,,,,298,,,,,,,330,,,,2.906938109,807.12,545,https://doi.org/10.1111/jace.14789,Wiley,,,1.566793534,Journal of the American Ceramic Society,0002-7820,2017
605,Ba3Sc4O9Bi0.016,Ba3Sc4O9,Bi,3,0.016,,,,298,,,,,,,330,,,,2.939718882,870.4,590,https://doi.org/10.1111/jace.14789,Wiley,,,1.65830209,Journal of the American Ceramic Society,0002-7820,2017
606,Ba3Sc4O9Bi0.016,Ba3Sc4O9,Bi,3,0.016,,,,298,,0.2326,0.3851,,,,340,,,,,,,https://doi.org/10.1111/jace.14789,Wiley,,,1.136926866,Journal of the American Ceramic Society,0002-7820,2017
607,Ba3Sc4O9Bi0.016,Ba3Sc4O9,Bi,3,0.016,,,,298,,0.3137,0.4587,,,,360,,,,,,,https://doi.org/10.1111/jace.14789,Wiley,,,1.134402048,Journal of the American Ceramic Society,0002-7820,2017
608,Ba3Sc4O9Bi0.016,Ba3Sc4O9,Bi,3,0.016,,,,298,,,,,,,377,,,,2.430236353,269.3,410,https://doi.org/10.1111/jace.14789,Wiley,,,1.318532314,Journal of the American Ceramic Society,0002-7820,2017
609,Ba3Sc4O9Bi0.016,Ba3Sc4O9,Bi,3,0.016,,,,298,,,,,,,377,,,,2.895256753,785.7,500,https://doi.org/10.1111/jace.14789,Wiley,,,1.504619536,Journal of the American Ceramic Society,0002-7820,2017
610,Ba3Sc4O9Bi0.016,Ba3Sc4O9,Bi,3,0.016,,,,298,545,0.3708,0.5228,,,508,377,,,,2.946181975,883.45,545,https://doi.org/10.1111/jace.14789,Wiley,,,1.59146065,Journal of the American Ceramic Society,0002-7820,2017
611,Ba3Sc4O9Bi0.016,Ba3Sc4O9,Bi,3,0.016,,,,298,,,,,,,377,,,,2.966517176,925.8,590,https://doi.org/10.1111/jace.14789,Wiley,,,1.663405011,Journal of the American Ceramic Society,0002-7820,2017
612,KBa0.999ScSi2O7Eu0.001,KBa0.999ScSi2O7,Eu,2,0.001,,,,298,488,,,64.8,,,350,300,,,2.965662571,923.98,488,https://doi.org/10.1111/jace.16644,Wiley,,,1.055628855,Journal of the American Ceramic Society,0002-7820,2019
613,KBa0.998ScSi2O7Eu0.002,KBa0.998ScSi2O7,Eu,2,0.002,,,,298,488,0.1391,0.3104,78.2,,,350,300,,,2.95752109,906.82,488,https://doi.org/10.1111/jace.16644,Wiley,,,1.046332875,Journal of the American Ceramic Society,0002-7820,2019
614,KBa0.997ScSi2O7Eu0.003,KBa0.997ScSi2O7,Eu,2,0.003,,,,298,488,,,80.7,,,350,300,,,2.954806726,901.17,488,https://doi.org/10.1111/jace.16644,Wiley,,,1.043294673,Journal of the American Ceramic Society,0002-7820,2019
615,KBa0.996ScSi2O7Eu0.004,KBa0.996ScSi2O7,Eu,2,0.004,,,,298,488,,,80.1,,,350,300,,,2.946835297,884.78,488,https://doi.org/10.1111/jace.16644,Wiley,,,1.048325537,Journal of the American Ceramic Society,0002-7820,2019
616,KBa0.995ScSi2O7Eu0.005,KBa0.995ScSi2O7,Eu,2,0.005,,,,298,488,,,91.3,,,350,300,,,2.937076352,865.12,488,https://doi.org/10.1111/jace.16644,Wiley,,,1.037797256,Journal of the American Ceramic Society,0002-7820,2019
617,KBa0.994ScSi2O7Eu0.006,KBa0.994ScSi2O7,Eu,2,0.006,,,,298,488,,,90.7,,,350,300,,,2.934220616,859.45,488,https://doi.org/10.1111/jace.16644,Wiley,,,1.04090841,Journal of the American Ceramic Society,0002-7820,2019
618,KBa0.993ScSi2O7Eu0.007,KBa0.993ScSi2O7,Eu,2,0.007,,,,298,488,,,83.9,,,350,300,,,2.926172606,843.67,488,https://doi.org/10.1111/jace.16644,Wiley,,,1.031410329,Journal of the American Ceramic Society,0002-7820,2019
619,KBa0.992ScSi2O7Eu0.008,KBa0.992ScSi2O7,Eu,2,0.008,,,,298,488,,,82.3,,,350,300,,,2.91925596,830.34,488,https://doi.org/10.1111/jace.16644,Wiley,,,1.024948482,Journal of the American Ceramic Society,0002-7820,2019
620,KBa0.99ScSi2O7Eu0.01,KBa0.99ScSi2O7,Eu,2,0.01,,,,298,488,,,76.8,,,350,300,,,2.91239744,817.33,488,https://doi.org/10.1111/jace.16644,Wiley,,,1.020317303,Journal of the American Ceramic Society,0002-7820,2019
621,SrLaGaO4Mn0.01,SrLaGaO4,Mn,4,0.01,,,,298,716,,,,,,365,,,,5.756636108,571000,716,https://doi.org/10.1111/jace.15981,Wiley,mp-1218152,,1.002592229,Journal of the American Ceramic Society,0002-7820,2018
622,SrLaGaO4Mn0.0015,SrLaGaO4,Mn,4,0.0015,,,,298,716,,,,,,365,,,,5.755112266,569000,716,https://doi.org/10.1111/jace.15981,Wiley,mp-1218152,,0.990211539,Journal of the American Ceramic Society,0002-7820,2018
623,SrLaGaO4Mn0.002,SrLaGaO4,Mn,4,0.002,,,,298,716,,,,,345,365,365,,,5.743509765,554000,716,https://doi.org/10.1111/jace.15981,Wiley,mp-1218152,,1.01209874,Journal of the American Ceramic Society,0002-7820,2018
624,SrLaGaO4Mn0.003,SrLaGaO4,Mn,4,0.003,,,,298,716,,,,,,365,,,,5.72916479,536000,716,https://doi.org/10.1111/jace.15981,Wiley,mp-1218152,,0.978964657,Journal of the American Ceramic Society,0002-7820,2018
625,SrLaGaO4Mn0.005,SrLaGaO4,Mn,4,0.005,,,,298,716,,,,,,365,,,,5.705863712,508000,716,https://doi.org/10.1111/jace.15981,Wiley,mp-1218152,,0.994959127,Journal of the American Ceramic Society,0002-7820,2018
626,SrLaGaO4Mn0.007,SrLaGaO4,Mn,4,0.007,,,,298,716,,,,,,365,,,,5.671172843,469000,716,https://doi.org/10.1111/jace.15981,Wiley,mp-1218152,,1.017058867,Journal of the American Ceramic Society,0002-7820,2018
648,Ba2Y1.94Si4O13Bi0.03,Ba2Y1.94Si4O13,Bi,3,0.03,,,,298,503,0.219,0.35,,,,342,342,,,2.678518379,477,503,https://doi.org/10.1111/jace.16048,Wiley,,,1.207783494,Journal of the American Ceramic Society,0002-7820,2018
649,Ba2Y1.86Si4O13Bi0.03Eu0.04,Ba2Y1.86Si4O13,Bi,3,0.03,Eu,3,0.04,298,503,0.229,0.351,,,,342,,,,2.67669361,475,503,https://doi.org/10.1111/jace.16048,Wiley,,,1.169280714,Journal of the American Ceramic Society,0002-7820,2018
650,Ba2Y1.78Si4O13Bi0.03Eu0.08,Ba2Y1.78Si4O13,Bi,3,0.03,Eu,3,0.08,298,503,0.324,0.347,,,,342,,,,2.675778342,474,503,https://doi.org/10.1111/jace.16048,Wiley,,,1.176373075,Journal of the American Ceramic Society,0002-7820,2018
651,Ba2Y1.70Si4O13Bi0.03Eu0.12,Ba2Y1.70Si4O13,Bi,3,0.03,Eu,3,0.12,298,613,0.253,0.349,,,,342,,,,2.671172843,469,503,https://doi.org/10.1111/jace.16048,Wiley,,,1.179656752,Journal of the American Ceramic Society,0002-7820,2018
652,Ba2Y1.62Si4O13Bi0.03Eu0.16,Ba2Y1.62Si4O13,Bi,3,0.03,Eu,3,0.16,298,613,0.246,0.351,,,,342,,,,2.664641976,462,503,https://doi.org/10.1111/jace.16048,Wiley,,,1.198674162,Journal of the American Ceramic Society,0002-7820,2018
653,Ba2Y1.54Si4O13Bi0.03Eu0.2,Ba2Y1.54Si4O13,Bi,3,0.03,Eu,3,0.2,298,613,0.288,0.35,,,525,342,,,,2.6599162,457,503,https://doi.org/10.1111/jace.16048,Wiley,,,1.195912291,Journal of the American Ceramic Society,0002-7820,2018
654,Ba2Y1.5Si4O13Bi0.03Eu0.22,Ba2Y1.5Si4O13,Bi,3,0.03,Eu,3,0.22,298,613,0.255,0.35,,,,342,,,,2.650307523,447,503,https://doi.org/10.1111/jace.16048,Wiley,,,1.177182271,Journal of the American Ceramic Society,0002-7820,2018
655,Ba2Y1.94Si4O13Bi0.03,Ba2Y1.94Si4O13,Bi,3,0.03,,,,298,,0.23,0.374,,,,345,,,,,,,https://doi.org/10.1111/jace.16048,Wiley,,,0.984575048,Journal of the American Ceramic Society,0002-7820,2018
656,Ba2Y1.94Si4O13Bi0.03,Ba2Y1.94Si4O13,Bi,3,0.03,,,,298,,0.224,0.335,,,,350,,,,,,,https://doi.org/10.1111/jace.16048,Wiley,,,0.984640027,Journal of the American Ceramic Society,0002-7820,2018
657,Ba2Y1.94Si4O13Bi0.03,Ba2Y1.94Si4O13,Bi,3,0.03,,,,298,,0.211,0.26,,,,355,,,,,,,https://doi.org/10.1111/jace.16048,Wiley,,,0.984549815,Journal of the American Ceramic Society,0002-7820,2018
658,Ba2Y1.94Si4O13Bi0.03,Ba2Y1.94Si4O13,Bi,3,0.03,,,,298,,0.181,0.096,,,,360,,,,,,,https://doi.org/10.1111/jace.16048,Wiley,,,0.984425825,Journal of the American Ceramic Society,0002-7820,2018
659,Ba2Y1.94Si4O13Bi0.03,Ba2Y1.94Si4O13,Bi,3,0.03,,,,298,,0.193,0.163,,,,365,,,,,,,https://doi.org/10.1111/jace.16048,Wiley,,,0.984281243,Journal of the American Ceramic Society,0002-7820,2018
661,Ba2Y1.94Si4O13Bi0.03,Ba2Y1.94Si4O13,Bi,3,0.03,,,,298,414,0.171,0.055,,,,373,,,,2.167317335,147,414,https://doi.org/10.1111/jace.16048,Wiley,,,1.034464198,Journal of the American Ceramic Society,0002-7820,2018
662,Ba2Y1.86Si4O13Bi0.03Eu0.04,Ba2Y1.86Si4O13,Bi,3,0.03,Eu,3,0.04,298,414,0.23,0.092,,,,373,,,,2.155336037,143,414,https://doi.org/10.1111/jace.16048,Wiley,,,1.006822722,Journal of the American Ceramic Society,0002-7820,2018
663,Ba2Y1.78Si4O13Bi0.03Eu0.08,Ba2Y1.78Si4O13,Bi,3,0.03,Eu,3,0.08,298,414,0.278,0.12,,,,373,,,,2.149219113,141,414,https://doi.org/10.1111/jace.16048,Wiley,,,0.999914121,Journal of the American Ceramic Society,0002-7820,2018
664,Ba2Y1.70Si4O13Bi0.03Eu0.12,Ba2Y1.70Si4O13,Bi,3,0.03,Eu,3,0.12,298,613,0.326,0.15,,,,373,,,,2.136720567,137,414,https://doi.org/10.1111/jace.16048,Wiley,,,1.018133888,Journal of the American Ceramic Society,0002-7820,2018
665,Ba2Y1.62Si4O13Bi0.03Eu0.16,Ba2Y1.62Si4O13,Bi,3,0.03,Eu,3,0.16,298,613,0.371,0.176,,,,373,,,,2.11058971,129,414,https://doi.org/10.1111/jace.16048,Wiley,,,1.012226031,Journal of the American Ceramic Society,0002-7820,2018
666,Ba2Y1.54Si4O13Bi0.03Eu0.2,Ba2Y1.54Si4O13,Bi,3,0.03,Eu,3,0.2,298,613,0.415,0.205,,,,373,,,,2.086359831,122,414,https://doi.org/10.1111/jace.16048,Wiley,,,1.008702868,Journal of the American Ceramic Society,0002-7820,2018
667,Ba2Y1.5Si4O13Bi0.03Eu0.22,Ba2Y1.5Si4O13,Bi,3,0.03,Eu,3,0.22,298,613,0.438,0.217,,,,373,,,,2.079181246,120,414,https://doi.org/10.1111/jace.16048,Wiley,,,1.007271318,Journal of the American Ceramic Society,0002-7820,2018
668,Li5La3Ta2O12Mn0.002,Li5La3Ta2O12,Mn,4,0.002,,,,298,714,,,,,,314,314,492,,6.250420002,1780000,714,https://doi.org/10.1111/jace.16447,Wiley,mp-559776, icsd-68252,0.957419838,Journal of the American Ceramic Society,0002-7820,2019
669,Li5La3Ta2O12Mn0.004,Li5La3Ta2O12,Mn,4,0.004,,,,298,714,0.7326,0.2674,,,455,314,314,492,,6.243038049,1750000,714,https://doi.org/10.1111/jace.16447,Wiley,mp-559776, icsd-68252,1.00718794,Journal of the American Ceramic Society,0002-7820,2019
670,Li5La3Ta2O12Mn0.006,Li5La3Ta2O12,Mn,4,0.006,,,,298,714,,,,,,314,314,492,,6.227886705,1690000,714,https://doi.org/10.1111/jace.16447,Wiley,mp-559776, icsd-68252,1.006018848,Journal of the American Ceramic Society,0002-7820,2019
671,Li5La3Ta2O12Mn0.008,Li5La3Ta2O12,Mn,4,0.008,,,,298,714,,,,,,314,314,492,,6.225309282,1680000,714,https://doi.org/10.1111/jace.16447,Wiley,mp-559776, icsd-68252,1.015272478,Journal of the American Ceramic Society,0002-7820,2019
672,Li5La3Ta2O12Mn0.01,Li5La3Ta2O12,Mn,4,0.01,,,,298,714,,,,,,314,314,492,,6.201397124,1590000,714,https://doi.org/10.1111/jace.16447,Wiley,mp-559776, icsd-68252,0.98973035,Journal of the American Ceramic Society,0002-7820,2019
673,Ca2GdSb0.999O6Mn0.001,Ca2GdSb0.999O6,Mn,4,0.001,,,,298,676,,,49.5,,,356,,,,5.704150517,506000,676,https://doi.org/10.1111/jace.16353,Wiley,,,1.005774488,Journal of the American Ceramic Society,0002-7820,2019
674,Ca2GdSb0.998O6Mn0.002,Ca2GdSb0.998O6,Mn,4,0.002,,,,298,676,,,46.3,,,356,,,,5.698100546,499000,676,https://doi.org/10.1111/jace.16353,Wiley,,,1.009114548,Journal of the American Ceramic Society,0002-7820,2019
675,Ca2GdSb0.996O6Mn0.004,Ca2GdSb0.996O6,Mn,4,0.004,,,,298,676,,,41.9,,,356,,,,5.67669361,475000,676,https://doi.org/10.1111/jace.16353,Wiley,,,1.006274332,Journal of the American Ceramic Society,0002-7820,2019
676,Ca2GdSb0.994O6Mn0.006,Ca2GdSb0.994O6,Mn,4,0.006,,,,298,676,0.726,0.274,38.9,29.6,370,356,356,500,,5.663700925,461000,676,https://doi.org/10.1111/jace.16353,Wiley,,,1.050307229,Journal of the American Ceramic Society,0002-7820,2019
677,Ca2GdSb0.992O6Mn0.008,Ca2GdSb0.992O6,Mn,4,0.008,,,,298,676,,,29.4,,,356,,,,5.627365857,424000,676,https://doi.org/10.1111/jace.16353,Wiley,,,0.970237392,Journal of the American Ceramic Society,0002-7820,2019
678,Ca2GdSb0.99O6Mn0.01,Ca2GdSb0.99O6,Mn,4,0.01,,,,298,676,,,23.3,,,356,,,,5.597695186,396000,676,https://doi.org/10.1111/jace.16353,Wiley,,,1.008734781,Journal of the American Ceramic Society,0002-7820,2019
679,Ca2GdSb0.988O6Mn0.012,Ca2GdSb0.988O6,Mn,4,0.012,,,,298,676,,,19.5,,,356,,,,5.57634135,377000,676,https://doi.org/10.1111/jace.16353,Wiley,,,1.005034835,Journal of the American Ceramic Society,0002-7820,2019
687,La3Si6N11Sm0.01,La3Si6N11,Sm,3,0.01,,,,298,605,0.6105,0.3833,,,468,369,369,414,384,5.579783597,380000,605,https://doi.org/10.1016/j.jre.2020.03.004,ESV,mp-1019893, icsd-248709,0.981944509,Journal of Rare Earths,1002-0721,2021
688,La3Si6N11Sm0.07,La3Si6N11,Sm,3,0.07,,,,298,605,0.6042,0.3872,,,,369,369,414,384,,,605,https://doi.org/10.1016/j.jre.2020.03.004,ESV,mp-1019893, icsd-248709,1.062497551,Journal of Rare Earths,1002-0721,2021
689,La3Si6N11Sm0.13,La3Si6N11,Sm,3,0.13,,,,298,605,0.5771,0.4045,,,,369,369,414,384,,,605,https://doi.org/10.1016/j.jre.2020.03.004,ESV,mp-1019893, icsd-248709,1.064894061,Journal of Rare Earths,1002-0721,2021
690,Ba3ZrNb4O15Sm0.005,Ba3ZrNb4O15,Sm,3,0.005,,,,298,598,0.602,0.397,,,469,407,,,,9.006466042,1015000000,598,https://doi.org/10.1016/j.jlumin.2017.12.014,ESV,,,63.45936325,Journal of Luminescence,0022-2313,2018
691,Ba3ZrNb4O15Sm0.01,Ba3ZrNb4O15,Sm,3,0.01,,,,298,598,0.602,0.397,,,,407,,,,8.998695158,997000000,598,https://doi.org/10.1016/j.jlumin.2017.12.014,ESV,,,62.56237447,Journal of Luminescence,0022-2313,2018
692,Ba3ZrNb4O15Sm0.02,Ba3ZrNb4O15,Sm,3,0.02,,,,298,598,0.603,0.396,,,,407,,,,8.963787827,920000000,598,https://doi.org/10.1016/j.jlumin.2017.12.014,ESV,,,58.72525583,Journal of Luminescence,0022-2313,2018
693,Ba3ZrNb4O15Sm0.03,Ba3ZrNb4O15,Sm,3,0.03,,,,298,598,0.603,0.396,,,398,407,407,480,420,8.937517892,866000000,598,https://doi.org/10.1016/j.jlumin.2017.12.014,ESV,,,56.03428951,Journal of Luminescence,0022-2313,2018
694,Ba3ZrNb4O15Sm0.04,Ba3ZrNb4O15,Sm,3,0.04,,,,298,598,0.603,0.396,,,,407,,,,8.913813852,820000000,598,https://doi.org/10.1016/j.jlumin.2017.12.014,ESV,,,53.74198487,Journal of Luminescence,0022-2313,2018
695,Ba2GdSb0.999O6Mn0.001,Ba2GdSb0.999O6,Mn,4,0.001,,,,298,687,,,,,,350,350,520,,5.308137379,203300,687,https://doi.org/10.1039/C8DT01575A,RSC,"mp-753668,mp-608408", icsd-33618,1.059544689,Dalton Transactions,1477-9226,2018
696,Ba2GdSb0.997O6Mn0.003,Ba2GdSb0.997O6,Mn,4,0.003,,,,298,687,0.7213,0.2796,27.7,,503,350,350,520,,5.262213705,182900,687,https://doi.org/10.1039/C8DT01575A,RSC,"mp-753668,mp-608408", icsd-33618,0.978961655,Dalton Transactions,1477-9226,2018
697,Ba2GdSb0.997O6Li0.003Mn0.003,Ba2GdSb0.997O6Li0.003,Mn,4,0.003,,,,298,687,,,,,,350,,,,5.410270964,257200,687,https://doi.org/10.1039/C8DT01575A,RSC,"mp-753668,mp-608408", icsd-33618,1.045772372,Dalton Transactions,1477-9226,2018
698,Ba2GdSb0.997O6Mg0.003Mn0.003,Ba2GdSb0.997O6Mg0.003,Mn,4,0.003,,,,298,687,,,,,,350,,,,5.464936429,291700,687,https://doi.org/10.1039/C8DT01575A,RSC,"mp-753668,mp-608408", icsd-33618,1.047140186,Dalton Transactions,1477-9226,2018
699,Ba2GdSb0.997O6Ca0.003Mn0.003,Ba2GdSb0.997O6Ca0.003,Mn,4,0.003,,,,298,687,,,,,,350,,,,5.2955671,197500,687,https://doi.org/10.1039/C8DT01575A,RSC,"mp-753668,mp-608408", icsd-33618,0.991575156,Dalton Transactions,1477-9226,2018
700,Ba2GdSb0.997O6Sr0.003Mn0.003,Ba2GdSb0.997O6Sr0.003,Mn,4,0.003,,,,298,687,,,,,,350,,,,5.268811904,185700,687,https://doi.org/10.1039/C8DT01575A,RSC,"mp-753668,mp-608408", icsd-33618,0.972034013,Dalton Transactions,1477-9226,2018
701,Ba2GdSb0.997O6Mn0.003Zn0.003,Ba2GdSb0.997O6,Mn,4,0.003,Zn,2,0.003,298,687,,,,,,350,,,,5.440594262,275800,687,https://doi.org/10.1039/C8DT01575A,RSC,"mp-753668,mp-608408", icsd-33618,0.975679499,Dalton Transactions,1477-9226,2018
702,Ba2GdSb0.997O6Mn0.003Si0.003,Ba2GdSb0.997O6,Mn,4,0.003,Si,4,0.003,298,687,,,,,,350,,,,5.435366507,272500,687,https://doi.org/10.1039/C8DT01575A,RSC,"mp-753668,mp-608408", icsd-33618,0.990242048,Dalton Transactions,1477-9226,2018
703,Ba2GdSb0.997O6Mn0.003Ti0.003,Ba2GdSb0.997O6,Mn,4,0.003,Ti,4,0.003,298,687,,,,,,350,,,,5.448087667,280600,687,https://doi.org/10.1039/C8DT01575A,RSC,"mp-753668,mp-608408", icsd-33618,0.985931034,Dalton Transactions,1477-9226,2018
704,Ba2GdSb0.997O6Mn0.003Ge0.003,Ba2GdSb0.997O6,Mn,4,0.003,Ge,4,0.003,298,687,,,,,,350,,,,5.430719888,269600,687,https://doi.org/10.1039/C8DT01575A,RSC,"mp-753668,mp-608408", icsd-33618,1.037099263,Dalton Transactions,1477-9226,2018
705,Ba2GdSb0.997O6Mn0.003,Ba2GdSb0.997O6,Mn,4,0.003,,,,303,687,,,,,,350,,,,5.261262869,182500,687,https://doi.org/10.1039/C8DT01575A,RSC,"mp-753668,mp-608408", icsd-33618,0.977599343,Dalton Transactions,1477-9226,2018
706,Ba2GdSb0.997O6Mn0.003,Ba2GdSb0.997O6,Mn,4,0.003,,,,323,687,,,,,,350,,,,5.242789809,174900,687,https://doi.org/10.1039/C8DT01575A,RSC,"mp-753668,mp-608408", icsd-33618,0.992179024,Dalton Transactions,1477-9226,2018
707,Ba2GdSb0.997O6Mn0.003,Ba2GdSb0.997O6,Mn,4,0.003,,,,343,687,,,,,,350,,,,5.211654401,162800,687,https://doi.org/10.1039/C8DT01575A,RSC,"mp-753668,mp-608408", icsd-33618,1.042984645,Dalton Transactions,1477-9226,2018
708,Ba2GdSb0.997O6Mn0.003,Ba2GdSb0.997O6,Mn,4,0.003,,,,363,687,,,,,,350,,,,5.170555059,148100,687,https://doi.org/10.1039/C8DT01575A,RSC,"mp-753668,mp-608408", icsd-33618,1.017993181,Dalton Transactions,1477-9226,2018
709,Ba2GdSb0.997O6Mn0.003,Ba2GdSb0.997O6,Mn,4,0.003,,,,383,687,,,,,,350,,,,5.123524981,132900,687,https://doi.org/10.1039/C8DT01575A,RSC,"mp-753668,mp-608408", icsd-33618,1.029262387,Dalton Transactions,1477-9226,2018
710,Ba2GdSb0.997O6Mn0.003,Ba2GdSb0.997O6,Mn,4,0.003,,,,403,687,,,,,,350,,,,5.249198357,177500,687,https://doi.org/10.1039/C8DT01575A,RSC,"mp-753668,mp-608408", icsd-33618,0.986032877,Dalton Transactions,1477-9226,2018
711,Ba2GdSb0.997O6Mn0.003,Ba2GdSb0.997O6,Mn,4,0.003,,,,423,687,,,,,,350,,,,5.000867722,100200,687,https://doi.org/10.1039/C8DT01575A,RSC,"mp-753668,mp-608408", icsd-33618,0.980840967,Dalton Transactions,1477-9226,2018
712,Ba2GdSb0.997O6Mn0.003,Ba2GdSb0.997O6,Mn,4,0.003,,,,443,687,,,,,,350,,,,4.935003151,86100,687,https://doi.org/10.1039/C8DT01575A,RSC,"mp-753668,mp-608408", icsd-33618,1.072333725,Dalton Transactions,1477-9226,2018
713,Ba2GdSb0.997O6Mn0.003,Ba2GdSb0.997O6,Mn,4,0.003,,,,463,687,,,,,,350,,,,4.809559715,64500,687,https://doi.org/10.1039/C8DT01575A,RSC,"mp-753668,mp-608408", icsd-33618,0.988956134,Dalton Transactions,1477-9226,2018
714,Ba2GdSb0.997O6Mn0.003,Ba2GdSb0.997O6,Mn,4,0.003,,,,483,687,,,,,,350,,,,4.680335513,47900,687,https://doi.org/10.1039/C8DT01575A,RSC,"mp-753668,mp-608408", icsd-33618,1.032408972,Dalton Transactions,1477-9226,2018
715,Ba2GdSb0.997O6Mn0.003,Ba2GdSb0.997O6,Mn,4,0.003,,,,503,687,,,,,,350,,,,4.515873844,32800,687,https://doi.org/10.1039/C8DT01575A,RSC,"mp-753668,mp-608408", icsd-33618,1.049494877,Dalton Transactions,1477-9226,2018
716,Ba2GdSb0.995O6Mn0.005,Ba2GdSb0.995O6,Mn,4,0.005,,,,298,687,,,,,,350,350,520,,5.211387553,162700,687,https://doi.org/10.1039/C8DT01575A,RSC,"mp-753668,mp-608408", icsd-33618,1.042984645,Dalton Transactions,1477-9226,2018
717,Ba2GdSb0.993O6Mn0.007,Ba2GdSb0.993O6,Mn,4,0.007,,,,298,687,,,,,,350,350,520,,5.115277591,130400,687,https://doi.org/10.1039/C8DT01575A,RSC,"mp-753668,mp-608408", icsd-33618,1.036024056,Dalton Transactions,1477-9226,2018
718,Ba2GdSb0.99O6Mn0.01,Ba2GdSb0.99O6,Mn,4,0.01,,,,298,687,,,,,,350,350,520,,5.051152522,112500,687,https://doi.org/10.1039/C8DT01575A,RSC,"mp-753668,mp-608408", icsd-33618,1.125653223,Dalton Transactions,1477-9226,2018
719,Ba2GdSb0.985O6Mn0.015,Ba2GdSb0.985O6,Mn,4,0.015,,,,298,687,,,,,,350,350,520,,5.009875634,102300,687,https://doi.org/10.1039/C8DT01575A,RSC,"mp-753668,mp-608408", icsd-33618,0.98496101,Dalton Transactions,1477-9226,2018
720,Ba2GdSb0.98O6Mn0.02,Ba2GdSb0.98O6,Mn,4,0.02,,,,298,687,,,,,,350,350,520,,4.999130541,99800,687,https://doi.org/10.1039/C8DT01575A,RSC,"mp-753668,mp-608408", icsd-33618,0.976424159,Dalton Transactions,1477-9226,2018
721,LaMg0.5Ti0.4975O3Mn0.005,LaMg0.5Ti0.4975O3,Mn,4,0.005,,,,298,708,,,,,,345,,,,6.32674538,2122000,708,https://doi.org/10.1021/acsami.6b15866,ACS,"mp-6457,mvc-11012", icsd-90687 icsd-152284,0.98796332,ACS Applied Materials &amp; Interfaces,1944-8244,2017
722,LaMg0.5Ti0.497O3Mn0.006,LaMg0.5Ti0.497O3,Mn,4,0.006,,,,298,708,,,,,,345,,,,6.329397879,2135000,708,https://doi.org/10.1021/acsami.6b15866,ACS,"mp-6457,mvc-11012", icsd-90687 icsd-152284,1.013141663,ACS Applied Materials &amp; Interfaces,1944-8244,2017
723,LaMg0.5Ti0.496O3Mn0.008,LaMg0.5Ti0.496O3,Mn,4,0.008,,,,298,708,,,27.2,,428,345,345,487,,6.336259552,2169000,708,https://doi.org/10.1021/acsami.6b15866,ACS,"mp-6457,mvc-11012", icsd-90687 icsd-152284,0.98463935,ACS Applied Materials &amp; Interfaces,1944-8244,2017
724,LaMg0.5Ti0.495O3Mn0.01,LaMg0.5Ti0.495O3,Mn,4,0.01,,,,298,708,,,,,,345,,,,6.287353773,1938000,708,https://doi.org/10.1021/acsami.6b15866,ACS,"mp-6457,mvc-11012", icsd-90687 icsd-152284,1.015094575,ACS Applied Materials &amp; Interfaces,1944-8244,2017
725,LaMg0.5Ti0.49O3Mn0.02,LaMg0.5Ti0.49O3,Mn,4,0.02,,,,298,708,,,,,,345,,,,6.263872677,1836000,708,https://doi.org/10.1021/acsami.6b15866,ACS,"mp-6457,mvc-11012", icsd-90687 icsd-152284,0.978796828,ACS Applied Materials &amp; Interfaces,1944-8244,2017
726,K2BaCaP2O8Eu0.03,K2BaCaP2O8,Eu,2,0.03,,,,298,460,0.142,0.116,83,,,350,266,325,,,,460,https://doi.org/10.1021/jacs.8b06021,ACS,,,1.107153812,Journal of the American Chemical Society,0002-7863,2018
727,K2BaCaP2O8Eu0.03,K2BaCaP2O8,Eu,2,0.03,,,,298,460,,,,,,350,,,,2.723133731,528.608,410,https://doi.org/10.1021/jacs.8b06021,ACS,,,0.986536019,Journal of the American Chemical Society,0002-7863,2018
728,K2BaCaP2O8Eu0.03,K2BaCaP2O8,Eu,2,0.03,,,,298,460,,,,,,350,,,,2.7410302,550.846,420,https://doi.org/10.1021/jacs.8b06021,ACS,,,0.982390543,Journal of the American Chemical Society,0002-7863,2018
729,K2BaCaP2O8Eu0.03,K2BaCaP2O8,Eu,2,0.03,,,,298,460,,,,,,350,,,,2.752663711,565.801,430,https://doi.org/10.1021/jacs.8b06021,ACS,,,0.977329793,Journal of the American Chemical Society,0002-7863,2018
730,K2BaCaP2O8Eu0.03,K2BaCaP2O8,Eu,2,0.03,,,,298,460,,,,,,350,,,,2.769422378,588.061,448,https://doi.org/10.1021/jacs.8b06021,ACS,,,0.98190307,Journal of the American Chemical Society,0002-7863,2018
731,K2BaCaP2O8Eu0.03,K2BaCaP2O8,Eu,2,0.03,,,,298,460,,,,,,350,,,,2.790632742,617.494,478,https://doi.org/10.1021/jacs.8b06021,ACS,,,0.989451157,Journal of the American Chemical Society,0002-7863,2018
732,LaAl0.998Mg0.001O3Mn0.001,LaAl0.998Mg0.001O3,Mn,4,0.001,,,,298,729,,,78.6,54.9,,337,337,,,6.517195898,3290000,729,https://doi.org/10.1021/acs.inorgchem.9b00457,ACS,"mp-2920,mp-768518,mp-1080060,mp-1080080,mp-5304,mp-768417,mp-780422,mp-771703,mp-771698,mp-780421,mp-780411,mp-696871", icsd-164506 icsd-90524 icsd-164508 icsd-90525 icsd-74494 icsd-180415 icsd-90529 icsd-153821 icsd-90533 icsd-153824 icsd-90526 icsd-92554 icsd-90528 icsd-92521 icsd-153823 icsd-90530 icsd-174022 icsd-153826 icsd-90535 icsd-90531 icsd-90536 icsd-92522 icsd-180175 icsd-182612 icsd-153825 icsd-90522 icsd-90532 icsd-164507 icsd-90534 icsd-153822 icsd-90523 icsd-90527 icsd-92523 icsd-180417 icsd-180416 icsd-180418 icsd-191425 icsd-164509 icsd-191421 icsd-153827 icsd-191418 icsd-92556 icsd-153834 icsd-153831 icsd-153832 icsd-182615 icsd-191416 icsd-28629 icsd-92555 icsd-191411 icsd-191417 icsd-191413 icsd-92560 icsd-153830 icsd-191429 icsd-35551 icsd-191426 icsd-90550 icsd-153828 icsd-90540 icsd-191409 icsd-191427 icsd-191415 icsd-191424 icsd-92557 icsd-182613 icsd-90556 icsd-90545 icsd-92559 icsd-153829 icsd-90546 icsd-191412 icsd-170772 icsd-191423 icsd-92561 icsd-90554 icsd-90548 icsd-153833 icsd-191420 icsd-90555 icsd-90549 icsd-90543 icsd-90547 icsd-90542 icsd-90544 icsd-164510 icsd-191422 icsd-164511 icsd-191419 icsd-92562 icsd-191428 icsd-182614 icsd-191414 icsd-90539 icsd-90551 icsd-90541 icsd-191410 icsd-182616 icsd-90553 icsd-191464 icsd-90552 icsd-153836 icsd-90537 icsd-153835 icsd-92558,215.8933655,Inorganic Chemistry,0020-1669,2019
733,La0.99Lu0.01Al0.998Mg0.001O3Mn0.001,La0.99Lu0.01Al0.998Mg0.001O3,Mn,4,0.001,,,,298,729,,,81,56.5,,337,337,,,6.526339277,3360000,729,https://doi.org/10.1021/acs.inorgchem.9b00457,ACS,"mp-2920,mp-768518,mp-1080060,mp-1080080,mp-5304,mp-768417,mp-780422,mp-771703,mp-771698,mp-780421,mp-780411,mp-696871", icsd-164506 icsd-90524 icsd-164508 icsd-90525 icsd-74494 icsd-180415 icsd-90529 icsd-153821 icsd-90533 icsd-153824 icsd-90526 icsd-92554 icsd-90528 icsd-92521 icsd-153823 icsd-90530 icsd-174022 icsd-153826 icsd-90535 icsd-90531 icsd-90536 icsd-92522 icsd-180175 icsd-182612 icsd-153825 icsd-90522 icsd-90532 icsd-164507 icsd-90534 icsd-153822 icsd-90523 icsd-90527 icsd-92523 icsd-180417 icsd-180416 icsd-180418 icsd-191425 icsd-164509 icsd-191421 icsd-153827 icsd-191418 icsd-92556 icsd-153834 icsd-153831 icsd-153832 icsd-182615 icsd-191416 icsd-28629 icsd-92555 icsd-191411 icsd-191417 icsd-191413 icsd-92560 icsd-153830 icsd-191429 icsd-35551 icsd-191426 icsd-90550 icsd-153828 icsd-90540 icsd-191409 icsd-191427 icsd-191415 icsd-191424 icsd-92557 icsd-182613 icsd-90556 icsd-90545 icsd-92559 icsd-153829 icsd-90546 icsd-191412 icsd-170772 icsd-191423 icsd-92561 icsd-90554 icsd-90548 icsd-153833 icsd-191420 icsd-90555 icsd-90549 icsd-90543 icsd-90547 icsd-90542 icsd-90544 icsd-164510 icsd-191422 icsd-164511 icsd-191419 icsd-92562 icsd-191428 icsd-182614 icsd-191414 icsd-90539 icsd-90551 icsd-90541 icsd-191410 icsd-182616 icsd-90553 icsd-191464 icsd-90552 icsd-153836 icsd-90537 icsd-153835 icsd-92558,1.832499582,Inorganic Chemistry,0020-1669,2019
734,La0.98Lu0.02Al0.998Mg0.001O3Mn0.001,La0.98Lu0.02Al0.998Mg0.001O3,Mn,4,0.001,,,,298,729,,,86,62.1,398,337,337,,,6.534026106,3420000,729,https://doi.org/10.1021/acs.inorgchem.9b00457,ACS,"mp-2920,mp-768518,mp-1080060,mp-1080080,mp-5304,mp-768417,mp-780422,mp-771703,mp-771698,mp-780421,mp-780411,mp-696871", icsd-164506 icsd-90524 icsd-164508 icsd-90525 icsd-74494 icsd-180415 icsd-90529 icsd-153821 icsd-90533 icsd-153824 icsd-90526 icsd-92554 icsd-90528 icsd-92521 icsd-153823 icsd-90530 icsd-174022 icsd-153826 icsd-90535 icsd-90531 icsd-90536 icsd-92522 icsd-180175 icsd-182612 icsd-153825 icsd-90522 icsd-90532 icsd-164507 icsd-90534 icsd-153822 icsd-90523 icsd-90527 icsd-92523 icsd-180417 icsd-180416 icsd-180418 icsd-191425 icsd-164509 icsd-191421 icsd-153827 icsd-191418 icsd-92556 icsd-153834 icsd-153831 icsd-153832 icsd-182615 icsd-191416 icsd-28629 icsd-92555 icsd-191411 icsd-191417 icsd-191413 icsd-92560 icsd-153830 icsd-191429 icsd-35551 icsd-191426 icsd-90550 icsd-153828 icsd-90540 icsd-191409 icsd-191427 icsd-191415 icsd-191424 icsd-92557 icsd-182613 icsd-90556 icsd-90545 icsd-92559 icsd-153829 icsd-90546 icsd-191412 icsd-170772 icsd-191423 icsd-92561 icsd-90554 icsd-90548 icsd-153833 icsd-191420 icsd-90555 icsd-90549 icsd-90543 icsd-90547 icsd-90542 icsd-90544 icsd-164510 icsd-191422 icsd-164511 icsd-191419 icsd-92562 icsd-191428 icsd-182614 icsd-191414 icsd-90539 icsd-90551 icsd-90541 icsd-191410 icsd-182616 icsd-90553 icsd-191464 icsd-90552 icsd-153836 icsd-90537 icsd-153835 icsd-92558,1.997248809,Inorganic Chemistry,0020-1669,2019
735,La0.97Lu0.03Al0.998Mg0.001O3Mn0.001,La0.97Lu0.03Al0.998Mg0.001O3,Mn,4,0.001,,,,298,729,,,74.3,52.8,,337,337,,,6.5132176,3260000,729,https://doi.org/10.1021/acs.inorgchem.9b00457,ACS,"mp-2920,mp-768518,mp-1080060,mp-1080080,mp-5304,mp-768417,mp-780422,mp-771703,mp-771698,mp-780421,mp-780411,mp-696871", icsd-164506 icsd-90524 icsd-164508 icsd-90525 icsd-74494 icsd-180415 icsd-90529 icsd-153821 icsd-90533 icsd-153824 icsd-90526 icsd-92554 icsd-90528 icsd-92521 icsd-153823 icsd-90530 icsd-174022 icsd-153826 icsd-90535 icsd-90531 icsd-90536 icsd-92522 icsd-180175 icsd-182612 icsd-153825 icsd-90522 icsd-90532 icsd-164507 icsd-90534 icsd-153822 icsd-90523 icsd-90527 icsd-92523 icsd-180417 icsd-180416 icsd-180418 icsd-191425 icsd-164509 icsd-191421 icsd-153827 icsd-191418 icsd-92556 icsd-153834 icsd-153831 icsd-153832 icsd-182615 icsd-191416 icsd-28629 icsd-92555 icsd-191411 icsd-191417 icsd-191413 icsd-92560 icsd-153830 icsd-191429 icsd-35551 icsd-191426 icsd-90550 icsd-153828 icsd-90540 icsd-191409 icsd-191427 icsd-191415 icsd-191424 icsd-92557 icsd-182613 icsd-90556 icsd-90545 icsd-92559 icsd-153829 icsd-90546 icsd-191412 icsd-170772 icsd-191423 icsd-92561 icsd-90554 icsd-90548 icsd-153833 icsd-191420 icsd-90555 icsd-90549 icsd-90543 icsd-90547 icsd-90542 icsd-90544 icsd-164510 icsd-191422 icsd-164511 icsd-191419 icsd-92562 icsd-191428 icsd-182614 icsd-191414 icsd-90539 icsd-90551 icsd-90541 icsd-191410 icsd-182616 icsd-90553 icsd-191464 icsd-90552 icsd-153836 icsd-90537 icsd-153835 icsd-92558,162.294009,Inorganic Chemistry,0020-1669,2019
736,La0.96Lu0.04Al0.998Mg0.001O3Mn0.001,La0.96Lu0.04Al0.998Mg0.001O3,Mn,4,0.001,,,,298,729,,,73.8,52.6,,337,337,,,6.50242712,3180000,729,https://doi.org/10.1021/acs.inorgchem.9b00457,ACS,"mp-2920,mp-768518,mp-1080060,mp-1080080,mp-5304,mp-768417,mp-780422,mp-771703,mp-771698,mp-780421,mp-780411,mp-696871", icsd-164506 icsd-90524 icsd-164508 icsd-90525 icsd-74494 icsd-180415 icsd-90529 icsd-153821 icsd-90533 icsd-153824 icsd-90526 icsd-92554 icsd-90528 icsd-92521 icsd-153823 icsd-90530 icsd-174022 icsd-153826 icsd-90535 icsd-90531 icsd-90536 icsd-92522 icsd-180175 icsd-182612 icsd-153825 icsd-90522 icsd-90532 icsd-164507 icsd-90534 icsd-153822 icsd-90523 icsd-90527 icsd-92523 icsd-180417 icsd-180416 icsd-180418 icsd-191425 icsd-164509 icsd-191421 icsd-153827 icsd-191418 icsd-92556 icsd-153834 icsd-153831 icsd-153832 icsd-182615 icsd-191416 icsd-28629 icsd-92555 icsd-191411 icsd-191417 icsd-191413 icsd-92560 icsd-153830 icsd-191429 icsd-35551 icsd-191426 icsd-90550 icsd-153828 icsd-90540 icsd-191409 icsd-191427 icsd-191415 icsd-191424 icsd-92557 icsd-182613 icsd-90556 icsd-90545 icsd-92559 icsd-153829 icsd-90546 icsd-191412 icsd-170772 icsd-191423 icsd-92561 icsd-90554 icsd-90548 icsd-153833 icsd-191420 icsd-90555 icsd-90549 icsd-90543 icsd-90547 icsd-90542 icsd-90544 icsd-164510 icsd-191422 icsd-164511 icsd-191419 icsd-92562 icsd-191428 icsd-182614 icsd-191414 icsd-90539 icsd-90551 icsd-90541 icsd-191410 icsd-182616 icsd-90553 icsd-191464 icsd-90552 icsd-153836 icsd-90537 icsd-153835 icsd-92558,198.3052849,Inorganic Chemistry,0020-1669,2019
737,Sr2MgGe2O7Mn0.001,Sr2MgGe2O7,Mn,4,0.001,,,,298,659,,,,,,419,,,,6.520614522,3316000,659,https://doi.org/10.1016/j.jallcom.2018.05.264,ESV,mp-972387, icsd-420522,185.0667416,Journal of Alloys and Compounds,0925-8388,2018
738,Sr2MgGe2O7Mn0.003,Sr2MgGe2O7,Mn,4,0.003,,,,298,659,,,,,,419,,,,6.491781776,3103000,659,https://doi.org/10.1016/j.jallcom.2018.05.264,ESV,mp-972387, icsd-420522,28.17612641,Journal of Alloys and Compounds,0925-8388,2018
739,Sr2MgGe2O7Mn0.005,Sr2MgGe2O7,Mn,4,0.005,,,,298,659,,,,,,419,,,,6.461198289,2892000,659,https://doi.org/10.1016/j.jallcom.2018.05.264,ESV,mp-972387, icsd-420522,1.031195473,Journal of Alloys and Compounds,0925-8388,2018
740,Sr2MgGe2O7Mn0.007,Sr2MgGe2O7,Mn,4,0.007,,,,298,659,0.61,0.28,82.5,,448,419,419,310,,6.358886204,2285000,659,https://doi.org/10.1016/j.jallcom.2018.05.264,ESV,mp-972387, icsd-420522,1.007309009,Journal of Alloys and Compounds,0925-8388,2018
741,Sr2MgGe2O7Mn0.009,Sr2MgGe2O7,Mn,4,0.009,,,,298,659,,,,,,419,,,,6.217220656,1649000,659,https://doi.org/10.1016/j.jallcom.2018.05.264,ESV,mp-972387, icsd-420522,1.072352494,Journal of Alloys and Compounds,0925-8388,2018
742,Sr2MgGe2O7Mn0.011,Sr2MgGe2O7,Mn,4,0.011,,,,298,659,,,,,,419,,,,6.147985321,1406000,659,https://doi.org/10.1016/j.jallcom.2018.05.264,ESV,mp-972387, icsd-420522,0.996399607,Journal of Alloys and Compounds,0925-8388,2018
743,Sr2MgGe2O7Mn0.02,Sr2MgGe2O7,Mn,4,0.02,,,,298,659,,,,,,419,,,,6.039017322,1094000,659,https://doi.org/10.1016/j.jallcom.2018.05.264,ESV,mp-972387, icsd-420522,1.042776141,Journal of Alloys and Compounds,0925-8388,2018
744,Lu3Al4.998O12Mg0.001Mn0.001,Lu3Al4.998O12Mg0.001,Mn,4,0.001,,,,298,670,0.712,0.287,,,,326,326,462,,6.112605002,1296000,670,https://doi.org/10.1039/C7TC02514A,RSC,mp-14132, icsd-182354 icsd-23846,1.117145905,Journal of Materials Chemistry C,2050-7526,2017
745,Lu3Al4.994O12Mg0.003Mn0.003,Lu3Al4.994O12Mg0.003,Mn,4,0.003,,,,298,670,0.713,0.286,72.41,41.39,,326,326,462,,6.094121596,1242000,670,https://doi.org/10.1039/C7TC02514A,RSC,mp-14132, icsd-182354 icsd-23846,0.971190219,Journal of Materials Chemistry C,2050-7526,2017
746,Lu3Al4.994O12Mg0.003Mn0.003,Lu3Al4.994O12Mg0.003,Mn,4,0.003,,,,298,670,,,26.33,5.56,,465,,,,,,,https://doi.org/10.1039/C7TC02514A,RSC,mp-14132, icsd-182354 icsd-23846,1.213130611,Journal of Materials Chemistry C,2050-7526,2017
747,Lu3Al4.986O12Mg0.007Mn0.007,Lu3Al4.986O12Mg0.007,Mn,4,0.007,,,,298,670,0.712,0.287,,,,326,326,462,,6.026941628,1064000,670,https://doi.org/10.1039/C7TC02514A,RSC,mp-14132, icsd-182354 icsd-23846,1.051004184,Journal of Materials Chemistry C,2050-7526,2017
748,Lu3Al4.98O12Mg0.01Mn0.01,Lu3Al4.98O12Mg0.01,Mn,4,0.01,,,,298,670,0.714,0.285,,,,326,326,462,,6.004321374,1010000,670,https://doi.org/10.1039/C7TC02514A,RSC,mp-14132, icsd-182354 icsd-23846,1.020829791,Journal of Materials Chemistry C,2050-7526,2017
749,Lu3Al4.97O12Mg0.015Mn0.015,Lu3Al4.97O12Mg0.015,Mn,4,0.015,,,,298,670,0.706,0.292,,,,326,326,462,,4.897627091,79000,670,https://doi.org/10.1039/C7TC02514A,RSC,mp-14132, icsd-182354 icsd-23846,1.083319332,Journal of Materials Chemistry C,2050-7526,2017
750,Lu3Al4.96O12Mg0.02Mn0.02,Lu3Al4.96O12Mg0.02,Mn,4,0.02,,,,298,670,0.703,0.295,,,,326,326,462,,4.86332286,73000,670,https://doi.org/10.1039/C7TC02514A,RSC,mp-14132, icsd-182354 icsd-23846,1.008906226,Journal of Materials Chemistry C,2050-7526,2017
751,Ca14Zn6Ga9.97O35Mn0.03,Ca14Zn6Ga9.97O35,Mn,4,0.03,,,,298,713,,,41.3,36.2,,310,,,,,,713,https://doi.org/10.1039/C7RA02112G,RSC,,,1.937823088,RSC Advances,2046-2069,2017
752,Ca14Zn6Ga9.91O35Mn0.09,Ca14Zn6Ga9.91O35,Mn,4,0.09,,,,298,713,,,49.5,43.7,,310,,,,,,713,https://doi.org/10.1039/C7RA02112G,RSC,,,1.937535136,RSC Advances,2046-2069,2017
753,Ca14Zn6Ga9.88O35Mn0.12,Ca14Zn6Ga9.88O35,Mn,4,0.12,,,,298,713,,,59.4,52.4,,310,,,,,,713,https://doi.org/10.1039/C7RA02112G,RSC,,,1.937410659,RSC Advances,2046-2069,2017
754,Ca14Zn6Ga9.85O35Mn0.15,Ca14Zn6Ga9.85O35,Mn,4,0.15,,,,298,713.4,,,64.4,56.2,,310,,,,,,713,https://doi.org/10.1039/C7RA02112G,RSC,,,1.937292502,RSC Advances,2046-2069,2017
755,Ca14Zn6Ga9.85O35Mn0.15,Ca14Zn6Ga9.85O35,Mn,4,0.15,,,,323,714,,,63.7,55.4,,310,,,,,,713,https://doi.org/10.1039/C7RA02112G,RSC,,,1.937302033,RSC Advances,2046-2069,2017
756,Ca14Zn6Ga9.85O35Mn0.15,Ca14Zn6Ga9.85O35,Mn,4,0.15,,,,373,714.3,,,61.4,53.4,,310,,,,,,713,https://doi.org/10.1039/C7RA02112G,RSC,,,1.936592738,RSC Advances,2046-2069,2017
757,Ca14Zn6Ga9.85O35Mn0.15,Ca14Zn6Ga9.85O35,Mn,4,0.15,,,,423,715,,,59.4,51.6,,310,,,,,,713,https://doi.org/10.1039/C7RA02112G,RSC,,,1.935842705,RSC Advances,2046-2069,2017
758,Ca14Zn6Ga9.85O35Mn0.15,Ca14Zn6Ga9.85O35,Mn,4,0.15,,,,473,715.6,,,56.4,49,,310,,,,,,713,https://doi.org/10.1039/C7RA02112G,RSC,,,1.93620309,RSC Advances,2046-2069,2017
759,Ca14Zn6Ga9.85O35Mn0.15,Ca14Zn6Ga9.85O35,Mn,4,0.15,,,,523,715.9,,,53,46.1,,310,,,,,,713,https://doi.org/10.1039/C7RA02112G,RSC,,,1.936752022,RSC Advances,2046-2069,2017
760,Ca14Zn6Ga9.85O35Mn0.15,Ca14Zn6Ga9.85O35,Mn,4,0.15,,,,573,716.6,,,45.9,39.9,,310,,,,,,713,https://doi.org/10.1039/C7RA02112G,RSC,,,1.937494972,RSC Advances,2046-2069,2017
761,Ca14Zn6Ga9.8O35Mn0.2,Ca14Zn6Ga9.8O35,Mn,4,0.2,,,,298,713,,,54.6,48.2,,310,,,,,,713,https://doi.org/10.1039/C7RA02112G,RSC,,,1.937059541,RSC Advances,2046-2069,2017
762,Ca14Zn6Ga9.75O35Mn0.25,Ca14Zn6Ga9.75O35,Mn,4,0.25,,,,298,713,,,44.6,38.3,,310,,,,,,713,https://doi.org/10.1039/C7RA02112G,RSC,,,1.936855414,RSC Advances,2046-2069,2017
