Repository: silverlight001/ipop-eu-valence-reproduction

# IPOP Eu 发射波长复现、泛化审计与价态建模
> Reproducible machine-learning benchmark for Eu-activated inorganic phosphors, with leakage-aware evaluation and an explicit Eu(II)/Eu(III) comparison.

本项目复现并审计 Jang 等人 2024 年发表于 *Scientific Reports* 的 IPOP 无机荧光粉数据集发射波长模型，重点回答两个问题：

1. 仅使用化学组成和测量条件时，模型在随机划分与真正的材料外推场景中表现如何？
2. 原论文将 Eu²⁺与 Eu³⁺混合训练；显式区分价态后，预测是否更可靠？

项目公开完整代码、固定数据版本、校验哈希、数据处理结果、折划分、逐样本预测、超参数、指标表、图表和中文讨论，目标是让其他研究者可以直接审查、复跑和扩展。

## 一眼看懂核心结论

- IPOP 主表明确提供 `1st dopant valency` 和 `2nd dopant valency`；价态并非从发射峰或化学式猜测。
- 1665 条 Eu 发射样本全部成功回连价态，其中 Eu²⁺ 626 条、Eu³⁺ 1039 条，无缺失或冲突。
- 分价态训练在四种评估协议中均降低总体 MAE，改善 1.415–3.765 nm。

File: data/raw/Inorganic_Phosphor_Optical_Properties_DB_20230908_IPOP_ver3.csv (part 5 of 25)
3,Ba2Bi0.6V3O11Eu0.4,Ba2Bi0.6V3O11,Eu,3,0.4,,,,298,619,,,,,,394,394,465,,6,1000000,619,https://doi.org/10.1016/j.dyepig.2016.04.052,ESV,mp-559941 , icsd-78156,0.979536504,Dyes and Pigments,0143-7208,2016
4,Ba2Bi0.4V3O11Eu0.6,Ba2Bi0.4V3O11,Eu,3,0.6,,,,298,619,0.65,0.35,,,451,394,394,465,,5.982271233,960000,619,https://doi.org/10.1016/j.dyepig.2016.04.052,ESV,mp-559941 , icsd-78156,1.035120852,Dyes and Pigments,0143-7208,2016
5,Ba2Bi0.2V3O11Eu0.8,Ba2Bi0.2V3O11,Eu,3,0.8,,,,298,619,,,,,,394,394,465,,5.755874856,570000,619,https://doi.org/10.1016/j.dyepig.2016.04.052,ESV,mp-559941 , icsd-78156,0.989919239,Dyes and Pigments,0143-7208,2016
6,Ba2V3O11Eu1,Ba2V3O11,Eu,3,1,,,,298,619,,,,,,394,394,465,,5.278753601,190000,619,https://doi.org/10.1016/j.dyepig.2016.04.052,ESV,mp-559941 , icsd-78156,0.968880417,Dyes and Pigments,0143-7208,2016
763,Ca13.9Zn6Ga10O35Dy0.1,Ca13.9Zn6Ga10O35,Dy,3,0.1,,,,298,410,,,,,,266,,,,5.799340549,630000,486,https://doi.org/10.1039/C7RA02112G,RSC,,,0.986564758,RSC Advances,2046-2069,2017
764,Ca13.9Zn6Ga10O35Dy0.1Mn0.03,Ca13.9Zn6Ga10O35,Dy,3,0.1,Mn,4,0.03,298,410,,,,,,266,,,,5.670245853,468000,486,https://doi.org/10.1039/C7RA02112G,RSC,,,1.03169029,RSC Advances,2046-2069,2017
765,Ca13.9Zn6Ga10O35Dy0.1Mn0.09,Ca13.9Zn6Ga10O35,Dy,3,0.1,Mn,4,0.09,298,410,,,,,,266,,,,5.556302501,360000,486,https://doi.org/10.1039/C7RA02112G,RSC,,,1.110717284,RSC Advances,2046-2069,2017
766,Ca13.9Zn6Ga10O35Dy0.1Mn0.12,Ca13.9Zn6Ga10O35,Dy,3,0.1,Mn,4,0.12,298,713,,,,,,266,,,,5.523746467,334000,486,https://doi.org/10.1039/C7RA02112G,RSC,,,1.520807001,RSC Advances,2046-2069,2017
767,Ca13.9Zn6Ga10O35Dy0.1Mn0.15,Ca13.9Zn6Ga10O35,Dy,3,0.1,Mn,4,0.15,298,713,,,,15.6,,266,,,,5.499687083,316000,486,https://doi.org/10.1039/C7RA02112G,RSC,,,1.13205745,RSC Advances,2046-2069,2017
768,Ca13.9Zn6Ga10O35Dy0.1Mn0.2,Ca13.9Zn6Ga10O35,Dy,3,0.1,Mn,4,0.2,298,713,,,,,,266,,,,5.471291711,296000,486,https://doi.org/10.1039/C7RA02112G,RSC,,,1.185668456,RSC Advances,2046-2069,2017
769,Ca13.9Zn6Ga10O35Dy0.1Mn0.25,Ca13.9Zn6Ga10O35,Dy,3,0.1,Mn,4,0.25,298,713,,,,,,266,,,,5.416640507,261000,486,https://doi.org/10.1039/C7RA02112G,RSC,,,1.066826695,RSC Advances,2046-2069,2017
770,Ca3BiP3O12Dy0.01,Ca3BiP3O12,Dy,3,0.01,,,,298,575,0.326,0.375,,,,451,,,,5.924279286,840000,575,https://doi.org/10.1111/jace.16479,Wiley,,,1.222356113,Journal of the American Ceramic Society,0002-7820,2019
771,Ca3BiP3O12Dy0.02,Ca3BiP3O12,Dy,3,0.02,,,,298,575,0.336,0.387,,,,451,,,,5.890979597,778000,575,https://doi.org/10.1111/jace.16479,Wiley,,,0.94682639,Journal of the American Ceramic Society,0002-7820,2019
772,Ca3BiP3O12Dy0.04,Ca3BiP3O12,Dy,3,0.04,,,,298,575,0.34,0.385,,,,451,,,,5.868644438,739000,575,https://doi.org/10.1111/jace.16479,Wiley,,,1.011216499,Journal of the American Ceramic Society,0002-7820,2019
773,Ca3BiP3O12Dy0.06,Ca3BiP3O12,Dy,3,0.06,,,,298,575,0.329,0.377,,,,451,,,,5.844477176,699000,575,https://doi.org/10.1111/jace.16479,Wiley,,,1.223525038,Journal of the American Ceramic Society,0002-7820,2019
774,Ca3BiP3O12Dy0.06,Ca3BiP3O12,Dy,3,0.06,,,,298,575,,,,,480,384,,,,,,,https://doi.org/10.1111/jace.16479,Wiley,,,1.105336976,Journal of the American Ceramic Society,0002-7820,2019
775,Ca3BiP3O12Dy0.08,Ca3BiP3O12,Dy,3,0.08,,,,298,575,0.336,0.385,,,,451,,,,5.810904281,647000,575,https://doi.org/10.1111/jace.16479,Wiley,,,1.199820541,Journal of the American Ceramic Society,0002-7820,2019
776,Ca3BiP3O12Dy0.1,Ca3BiP3O12,Dy,3,0.1,,,,298,575,0.344,0.391,,,,451,,,,5.770852012,590000,575,https://doi.org/10.1111/jace.16479,Wiley,,,0.998602866,Journal of the American Ceramic Society,0002-7820,2019
777,CaMg2La2W2O12Mn0.008,CaMg2La2W2O12,Mn,4,0.008,,,,298,708,0.7322,0.2678,44,,388,352,352,479,,6.259832699,1819000,708,https://doi.org/10.1016/j.mtchem.2021.100512,ESV,,,1.008843849,Materials Today Chemistry,2468-5194,2021
778,CaMg2La2W2O12Mn0.008,CaMg2La2W2O12,Mn,4,0.008,,,,303,708,0.7306,0.2694,,,,352,,,,,,,https://doi.org/10.1016/j.mtchem.2021.100512,ESV,,,0.999339442,Materials Today Chemistry,2468-5194,2021
779,CaMg2La2W2O12Mn0.008,CaMg2La2W2O12,Mn,4,0.008,,,,323,708,0.7302,0.2697,,,,352,,,,,,,https://doi.org/10.1016/j.mtchem.2021.100512,ESV,,,0.99909059,Materials Today Chemistry,2468-5194,2021
780,CaMg2La2W2O12Mn0.008,CaMg2La2W2O12,Mn,4,0.008,,,,343,708,0.7298,0.2702,,,,352,,,,,,,https://doi.org/10.1016/j.mtchem.2021.100512,ESV,,,0.998514716,Materials Today Chemistry,2468-5194,2021
781,CaMg2La2W2O12Mn0.008,CaMg2La2W2O12,Mn,4,0.008,,,,363,708,0.7293,0.2707,,,,352,,,,,,,https://doi.org/10.1016/j.mtchem.2021.100512,ESV,,,0.997622841,Materials Today Chemistry,2468-5194,2021
782,CaMg2La2W2O12Mn0.008,CaMg2La2W2O12,Mn,4,0.008,,,,383,708,0.7284,0.2716,,,,352,,,,,,,https://doi.org/10.1016/j.mtchem.2021.100512,ESV,,,0.996431086,Materials Today Chemistry,2468-5194,2021
783,CaMg2La2W2O12Mn0.008,CaMg2La2W2O12,Mn,4,0.008,,,,403,708,0.7271,0.2729,,,,352,,,,,,,https://doi.org/10.1016/j.mtchem.2021.100512,ESV,,,1.012946501,Materials Today Chemistry,2468-5194,2021
784,CaMg2La2W2O12Mn0.008,CaMg2La2W2O12,Mn,4,0.008,,,,423,708,0.7254,0.2745,,,,352,,,,,,,https://doi.org/10.1016/j.mtchem.2021.100512,ESV,,,1.032329012,Materials Today Chemistry,2468-5194,2021
785,CaMg2La2W2O12Mn0.008,CaMg2La2W2O12,Mn,4,0.008,,,,443,708,0.7229,0.277,,,,352,,,,,,,https://doi.org/10.1016/j.mtchem.2021.100512,ESV,,,1.054310361,Materials Today Chemistry,2468-5194,2021
786,CaMg2La2W2O12Mn0.008,CaMg2La2W2O12,Mn,4,0.008,,,,463,708,0.72,0.2799,,,,352,,,,,,,https://doi.org/10.1016/j.mtchem.2021.100512,ESV,,,1.078625433,Materials Today Chemistry,2468-5194,2021
787,Ca2YHf2Ga3O12Ce0.01,Ca2YHf2Ga3O12,Ce,3,0.01,,,,298,479,0.184,0.274,26,,,398,346,398,,,,479,https://doi.org/10.1016/j.jlumin.2020.117544,ESV,,,0.988001704,Journal of Luminescence,0022-2313,2020
788,Ca2YHf2Ga3O12Ce0.02,Ca2YHf2Ga3O12,Ce,3,0.02,,,,298,479,0.18,0.267,20,,,398,346,398,,,,479,https://doi.org/10.1016/j.jlumin.2020.117544,ESV,,,0.988001704,Journal of Luminescence,0022-2313,2020
789,Ca2YHf2Ga3O12Ce0.04,Ca2YHf2Ga3O12,Ce,3,0.04,,,,298,479,0.182,0.276,13,,,398,398,346,,,,479,https://doi.org/10.1016/j.jlumin.2020.117544,ESV,,,1.003472,Journal of Luminescence,0022-2313,2020
790,Ca2YHf2Ga3O12Ce0.07,Ca2YHf2Ga3O12,Ce,3,0.07,,,,298,480,0.195,0.306,7,,,398,346,398,,,,479,https://doi.org/10.1016/j.jlumin.2020.117544,ESV,,,0.993977444,Journal of Luminescence,0022-2313,2020
791,Ca2YHf2Ga3O12Ce0.1,Ca2YHf2Ga3O12,Ce,3,0.1,,,,298,481,0.206,0.33,13,,,398,346,398,,,,479,https://doi.org/10.1016/j.jlumin.2020.117544,ESV,,,0.997198213,Journal of Luminescence,0022-2313,2020
792,Ca2YHf2Ga3O12Ce0.12,Ca2YHf2Ga3O12,Ce,3,0.12,,,,298,485,0.209,0.337,12,,,398,346,398,,,,479,https://doi.org/10.1016/j.jlumin.2020.117544,ESV,,,0.997645126,Journal of Luminescence,0022-2313,2020
793,K2Ca2Si2O7Bi0.02,K2Ca2Si2O7,Bi,3,0.02,,,,298,490,0.222,0.321,,,,309,309,,,1.053078443,11.3,490,https://doi.org/10.1016/j.optmat.2021.111293,ESV,,,1.128122091,Optical Materials,0925-3467,2021
794,K2Ca2Si2O7Bi0.04,K2Ca2Si2O7,Bi,3,0.04,,,,298,490,0.218,0.316,,,,309,309,,,,,490,https://doi.org/10.1016/j.optmat.2021.111293,ESV,,,1.105887636,Optical Materials,0925-3467,2021
795,K2Ca2Si2O7Bi0.06,K2Ca2Si2O7,Bi,3,0.06,,,,298,490,0.217,0.309,,,,309,309,,,,,490,https://doi.org/10.1016/j.optmat.2021.111293,ESV,,,1.107497687,Optical Materials,0925-3467,2021
796,K2Ca2Si2O7Bi0.08,K2Ca2Si2O7,Bi,3,0.08,,,,298,490,0.217,0.299,,,,309,309,,,,,490,https://doi.org/10.1016/j.optmat.2021.111293,ESV,,,1.109794715,Optical Materials,0925-3467,2021
797,K2Ca2Si2O7Bi0.1,K2Ca2Si2O7,Bi,3,0.1,,,,298,490,0.216,0.292,,,,309,309,,,,,490,https://doi.org/10.1016/j.optmat.2021.111293,ESV,,,1.113166113,Optical Materials,0925-3467,2021
798,K2Ca2Si2O7Bi0.12,K2Ca2Si2O7,Bi,3,0.12,,,,298,490,0.217,0.292,,,,309,309,,,1.747411808,55.9,490,https://doi.org/10.1016/j.optmat.2021.111293,ESV,,,1.153806015,Optical Materials,0925-3467,2021
799,Ca2La0.97Hf2Al3O12Ce0.03,Ca2La0.97Hf2Al3O12,Ce,3,0.03,,,,298,506,0.277,0.469,47.3,,,408,,,,,,,https://doi.org/10.1016/j.jallcom.2020.155469,ESV,,,0.995845772,Journal of Alloys and Compounds,0925-8388,2020
800,Ca2La0.95Hf2Al3O12Ce0.05,Ca2La0.95Hf2Al3O12,Ce,3,0.05,,,,298,515,0.294,0.481,46.5,,360,408,408,325,,,,515,https://doi.org/10.1016/j.jallcom.2020.155469,ESV,,,0.989516894,Journal of Alloys and Compounds,0925-8388,2020
801,Ca2La0.92Hf2Al3O12Ce0.08,Ca2La0.92Hf2Al3O12,Ce,3,0.08,,,,298,521,0.315,0.496,45.2,,,408,,,,,,,https://doi.org/10.1016/j.jallcom.2020.155469,ESV,,,0.995655242,Journal of Alloys and Compounds,0925-8388,2020
802,Ca2La0.88Hf2Al3O12Ce0.12,Ca2La0.88Hf2Al3O12,Ce,3,0.12,,,,298,524,0.333,0.503,40.8,,,408,,,,,,,https://doi.org/10.1016/j.jallcom.2020.155469,ESV,,,0.994870798,Journal of Alloys and Compounds,0925-8388,2020
803,Ca2La0.85Hf2Al3O12Ce0.15,Ca2La0.85Hf2Al3O12,Ce,3,0.15,,,,298,531,0.342,0.505,36.1,,,408,,,,,,,https://doi.org/10.1016/j.jallcom.2020.155469,ESV,,,0.99416664,Journal of Alloys and Compounds,0925-8388,2020
804,Ca0.99Sr2Al2O6Ce0.01,Ca0.99Sr2Al2O6,Ce,3,0.01,,,,303,545,0.3553,0.5541,31,,485,375,375,,,,,545,https://doi.org/10.1016/j.jlumin.2018.10.119,ESV,mp-3393, icsd-71860 icsd-66062,0.973445217,Journal of Luminescence,0022-2313,2019
805,Ca0.99Sr2Al2O6Ce0.01,Ca0.99Sr2Al2O6,Ce,3,0.01,,,,343,537,0.3352,0.5441,,,,375,,,,,,,https://doi.org/10.1016/j.jlumin.2018.10.119,ESV,mp-3393, icsd-71860 icsd-66062,0.97832195,Journal of Luminescence,0022-2313,2019
806,Ca0.99Sr2Al2O6Ce0.01,Ca0.99Sr2Al2O6,Ce,3,0.01,,,,383,529,0.3182,0.5301,,,,375,,,,,,,https://doi.org/10.1016/j.jlumin.2018.10.119,ESV,mp-3393, icsd-71860 icsd-66062,0.989768552,Journal of Luminescence,0022-2313,2019
807,Ca0.99Sr2Al2O6Ce0.01,Ca0.99Sr2Al2O6,Ce,3,0.01,,,,423,526,0.3062,0.5142,,,,375,,,,,,,https://doi.org/10.1016/j.jlumin.2018.10.119,ESV,mp-3393, icsd-71860 icsd-66062,1.027133217,Journal of Luminescence,0022-2313,2019
808,Ca0.99Sr2Al2O6Ce0.01,Ca0.99Sr2Al2O6,Ce,3,0.01,,,,463,519,0.2914,0.4971,,,,375,,,,,,,https://doi.org/10.1016/j.jlumin.2018.10.119,ESV,mp-3393, icsd-71860 icsd-66062,1.103681462,Journal of Luminescence,0022-2313,2019
809,Ca0.99Sr2Al2O6Ce0.01,Ca0.99Sr2Al2O6,Ce,3,0.01,,,,503,513,0.2793,0.4821,,,,375,,,,,,,https://doi.org/10.1016/j.jlumin.2018.10.119,ESV,mp-3393, icsd-71860 icsd-66062,1.204952571,Journal of Luminescence,0022-2313,2019
810,Ca2LuHf2Al3O12Ce0.02,Ca2LuHf2Al3O12,Ce,3,0.02,,,,298,483,0.1667,0.268,85.3,59.4,,408,408,336,265,,,483,https://doi.org/10.1016/j.jcis.2021.05.108,ESV,,,1.084091914,Journal of Colloid and Interface Science,0021-9797,2021
811,Ca2LuHf2Al3O12Ce0.02Tb0.2,Ca2LuHf2Al3O12,Ce,3,0.02,Tb,3,0.2,298,543,0.2458,0.3799,,,,408,408,336,265,,,543,https://doi.org/10.1016/j.jcis.2021.05.108,ESV,,,1.323587482,Journal of Colloid and Interface Science,0021-9797,2021
812,Ca2LuHf2Al3O12Ce0.02Tb0.4,Ca2LuHf2Al3O12,Ce,3,0.02,Tb,3,0.4,298,543,0.293,0.4342,,,,408,408,336,265,,,543,https://doi.org/10.1016/j.jcis.2021.05.108,ESV,,,1.356915861,Journal of Colloid and Interface Science,0021-9797,2021
813,Ca2LuHf2Al3O12Ce0.02Tb0.5,Ca2LuHf2Al3O12,Ce,3,0.02,Tb,3,0.5,298,543,0.31,0.4549,77.1,37,460,408,408,336,265,,,543,https://doi.org/10.1016/j.jcis.2021.05.108,ESV,,,1.304169625,Journal of Colloid and Interface Science,0021-9797,2021
814,Ca2LuHf2Al3O12Ce0.02Tb0.6,Ca2LuHf2Al3O12,Ce,3,0.02,Tb,3,0.6,298,543,0.3246,0.475,,,,408,408,336,265,,,543,https://doi.org/10.1016/j.jcis.2021.05.108,ESV,,,1.166614473,Journal of Colloid and Interface Science,0021-9797,2021
815,Ca2LuHf2Al3O12Ce0.02Tb0.7,Ca2LuHf2Al3O12,Ce,3,0.02,Tb,3,0.7,298,543,0.3336,0.4919,,,,408,408,336,265,,,543,https://doi.org/10.1016/j.jcis.2021.05.108,ESV,,,1.142369911,Journal of Colloid and Interface Science,0021-9797,2021
855,Ba2GdTaO6Mn0.002,Ba2GdTaO6,Mn,4,0.002,,,,298,688,,,62,,,358,358,525,,5.45484486,285000,688,https://doi.org/10.1021/acsomega.9b01787,ACS,"mp-1205549,mp-1205547",,0.983432626,ACS Omega,2470-1343,2019
856,Ba2GdTaO6Mn0.004,Ba2GdTaO6,Mn,4,0.004,,,,298,688,,,52,,,358,358,525,,5.451786436,283000,688,https://doi.org/10.1021/acsomega.9b01787,ACS,"mp-1205549,mp-1205547",,0.983284439,ACS Omega,2470-1343,2019
857,Ba2GdTaO6Mn0.006,Ba2GdTaO6,Mn,4,0.006,,,,298,688,0.7294,0.2706,44,,,358,358,525,,5.434568904,272000,688,https://doi.org/10.1021/acsomega.9b01787,ACS,"mp-1205549,mp-1205547",,1.000607313,ACS Omega,2470-1343,2019
858,Ba2GdTaO6Mn0.008,Ba2GdTaO6,Mn,4,0.008,,,,298,688,,,41,,,358,358,525,,5.428134794,268000,688,https://doi.org/10.1021/acsomega.9b01787,ACS,"mp-1205549,mp-1205547",,1.024566285,ACS Omega,2470-1343,2019
859,Ba2GdTaO6Mn0.01,Ba2GdTaO6,Mn,4,0.01,,,,298,688,,,32,,,358,358,525,,5.409933123,257000,688,https://doi.org/10.1021/acsomega.9b01787,ACS,"mp-1205549,mp-1205547",,1.048080278,ACS Omega,2470-1343,2019
860,Ba2GdTaO6Mn0.012,Ba2GdTaO6,Mn,4,0.012,,,,298,688,,,24,,,358,358,525,,5.394451681,248000,688,https://doi.org/10.1021/acsomega.9b01787,ACS,"mp-1205549,mp-1205547",,1.074514324,ACS Omega,2470-1343,2019
861,Ca2LaTa0.999O6Mn0.001,Ca2LaTa0.999O6,Mn,4,0.001,,,,298,696,,,,,,325,,,,5.857935265,721000,696,https://doi.org/10.1016/j.jallcom.2018.12.027,ESV,,,1.045867443,Journal of Alloys and Compounds,0925-8388,2019
862,Ca2LaTa0.998O6Mn0.002,Ca2LaTa0.998O6,Mn,4,0.002,,,,298,696,,,,,,325,,,,5.826074803,670000,696,https://doi.org/10.1016/j.jallcom.2018.12.027,ESV,,,0.987583869,Journal of Alloys and Compounds,0925-8388,2019
863,Ca2LaTa0.996O6Mn0.004,Ca2LaTa0.996O6,Mn,4,0.004,,,,298,696,0.731,0.269,34.6,,,325,325,518,,5.807535028,642000,696,https://doi.org/10.1016/j.jallcom.2018.12.027,ESV,,,1.171664369,Journal of Alloys and Compounds,0925-8388,2019
864,Ca2LaTa0.994O6Mn0.006,Ca2LaTa0.994O6,Mn,4,0.006,,,,298,696,,,,,,325,,,,5.783903579,608000,696,https://doi.org/10.1016/j.jallcom.2018.12.027,ESV,,,1.013154296,Journal of Alloys and Compounds,0925-8388,2019
865,Ca2LaTa0.992O6Mn0.008,Ca2LaTa0.992O6,Mn,4,0.008,,,,298,696,,,,,,325,,,,5.773786445,594000,696,https://doi.org/10.1016/j.jallcom.2018.12.027,ESV,,,1.005175231,Journal of Alloys and Compounds,0925-8388,2019
866,Ca2LaTa0.99O6Mn0.01,Ca2LaTa0.99O6,Mn,4,0.01,,,,298,696,,,,,,325,,,,5.744292983,555000,696,https://doi.org/10.1016/j.jallcom.2018.12.027,ESV,,,1.022725428,Journal of Alloys and Compounds,0925-8388,2019
867,Ca2GdTaO6Mn0.002,Ca2GdTaO6,Mn,4,0.002,,,,298,676,,,,,,355,,,,5.649334859,446000,676,https://doi.org/10.1016/j.jlumin.2019.116525,ESV,mp-1227496,,1.00704378,Journal of Luminescence,0022-2313,2019
868,Ca2GdTaO6Mn0.004,Ca2GdTaO6,Mn,4,0.004,,,,298,676,0.729,0.271,33,,,355,355,500,,5.641474111,438000,676,https://doi.org/10.1016/j.jlumin.2019.116525,ESV,mp-1227496,,1.017208821,Journal of Luminescence,0022-2313,2019
869,Ca2GdTaO6Mg0.004Mn0.004,Ca2GdTaO6Mg0.004,Mn,4,0.004,,,,298,676,0.729,0.271,45,,,375,,,,5.658964843,456000,676,https://doi.org/10.1016/j.jlumin.2019.116525,ESV,mp-1227496,,1.048190273,Journal of Luminescence,0022-2313,2019
870,Ca2GdTaO6Li0.004Mn0.004,Ca2GdTaO6Li0.004,Mn,4,0.004,,,,298,676,0.729,0.271,,,,390,,,,5.655138435,452000,676,https://doi.org/10.1016/j.jlumin.2019.116525,ESV,mp-1227496,,1.036659389,Journal of Luminescence,0022-2313,2019
871,Ca2GdTaO6Na0.004Mn0.004,Ca2GdTaO6Na0.004,Mn,4,0.004,,,,298,676,0.729,0.271,,,,405,,,,5.651278014,448000,676,https://doi.org/10.1016/j.jlumin.2019.116525,ESV,mp-1227496,,1.00669199,Journal of Luminescence,0022-2313,2019
872,Ca2GdTaO6K0.004Mn0.004,Ca2GdTaO6K0.004,Mn,4,0.004,,,,298,676,0.729,0.271,,,,420,,,,5.644438589,441000,676,https://doi.org/10.1016/j.jlumin.2019.116525,ESV,mp-1227496,,1.008147759,Journal of Luminescence,0022-2313,2019
873,Ca2GdTaO6Mn0.006,Ca2GdTaO6,Mn,4,0.006,,,,298,676,,,,,,355,,,,5.617000341,414000,676,https://doi.org/10.1016/j.jlumin.2019.116525,ESV,mp-1227496,,1.029584395,Journal of Luminescence,0022-2313,2019
874,Ca2GdTaO6Mn0.008,Ca2GdTaO6,Mn,4,0.008,,,,298,676,,,,,,355,,,,5.564666064,367000,676,https://doi.org/10.1016/j.jlumin.2019.116525,ESV,mp-1227496,,1.038169761,Journal of Luminescence,0022-2313,2019
875,Ca2GdTaO6Mn0.01,Ca2GdTaO6,Mn,4,0.01,,,,298,676,,,,,,355,,,,5.540329475,347000,676,https://doi.org/10.1016/j.jlumin.2019.116525,ESV,mp-1227496,,1.507271148,Journal of Luminescence,0022-2313,2019
876,Ca2GdTaO6Mn0.012,Ca2GdTaO6,Mn,4,0.012,,,,298,676,,,,,,355,,,,5.495544338,313000,676,https://doi.org/10.1016/j.jlumin.2019.116525,ESV,mp-1227496,,0.994140268,Journal of Luminescence,0022-2313,2019
877,SrLaScO4Mn0.008,SrLaScO4,Mn,4,0.008,,,,298,690,0.6203,0.3784,12.2,,328,350,350,510,,,,690,https://doi.org/10.1016/j.dyepig.2018.01.052,ESV,"mp-1218207,mp-1218142",,1.487765337,Dyes and Pigments,0143-7208,2018
878,Ba2LaSbO6Mn0.0003,Ba2LaSbO6,Mn,4,0.0003,,,,298,678,,,,,,360,360,,,5.149219113,141000,678,https://doi.org/10.1016/j.jlumin.2018.09.059,ESV,"mp-551269,mp-556375", icsd-195216 icsd-153136 icsd-151816,1.012096143,Journal of Luminescence,0022-2313,2019
879,Ba2LaSbO6Mn0.0007,Ba2LaSbO6,Mn,4,0.0007,,,,298,678,,,,,,360,360,,,5.113943352,130000,678,https://doi.org/10.1016/j.jlumin.2018.09.059,ESV,"mp-551269,mp-556375", icsd-195216 icsd-153136 icsd-151816,1.034188528,Journal of Luminescence,0022-2313,2019
880,Ba2LaSbO6Mn0.001,Ba2LaSbO6,Mn,4,0.001,,,,298,678,,,,,,360,360,,,5.021189299,105000,678,https://doi.org/10.1016/j.jlumin.2018.09.059,ESV,"mp-551269,mp-556375", icsd-195216 icsd-153136 icsd-151816,0.98142087,Journal of Luminescence,0022-2313,2019
881,Ba2LaSbO6Mn0.0013,Ba2LaSbO6,Mn,4,0.0013,,,,298,678,,,20.2,,,360,360,,,,,678,https://doi.org/10.1016/j.jlumin.2018.09.059,ESV,"mp-551269,mp-556375", icsd-195216 icsd-153136 icsd-151816,1.014061737,Journal of Luminescence,0022-2313,2019
882,Ba2LaSbO6Mn0.0015,Ba2LaSbO6,Mn,4,0.0015,,,,298,678,,,,,,360,360,,,4.913813852,82000,678,https://doi.org/10.1016/j.jlumin.2018.09.059,ESV,"mp-551269,mp-556375", icsd-195216 icsd-153136 icsd-151816,1.060751018,Journal of Luminescence,0022-2313,2019
883,Ba2LaSbO6Mn0.002,Ba2LaSbO6,Mn,4,0.002,,,,298,678,,,,,,360,360,,,4.851258349,71000,678,https://doi.org/10.1016/j.jlumin.2018.09.059,ESV,"mp-551269,mp-556375", icsd-195216 icsd-153136 icsd-151816,0.977744605,Journal of Luminescence,0022-2313,2019
889,Y2MoSiO8Eu0.005,Y2MoSiO8,Eu,3,0.005,,,,298,618,0.62,0.34,,,,395,,,,,,618,https://doi.org/10.1016/j.ceramint.2018.10.050,ESV,,,1.020034497,Ceramics International,0272-8842,2019
890,Y2MoSiO8Eu0.01,Y2MoSiO8,Eu,3,0.01,,,,298,618,0.63,0.34,,,,395,,,,,,618,https://doi.org/10.1016/j.ceramint.2018.10.050,ESV,,,1.022875047,Ceramics International,0272-8842,2019
891,Y2MoSiO8Eu0.02,Y2MoSiO8,Eu,3,0.02,,,,298,618,0.64,0.34,,,,395,,,,,,618,https://doi.org/10.1016/j.ceramint.2018.10.050,ESV,,,1.022673724,Ceramics International,0272-8842,2019
892,Y2MoSiO8Eu0.12,Y2MoSiO8,Eu,3,0.12,,,,298,618,0.65,0.34,,,,395,395,382,,6.024965671,1059170,618,https://doi.org/10.1016/j.ceramint.2018.10.050,ESV,,,1.021223137,Ceramics International,0272-8842,2019
893,Na2Lu0.8MoO8PEu0.2,Na2Lu0.8MoO8P,Eu,3,0.2,,,,298,616,,,26.7,,,396,,,,6.257438567,1809000,616,https://doi.org/10.1016/j.jallcom.2018.06.156,ESV,mp-561247, icsd-250441,1.018405028,Journal of Alloys and Compounds,0925-8388,2018
894,Na2Lu0.6MoO8PEu0.4,Na2Lu0.6MoO8P,Eu,3,0.4,,,,298,616,,,57.9,,,396,,,,6.249198357,1775000,616,https://doi.org/10.1016/j.jallcom.2018.06.156,ESV,mp-561247, icsd-250441,0.953438295,Journal of Alloys and Compounds,0925-8388,2018
895,Na2Lu0.5MoO8PEu0.5,Na2Lu0.5MoO8P,Eu,3,0.5,,,,298,616,,,62.9,,,396,,,,6.246498581,1764000,616,https://doi.org/10.1016/j.jallcom.2018.06.156,ESV,mp-561247, icsd-250441,1.034312711,Journal of Alloys and Compounds,0925-8388,2018
896,Na2Lu0.4MoO8PEu0.6,Na2Lu0.4MoO8P,Eu,3,0.6,,,,298,616,0.66,0.338,73.1,,470,396,396,467,385,6.232233521,1707000,616,https://doi.org/10.1016/j.jallcom.2018.06.156,ESV,mp-561247, icsd-250441,1.004951592,Journal of Alloys and Compounds,0925-8388,2018
897,Na2Lu0.2MoO8PEu0.8,Na2Lu0.2MoO8P,Eu,3,0.8,,,,298,616,,,67.7,,,396,,,,6.228656958,1693000,616,https://doi.org/10.1016/j.jallcom.2018.06.156,ESV,mp-561247, icsd-250441,1.010326804,Journal of Alloys and Compounds,0925-8388,2018
898,Na2Gd0.95PO8MoEu0.05,Na2Gd0.95PO8Mo,Eu,3,0.05,,,,298,617,,,,,,396,,,,5.785329835,610000,617,https://doi.org/10.1016/j.jallcom.2017.05.251,ESV,,,1.010910023,Journal of Alloys and Compounds,0925-8388,2017
899,Na2Gd0.9PO8MoEu0.1,Na2Gd0.9PO8Mo,Eu,3,0.1,,,,298,617,,,,,,396,,,,5.790988475,618000,617,https://doi.org/10.1016/j.jallcom.2017.05.251,ESV,,,1.014556911,Journal of Alloys and Compounds,0925-8388,2017
900,Na2Gd0.8PO8MoEu0.2,Na2Gd0.8PO8Mo,Eu,3,0.2,,,,298,617,,,,,,396,,,,5.80140371,633000,617,https://doi.org/10.1016/j.jallcom.2017.05.251,ESV,,,0.979670472,Journal of Alloys and Compounds,0925-8388,2017
901,Na2Gd0.7PO8MoEu0.3,Na2Gd0.7PO8Mo,Eu,3,0.3,,,,298,617,,,,,,396,,,,5.788168371,614000,617,https://doi.org/10.1016/j.jallcom.2017.05.251,ESV,,,1.025948833,Journal of Alloys and Compounds,0925-8388,2017
902,Na2Gd0.6PO8MoEu0.4,Na2Gd0.6PO8Mo,Eu,3,0.4,,,,298,617,,,,,,396,,,,5.787460475,613000,617,https://doi.org/10.1016/j.jallcom.2017.05.251,ESV,,,1.031118747,Journal of Alloys and Compounds,0925-8388,2017
903,Na2Gd0.5PO8MoEu0.5,Na2Gd0.5PO8Mo,Eu,3,0.5,,,,298,617,0.653,0.346,90,37,455,396,396,467,385,5.7930916,621000,617,https://doi.org/10.1016/j.jallcom.2017.05.251,ESV,,,0.999963654,Journal of Alloys and Compounds,0925-8388,2017
904,Na2Gd0.4PO8MoEu0.6,Na2Gd0.4PO8Mo,Eu,3,0.6,,,,298,617,,,,,,396,,,,5.797959644,628000,617,https://doi.org/10.1016/j.jallcom.2017.05.251,ESV,,,0.977948375,Journal of Alloys and Compounds,0925-8388,2017
905,Na2Gd0.3PO8MoEu0.7,Na2Gd0.3PO8Mo,Eu,3,0.7,,,,298,617,,,,,,396,,,,5.793790385,622000,617,https://doi.org/10.1016/j.jallcom.2017.05.251,ESV,,,0.999558442,Journal of Alloys and Compounds,0925-8388,2017
906,Na2Gd0.2PO8MoEu0.8,Na2Gd0.2PO8Mo,Eu,3,0.8,,,,298,617,,,,,,396,,,,5.814913181,653000,617,https://doi.org/10.1016/j.jallcom.2017.05.251,ESV,,,1.192667772,Journal of Alloys and Compounds,0925-8388,2017
907,Na2Gd0.1PO8MoEu0.9,Na2Gd0.1PO8Mo,Eu,3,0.9,,,,298,617,,,,,,396,,,,5.796574333,626000,617,https://doi.org/10.1016/j.jallcom.2017.05.251,ESV,,,0.980654225,Journal of Alloys and Compounds,0925-8388,2017
908,Na2PO8MoEu1,Na2PO8Mo,Eu,3,1,,,,298,617,,,,,,396,,,,5.802773725,635000,617,https://doi.org/10.1016/j.jallcom.2017.05.251,ESV,,,1.001993676,Journal of Alloys and Compounds,0925-8388,2017
910,Sr1.9ZnWO6Li0.05Eu0.05,Sr1.9ZnWO6Li0.05,Eu,3,0.05,,,,298,614,0.656,0.345,35,,,367,462,393,,5.53529412,343000,614,https://doi.org/10.1016/j.jallcom.2016.06.255,ESV,"mp-1105272,mp-1079778,mp-19282", icsd-262322 icsd-190595 icsd-239812 icsd-190592 icsd-72811 icsd-28599,1.618818892,Journal of Alloys and Compounds,0925-8388,2016
911,Sr1.9ZnW0.8Mo0.2O6Li0.05Eu0.05,Sr1.9ZnW0.8Mo0.2O6Li0.05,Eu,3,0.05,,,,298,614,0.657,0.342,39,,,367,393,462,,5.532754379,341000,614,https://doi.org/10.1016/j.jallcom.2016.06.255,ESV,"mp-1105272,mp-1079778,mp-19282", icsd-262322 icsd-190595 icsd-239812 icsd-190592 icsd-72811 icsd-28599,1.772492408,Journal of Alloys and Compounds,0925-8388,2016
912,Sr1.9ZnW0.6Mo0.4O6Li0.05Eu0.05,Sr1.9ZnW0.6Mo0.4O6Li0.05,Eu,3,0.05,,,,298,614,0.647,0.352,40,,,367,393,462,,5.5132176,326000,614,https://doi.org/10.1016/j.jallcom.2016.06.255,ESV,"mp-1105272,mp-1079778,mp-19282", icsd-262322 icsd-190595 icsd-239812 icsd-190592 icsd-72811 icsd-28599,1.060320185,Journal of Alloys and Compounds,0925-8388,2016
913,Sr1.9ZnW0.4Mo0.6O6Li0.05Eu0.05,Sr1.9ZnW0.4Mo0.6O6Li0.05,Eu,3,0.05,,,,298,614,0.647,0.353,40,,,367,393,462,,5.494154594,312000,614,https://doi.org/10.1016/j.jallcom.2016.06.255,ESV,"mp-1105272,mp-1079778,mp-19282", icsd-262322 icsd-190595 icsd-239812 icsd-190592 icsd-72811 icsd-28599,1.000702781,Journal of Alloys and Compounds,0925-8388,2016
914,Sr1.9ZnW0.2Mo0.8O6Li0.05Eu0.05,Sr1.9ZnW0.2Mo0.8O6Li0.05,Eu,3,0.05,,,,298,614,0.645,0.354,37,,,367,393,462,,5.469822016,295000,614,https://doi.org/10.1016/j.jallcom.2016.06.255,ESV,"mp-1105272,mp-1079778,mp-19282", icsd-262322 icsd-190595 icsd-239812 icsd-190592 icsd-72811 icsd-28599,1.0943466,Journal of Alloys and Compounds,0925-8388,2016
915,Sr1.9ZnMoO6Li0.05Eu0.05,Sr1.9ZnMoO6Li0.05,Eu,3,0.05,,,,298,614,0.645,0.356,36,,,367,393,462,,5.450249108,282000,614,https://doi.org/10.1016/j.jallcom.2016.06.255,ESV,"mp-1105272,mp-1079778,mp-19282", icsd-262322 icsd-190595 icsd-239812 icsd-190592 icsd-72811 icsd-28599,0.977990015,Journal of Alloys and Compounds,0925-8388,2016
916,CaGdAlO4Mn0.0005,CaGdAlO4,Mn,4,0.0005,,,,298,715,,,,,,349,,,,5.92788341,847000,715,https://doi.org/10.1016/j.jlumin.2018.06.072,ESV,mp-1227092,,1.11548472,Journal of Luminescence,0022-2313,2018
917,CaGdAlO4Mn0.001,CaGdAlO4,Mn,4,0.001,,,,298,715,,,,,,349,,,,5.951337519,894000,715,https://doi.org/10.1016/j.jlumin.2018.06.072,ESV,mp-1227092,,1.011958912,Journal of Luminescence,0022-2313,2018
918,CaGdAlO4Mn0.002,CaGdAlO4,Mn,4,0.002,,,,298,715,0.7132,0.2866,45,,,349,352,489,,5.981818607,959000,715,https://doi.org/10.1016/j.jlumin.2018.06.072,ESV,mp-1227092,,1.051703314,Journal of Luminescence,0022-2313,2018
919,CaGdAlO4Mn0.004,CaGdAlO4,Mn,4,0.004,,,,298,715,,,,,,349,,,,6.014520539,1034000,715,https://doi.org/10.1016/j.jlumin.2018.06.072,ESV,mp-1227092,,1.002350435,Journal of Luminescence,0022-2313,2018
920,CaGdAlO4Mn0.006,CaGdAlO4,Mn,4,0.006,,,,298,715,,,,,,349,,,,6.049605613,1121000,715,https://doi.org/10.1016/j.jlumin.2018.06.072,ESV,mp-1227092,,0.961986,Journal of Luminescence,0022-2313,2018
921,CaGdAlO4Mn0.008,CaGdAlO4,Mn,4,0.008,,,,298,715,,,,,,349,,,,6.062957834,1156000,715,https://doi.org/10.1016/j.jlumin.2018.06.072,ESV,mp-1227092,,1.090792538,Journal of Luminescence,0022-2313,2018
922,CaGdAlO4Mn0.01,CaGdAlO4,Mn,4,0.01,,,,298,715,,,,,,349,,,,6.07773118,1196000,715,https://doi.org/10.1016/j.jlumin.2018.06.072,ESV,mp-1227092,,1.030220833,Journal of Luminescence,0022-2313,2018
923,Ca13.995Al10Zn6O35Bi0.005,Ca13.995Al10Zn6O35,Bi,3,0.005,,,,298,410,,,49,,,346,346,,,3.994317153,9870,410,https://doi.org/10.1039/C7RA01285C,RSC,,,1.878143701,RSC Advances,2046-2069,2017
924,Ca13.995Al9.999Zn6O35Bi0.005Mn0.001,Ca13.995Al9.999Zn6O35,Bi,3,0.005,Mn,4,0.001,298,410,,,,,,346,,,,3.968949681,9310,410,https://doi.org/10.1039/C7RA01285C,RSC,,,2.010357191,RSC Advances,2046-2069,2017
925,Ca13.995Al9.9985Zn6O35Bi0.005Mn0.0015,Ca13.995Al9.9985Zn6O35,Bi,3,0.005,Mn,4,0.0015,298,410,,,,,,346,,,,3.953276337,8980,410,https://doi.org/10.1039/C7RA01285C,RSC,,,2.014367079,RSC Advances,2046-2069,2017
926,Ca13.995Al9.998Zn6O35Bi0.005Mn0.002,Ca13.995Al9.998Zn6O35,Bi,3,0.005,Mn,4,0.002,298,410,,,,,,346,,,,3.946943271,8850,410,https://doi.org/10.1039/C7RA01285C,RSC,,,2.081509008,RSC Advances,2046-2069,2017
927,Ca13.995Al9.997Zn6O35Bi0.005Mn0.003,Ca13.995Al9.997Zn6O35,Bi,3,0.005,Mn,4,0.003,298,410,,,,,,346,,,,3.944975908,8810,410,https://doi.org/10.1039/C7RA01285C,RSC,,,2.081439395,RSC Advances,2046-2069,2017
928,Ca13.995Al9.9965Zn6O35Bi0.005Mn0.0035,Ca13.995Al9.9965Zn6O35,Bi,3,0.005,Mn,4,0.0035,298,410,,,,,,346,,,,3.925312091,8420,410,https://doi.org/10.1039/C7RA01285C,RSC,,,2.225608595,RSC Advances,2046-2069,2017
929,Ca13.995Al9.996Zn6O35Bi0.005Mn0.004,Ca13.995Al9.996Zn6O35,Bi,3,0.005,Mn,4,0.004,298,410,,,,,,346,,,,3.919601024,8310,410,https://doi.org/10.1039/C7RA01285C,RSC,,,2.300099731,RSC Advances,2046-2069,2017
930,Ca13.995Al9.9Zn6O35Bi0.005Mn0.1,Ca13.995Al9.9Zn6O35,Bi,3,0.005,Mn,4,0.1,298,410,,,,,,346,,,,3.87909588,7570,410,https://doi.org/10.1039/C7RA01285C,RSC,,,2.62422616,RSC Advances,2046-2069,2017
931,Ca13.99Al9.995Zn6O35Bi0.01Mn0.005,Ca13.99Al9.995Zn6O35,Bi,3,0.01,Mn,4,0.005,298,417,,,89.1,,,351,351,,,,,417,https://doi.org/10.1039/C7RA01285C,RSC,,,1.908691799,RSC Advances,2046-2069,2017
932,Ca14Al9.995Zn6O35Mn0.005,Ca14Al9.995Zn6O35,Mn,4,0.005,,,,298,713,,,19.4,,,467,467,,,,,713,https://doi.org/10.1039/C7RA01285C,RSC,,,1.908718425,RSC Advances,2046-2069,2017
933,Ca3Y0.9Al3O15B4Eu0.1,Ca3Y0.9Al3O15B4,Eu,3,0.1,,,,298,621,,,,,,397,,,,6.294025094,1968000,621,https://doi.org/10.1016/j.jlumin.2018.09.010,ESV,mp-694012,,0.99747611,Journal of Luminescence,0022-2313,2019
934,Ca3Y0.7Al3O15B4Eu0.3,Ca3Y0.7Al3O15B4,Eu,3,0.3,,,,298,621,,,,,,397,,,,6.26927939,1859000,621,https://doi.org/10.1016/j.jlumin.2018.09.010,ESV,mp-694012,,1.044757731,Journal of Luminescence,0022-2313,2019
935,Ca3Y0.5Al3O15B4Eu0.5,Ca3Y0.5Al3O15B4,Eu,3,0.5,,,,298,621,0.653,0.342,88,,500,397,397,383,370,6.208441356,1616000,621,https://doi.org/10.1016/j.jlumin.2018.09.010,ESV,mp-694012,,0.974662875,Journal of Luminescence,0022-2313,2019
936,Ca3Y0.3Al3O15B4Eu0.7,Ca3Y0.3Al3O15B4,Eu,3,0.7,,,,298,621,,,,,,397,,,,6.197556213,1576000,621,https://doi.org/10.1016/j.jlumin.2018.09.010,ESV,mp-694012,,1.059044845,Journal of Luminescence,0022-2313,2019
937,Ca3Y0.1Al3O15B4Eu0.9,Ca3Y0.1Al3O15B4,Eu,3,0.9,,,,298,621,,,,,,397,,,,6.066325925,1165000,621,https://doi.org/10.1016/j.jlumin.2018.09.010,ESV,mp-694012,,1.059443845,Journal of Luminescence,0022-2313,2019
938,Ca3Al3O15B4Eu1,Ca3Al3O15B4,Eu,3,1,,,,298,621,,,,,,397,,,,6.001300933,1003000,621,https://doi.org/10.1016/j.jlumin.2018.09.010,ESV,mp-694012,,1.005193985,Journal of Luminescence,0022-2313,2019
939,Ba3Y1.3B6O15Eu0.7,Ba3Y1.3B6O15,Eu,3,0.7,,,,298,593,0.601,0.396,13.1,,440,393,393,382,463,6.420945406,2636000,593,https://doi.org/10.1016/j.jlumin.2018.12.028,ESV,mp-1019527, icsd-261704,1.178957174,Journal of Luminescence,0022-2313,2019
940,Ba3Lu1.94B6O15Ce0.03,Ba3Lu1.94B6O15,Ce,3,0.03,,,,298,446,0.165,0.132,,,,373,373,,,,,446,https://doi.org/10.1016/j.jallcom.2019.02.095,ESV,,,1.017642825,Journal of Alloys and Compounds,0925-8388,2019
941,Ba3Lu1.82B6O15Ce0.03Tb0.06,Ba3Lu1.82B6O15,Ce,3,0.03,Tb,3,0.06,298,446,0.187,0.199,,,,373,,,,,,,https://doi.org/10.1016/j.jallcom.2019.02.095,ESV,,,1.006827468,Journal of Alloys and Compounds,0925-8388,2019
942,Ba3Lu1.64B6O15Ce0.03Tb0.15,Ba3Lu1.64B6O15,Ce,3,0.03,Tb,3,0.15,298,446,0.198,0.227,,,,373,,,,,,,https://doi.org/10.1016/j.jallcom.2019.02.095,ESV,,,1.00087624,Journal of Alloys and Compounds,0925-8388,2019
943,Ba3Lu1.54B6O15Ce0.03Tb0.2,Ba3Lu1.54B6O15,Ce,3,0.03,Tb,3,0.2,298,542,0.204,0.239,51,,430,373,,,,,,542,https://doi.org/10.1016/j.jallcom.2019.02.095,ESV,,,1.000562962,Journal of Alloys and Compounds,0925-8388,2019
944,Ba3Lu1.54B6O15Ce0.03Tb0.2,Ba3Lu1.54B6O15,Ce,3,0.03,Tb,3,0.2,343,542,0.257,0.253,,,,373,,,,,,,https://doi.org/10.1016/j.jallcom.2019.02.095,ESV,,,1.001347284,Journal of Alloys and Compounds,0925-8388,2019
945,Ba3Lu1.54B6O15Ce0.03Tb0.2,Ba3Lu1.54B6O15,Ce,3,0.03,Tb,3,0.2,383,542,0.21,0.257,,,,373,,,,,,,https://doi.org/10.1016/j.jallcom.2019.02.095,ESV,,,1.000562962,Journal of Alloys and Compounds,0925-8388,2019
946,Ba3Lu1.54B6O15Ce0.03Tb0.2,Ba3Lu1.54B6O15,Ce,3,0.03,Tb,3,0.2,423,542,0.211,0.258,,,,373,,,,,,,https://doi.org/10.1016/j.jallcom.2019.02.095,ESV,,,1.000562962,Journal of Alloys and Compounds,0925-8388,2019
947,Ba3Lu1.54B6O15Ce0.03Tb0.2,Ba3Lu1.54B6O15,Ce,3,0.03,Tb,3,0.2,463,542,0.214,0.259,,,,373,,,,,,,https://doi.org/10.1016/j.jallcom.2019.02.095,ESV,,,1.003322229,Journal of Alloys and Compounds,0925-8388,2019
948,Ba3Lu1.54B6O15Ce0.03Tb0.2,Ba3Lu1.54B6O15,Ce,3,0.03,Tb,3,0.2,503,542,0.219,0.262,,,,373,,,,,,,https://doi.org/10.1016/j.jallcom.2019.02.095,ESV,,,1.025132543,Journal of Alloys and Compounds,0925-8388,2019
949,Ba3Lu1.34B6O15Ce0.03Tb0.3,Ba3Lu1.34B6O15,Ce,3,0.03,Tb,3,0.3,298,542,0.208,0.254,,,,373,,,,,,542,https://doi.org/10.1016/j.jallcom.2019.02.095,ESV,,,1.001741818,Journal of Alloys and Compounds,0925-8388,2019
950,NaGdF4Ce0.2Tb0.05,NaGdF4,Ce,3,0.2,Tb,3,0.05,298,542,,,30,,,262,262,,,,,542,https://doi.org/10.1021/cm070865c,ACS,mp-1221034,,1.065584978,Chemistry of Materials,0897-4756,2007
951,MgY3.8Si3O13Tb0.2,MgY3.8Si3O13,Tb,3,0.2,,,,298,544,0.32,0.65,,,,330,,,,,,544,https://doi.org/10.1111/j.1551-2916.2010.03626.x,Wiley,,,1.021579374,Journal of the American Ceramic Society,0002-7820,2010
952,MgY3.8Si3O13Ce0.2,MgY3.8Si3O13,Ce,3,0.2,,,,298,480,0.21,0.24,37,,,330,,,,,,480,https://doi.org/10.1111/j.1551-2916.2010.03626.x,Wiley,,,1.064064941,Journal of the American Ceramic Society,0002-7820,2010
953,MgY3.7Si3O13Ce0.2Tb0.1,MgY3.7Si3O13,Ce,3,0.2,Tb,3,0.1,298,544,0.25,0.33,,,,330,330,,,,,544,https://doi.org/10.1111/j.1551-2916.2010.03626.x,Wiley,,,0.986456029,Journal of the American Ceramic Society,0002-7820,2010
954,MgY3.4Si3O13Ce0.2Tb0.4,MgY3.4Si3O13,Ce,3,0.2,Tb,3,0.4,298,544,,,49,,,330,330,,,,,544,https://doi.org/10.1111/j.1551-2916.2010.03626.x,Wiley,,,0.987169964,Journal of the American Ceramic Society,0002-7820,2010
955,MgY3.2Si3O13Ce0.2Tb0.6,MgY3.2Si3O13,Ce,3,0.2,Tb,3,0.6,298,544,0.4,0.52,,,,330,330,,,,,544,https://doi.org/10.1111/j.1551-2916.2010.03626.x,Wiley,,,0.987773275,Journal of the American Ceramic Society,0002-7820,2010
956,Ca8MgSi4O16Cl2Tb0.02,Ca8MgSi4O16Cl2,Tb,3,0.02,,,,298,542,0.313,0.455,,,,359,,,,,,542,https://doi.org/10.1016/j.jlumin.2011.09.029,ESV,mp-686598,,1.022422131,Journal of Luminescence,0022-2313,2012
957,Ca8MgSi4O16Cl2Tb0.02Ce0.002,Ca8MgSi4O16Cl2,Tb,3,0.02,Ce,3,0.002,298,542,0.302,0.423,,,,359,,,,,,542,https://doi.org/10.1016/j.jlumin.2011.09.029,ESV,mp-686598,,0.999044992,Journal of Luminescence,0022-2313,2012
958,Ca8MgSi4O16Cl2Tb0.02Ce0.004,Ca8MgSi4O16Cl2,Tb,3,0.02,Ce,3,0.004,298,542,0.295,0.4,,,,359,,,,,,542,https://doi.org/10.1016/j.jlumin.2011.09.029,ESV,mp-686598,,0.999051956,Journal of Luminescence,0022-2313,2012
959,Ca8MgSi4O16Cl2Tb0.02Ce0.006,Ca8MgSi4O16Cl2,Tb,3,0.02,Ce,3,0.006,298,542,0.292,0.371,,,,359,,,,,,542,https://doi.org/10.1016/j.jlumin.2011.09.029,ESV,mp-686598,,0.999145743,Journal of Luminescence,0022-2313,2012
960,Ca8MgSi4O16Cl2Tb0.02Ce0.008,Ca8MgSi4O16Cl2,Tb,3,0.02,Ce,3,0.008,298,542,0.285,0.34,32.8,,,359,,,,,,542,https://doi.org/10.1016/j.jlumin.2011.09.029,ESV,mp-686598,,0.999200471,Journal of Luminescence,0022-2313,2012
961,Ca8MgSi4O16Cl2Tb0.02Ce0.009,Ca8MgSi4O16Cl2,Tb,3,0.02,Ce,3,0.009,298,542,0.243,0.236,,,,359,,,,,,542,https://doi.org/10.1016/j.jlumin.2011.09.029,ESV,mp-686598,,0.999287423,Journal of Luminescence,0022-2313,2012
962,Ca4Y6Si6O25Ce0.02,Ca4Y6Si6O25,Ce,3,0.02,,,,298,421,0.181,0.089,,,,352,,,,,,,https://doi.org/10.1016/j.matchemphys.2011.05.078,ESV,,,0.993285867,Materials Chemistry and Physics,0254-0584,2011
963,Ca4Y6Si6O25Ce0.02Tb0.02,Ca4Y6Si6O25,Ce,3,0.02,Tb,3,0.02,298,542,0.201,0.173,,,,352,,,,,,542,https://doi.org/10.1016/j.matchemphys.2011.05.078,ESV,,,1.000016592,Materials Chemistry and Physics,0254-0584,2011
964,Ca4Y6Si6O25Ce0.02Tb0.04,Ca4Y6Si6O25,Ce,3,0.02,Tb,3,0.04,298,542,0.225,0.249,,,,352,,,,,,542,https://doi.org/10.1016/j.matchemphys.2011.05.078,ESV,,,1.000412765,Materials Chemistry and Physics,0254-0584,2011
965,Ca4Y6Si6O25Ce0.02Tb0.06,Ca4Y6Si6O25,Ce,3,0.02,Tb,3,0.06,298,542,0.235,0.268,,,,352,,,,,,542,https://doi.org/10.1016/j.matchemphys.2011.05.078,ESV,,,1.000799229,Materials Chemistry and Physics,0254-0584,2011
966,Ca4Y6Si6O25Ce0.02Tb0.08,Ca4Y6Si6O25,Ce,3,0.02,Tb,3,0.08,298,542,0.278,0.353,49.1,,,352,352,,,,,542,https://doi.org/10.1016/j.matchemphys.2011.05.078,ESV,,,1.002248125,Materials Chemistry and Physics,0254-0584,2011
967,Ca4Y6Si6O25Ce0.02Tb0.1,Ca4Y6Si6O25,Ce,3,0.02,Tb,3,0.1,298,542,0.272,0.399,,,,352,,,,,,542,https://doi.org/10.1016/j.matchemphys.2011.05.078,ESV,,,1.001882479,Materials Chemistry and Physics,0254-0584,2011
968,Ca4Y6Si6O25Tb0.1,Ca4Y6Si6O25,Tb,3,0.1,,,,298,,0.311,0.486,,,,352,,,,,,,https://doi.org/10.1016/j.matchemphys.2011.05.078,ESV,,,0.998652858,Materials Chemistry and Physics,0254-0584,2011
978,Ba3Y1.9B4O12Ce0.05,Ba3Y1.9B4O12,Ce,3,0.05,,,,298,421,0.162,0.121,,,,360,360,,,,,421,https://doi.org/10.1111/j.1551-2916.2012.05464.x,Wiley,,,1.188163317,Journal of the American Ceramic Society,0002-7820,2012
979,Ba3Y1.88B4O12Ce0.05Tb0.01,Ba3Y1.88B4O12,Ce,3,0.05,Tb,3,0.01,298,544,0.179,0.168,,,,360,,,,,,544,https://doi.org/10.1111/j.1551-2916.2012.05464.x,Wiley,,,0.987458031,Journal of the American Ceramic Society,0002-7820,2012
980,Ba3Y1.84B4O12Ce0.05Tb0.03,Ba3Y1.84B4O12,Ce,3,0.05,Tb,3,0.03,298,544,0.19,0.208,,,,360,,,,,,544,https://doi.org/10.1111/j.1551-2916.2012.05464.x,Wiley,,,0.98828043,Journal of the American Ceramic Society,0002-7820,2012
981,Ba3Y1.8B4O12Ce0.05Tb0.05,Ba3Y1.8B4O12,Ce,3,0.05,Tb,3,0.05,298,544,0.206,0.255,,,,360,,,,,,544,https://doi.org/10.1111/j.1551-2916.2012.05464.x,Wiley,,,0.986695332,Journal of the American Ceramic Society,0002-7820,2012
982,Ba3Y1.7B4O12Ce0.05Tb0.1,Ba3Y1.7B4O12,Ce,3,0.05,Tb,3,0.1,298,544,0.234,0.338,,,,360,,,,,,544,https://doi.org/10.1111/j.1551-2916.2012.05464.x,Wiley,,,0.985202185,Journal of the American Ceramic Society,0002-7820,2012
983,Ba3Y1.5B4O12Ce0.05Tb0.2,Ba3Y1.5B4O12,Ce,3,0.05,Tb,3,0.2,298,544,0.26,0.416,,,,360,,,,,,544,https://doi.org/10.1111/j.1551-2916.2012.05464.x,Wiley,,,0.990035486,Journal of the American Ceramic Society,0002-7820,2012
984,Ba3Y1.3B4O12Ce0.05Tb0.3,Ba3Y1.3B4O12,Ce,3,0.05,Tb,3,0.3,298,544,0.28,0.463,,,,360,,,,,,544,https://doi.org/10.1111/j.1551-2916.2012.05464.x,Wiley,,,0.990732662,Journal of the American Ceramic Society,0002-7820,2012
985,Ba3Y0.9B4O12Ce0.05Tb0.5,Ba3Y0.9B4O12,Ce,3,0.05,Tb,3,0.5,298,544,0.313,0.526,,,,360,,,,,,544,https://doi.org/10.1111/j.1551-2916.2012.05464.x,Wiley,,,0.989917963,Journal of the American Ceramic Society,0002-7820,2012
986,Lu2MoO6Eu0.01,Lu2MoO6,Eu,3,0.01,,,,298,610,,,,,,363,363,462,530,5.488550717,308000,610,https://doi.org/10.1016/S1003-6326(16)64276-0,ESV,mp-1211057,,1.019914578,Transactions of Nonferrous Metals Society of China,1003-6326,2016
987,Lu2MoO6Eu0.03,Lu2MoO6,Eu,3,0.03,,,,298,610,,,,,,363,363,462,530,5.488550717,308000,610,https://doi.org/10.1016/S1003-6326(16)64276-0,ESV,mp-1211057,,1.019914051,Transactions of Nonferrous Metals Society of China,1003-6326,2016
988,Lu2MoO6Eu0.05,Lu2MoO6,Eu,3,0.05,,,,298,610,,,,,,363,363,462,530,5.488550717,308000,610,https://doi.org/10.1016/S1003-6326(16)64276-0,ESV,mp-1211057,,1.019913588,Transactions of Nonferrous Metals Society of China,1003-6326,2016
989,Lu2MoO6Eu0.1,Lu2MoO6,Eu,3,0.1,,,,298,610,0.65,0.35,,,,363,363,462,530,5.447158031,280000,610,https://doi.org/10.1016/S1003-6326(16)64276-0,ESV,mp-1211057,,0.984043652,Transactions of Nonferrous Metals Society of China,1003-6326,2016
990,Lu2MoO6Eu0.2,Lu2MoO6,Eu,3,0.2,,,,298,610,,,,,,363,462,363,530,5.267171728,185000,610,https://doi.org/10.1016/S1003-6326(16)64276-0,ESV,mp-1211057,,0.977572552,Transactions of Nonferrous Metals Society of China,1003-6326,2016
991,Lu2MoO6Eu0.4,Lu2MoO6,Eu,3,0.4,,,,298,610,,,,,,363,363,462,530,4.77815125,60000,610,https://doi.org/10.1016/S1003-6326(16)64276-0,ESV,mp-1211057,,0.964530209,Transactions of Nonferrous Metals Society of China,1003-6326,2016
992,BaZn2P2O8Sm0.02,BaZn2P2O8,Sm,3,0.02,,,,298,606,0.621,0.365,,,,397,397,460,,,,606,https://doi.org/10.1016/j.jlumin.2012.03.022,ESV,mp-6089, icsd-300159 icsd-86627,1.044358362,Journal of Luminescence,0022-2313,2012
993,BaZn2P2O8K0.02Sm0.02,BaZn2P2O8K0.02,Sm,3,0.02,,,,298,606,0.622,0.363,,,,397,,,,,,,https://doi.org/10.1016/j.jlumin.2012.03.022,ESV,mp-6089, icsd-300159 icsd-86627,1.034863519,Journal of Luminescence,0022-2313,2012
994,Y1.9Si4N6CCe0.05,Y1.9Si4N6C,Ce,3,0.05,,,,298,540,0.4,0.53,,,468,384,,,,,,,https://doi.org/10.1111/j.1551-2916.2011.04571.x,Wiley,mp-6353, icsd-162422 icsd-155158 icsd-162421,1.002559836,Journal of the American Ceramic Society,0002-7820,2011
995,Y1.9Si4N6CCe0.05La0.1,Y1.9Si4N6C,Ce,3,0.05,La,3,0.1,298,520,0.33,0.48,,,,384,,,,,,,https://doi.org/10.1111/j.1551-2916.2011.04571.x,Wiley,mp-6353, icsd-162422 icsd-155158 icsd-162421,1.008257744,Journal of the American Ceramic Society,0002-7820,2011
996,Y1.9Si4N6CCe0.05La0.2,Y1.9Si4N6C,Ce,3,0.05,La,3,0.2,298,510,0.3,0.48,,,,383,,,,,,,https://doi.org/10.1111/j.1551-2916.2011.04571.x,Wiley,mp-6353, icsd-162422 icsd-155158 icsd-162421,0.993329279,Journal of the American Ceramic Society,0002-7820,2011
997,Y1.9Si4N6CCe0.05La0.3,Y1.9Si4N6C,Ce,3,0.05,La,3,0.3,298,505,0.28,0.45,,,,378,,,,,,,https://doi.org/10.1111/j.1551-2916.2011.04571.x,Wiley,mp-6353, icsd-162422 icsd-155158 icsd-162421,0.989912073,Journal of the American Ceramic Society,0002-7820,2011
998,Y1.9Si4N6CCe0.05La0.4,Y1.9Si4N6C,Ce,3,0.05,La,3,0.4,298,450,0.19,0.19,,,,360,,,,,,,https://doi.org/10.1111/j.1551-2916.2011.04571.x,Wiley,mp-6353, icsd-162422 icsd-155158 icsd-162421,1.018123868,Journal of the American Ceramic Society,0002-7820,2011
999,Y1.9Si4N6CCe0.05La0.5,Y1.9Si4N6C,Ce,3,0.05,La,3,0.5,298,447,0.16,0.12,,,,356,,,,,,,https://doi.org/10.1111/j.1551-2916.2011.04571.x,Wiley,mp-6353, icsd-162422 icsd-155158 icsd-162421,1.019475239,Journal of the American Ceramic Society,0002-7820,2011
1000,Y1.9Si4N6CCe0.05La0.6,Y1.9Si4N6C,Ce,3,0.05,La,3,0.6,298,446,0.16,0.1,,,,356,,,,,,,https://doi.org/10.1111/j.1551-2916.2011.04571.x,Wiley,mp-6353, icsd-162422 icsd-155158 icsd-162421,1.019771565,Journal of the American Ceramic Society,0002-7820,2011
1001,Y1.9Si4N6CCe0.05La0.95,Y1.9Si4N6C,Ce,3,0.05,La,3,0.95,298,440,0.15,0.08,,,,358,,,,,,,https://doi.org/10.1111/j.1551-2916.2011.04571.x,Wiley,mp-6353, icsd-162422 icsd-155158 icsd-162421,1.121008052,Journal of the American Ceramic Society,0002-7820,2011
