Repository: silverlight001/ipop-eu-valence-reproduction

# IPOP Eu 发射波长复现、泛化审计与价态建模
> Reproducible machine-learning benchmark for Eu-activated inorganic phosphors, with leakage-aware evaluation and an explicit Eu(II)/Eu(III) comparison.

本项目复现并审计 Jang 等人 2024 年发表于 *Scientific Reports* 的 IPOP 无机荧光粉数据集发射波长模型，重点回答两个问题：

1. 仅使用化学组成和测量条件时，模型在随机划分与真正的材料外推场景中表现如何？
2. 原论文将 Eu²⁺与 Eu³⁺混合训练；显式区分价态后，预测是否更可靠？

项目公开完整代码、固定数据版本、校验哈希、数据处理结果、折划分、逐样本预测、超参数、指标表、图表和中文讨论，目标是让其他研究者可以直接审查、复跑和扩展。

## 一眼看懂核心结论

- IPOP 主表明确提供 `1st dopant valency` 和 `2nd dopant valency`；价态并非从发射峰或化学式猜测。
- 1665 条 Eu 发射样本全部成功回连价态，其中 Eu²⁺ 626 条、Eu³⁺ 1039 条，无缺失或冲突。
- 分价态训练在四种评估协议中均降低总体 MAE，改善 1.415–3.765 nm。

File: data/raw/Inorganic_Phosphor_Optical_Properties_DB_20230908_IPOP_ver3.csv (part 6 of 25)
3,Ba2Bi0.6V3O11Eu0.4,Ba2Bi0.6V3O11,Eu,3,0.4,,,,298,619,,,,,,394,394,465,,6,1000000,619,https://doi.org/10.1016/j.dyepig.2016.04.052,ESV,mp-559941 , icsd-78156,0.979536504,Dyes and Pigments,0143-7208,2016
4,Ba2Bi0.4V3O11Eu0.6,Ba2Bi0.4V3O11,Eu,3,0.6,,,,298,619,0.65,0.35,,,451,394,394,465,,5.982271233,960000,619,https://doi.org/10.1016/j.dyepig.2016.04.052,ESV,mp-559941 , icsd-78156,1.035120852,Dyes and Pigments,0143-7208,2016
5,Ba2Bi0.2V3O11Eu0.8,Ba2Bi0.2V3O11,Eu,3,0.8,,,,298,619,,,,,,394,394,465,,5.755874856,570000,619,https://doi.org/10.1016/j.dyepig.2016.04.052,ESV,mp-559941 , icsd-78156,0.989919239,Dyes and Pigments,0143-7208,2016
6,Ba2V3O11Eu1,Ba2V3O11,Eu,3,1,,,,298,619,,,,,,394,394,465,,5.278753601,190000,619,https://doi.org/10.1016/j.dyepig.2016.04.052,ESV,mp-559941 , icsd-78156,0.968880417,Dyes and Pigments,0143-7208,2016
1002,Ca3La5.5Si6O24Ce0.5,Ca3La5.5Si6O24,Ce,3,0.5,,,,298,420,0.19,0.1,,,,288,288,355,,,,420,https://doi.org/10.1111/jace.12846,Wiley,,,2.270999887,Journal of the American Ceramic Society,0002-7820,2014
1003,Ca3La5.4Si6O24Ce0.5Tb0.1,Ca3La5.4Si6O24,Ce,3,0.5,Tb,3,0.1,298,545,0.27,0.35,,,,288,288,355,,,,420,https://doi.org/10.1111/jace.12846,Wiley,,,3.895333347,Journal of the American Ceramic Society,0002-7820,2014
1004,Ca3La5.2Si6O24Ce0.5Tb0.3,Ca3La5.2Si6O24,Ce,3,0.5,Tb,3,0.3,298,545,0.31,0.48,,,,288,288,355,,,,420,https://doi.org/10.1111/jace.12846,Wiley,,,4.029164456,Journal of the American Ceramic Society,0002-7820,2014
1005,Ca3La5Si6O24Ce0.5Tb0.5,Ca3La5Si6O24,Ce,3,0.5,Tb,3,0.5,298,545,0.32,0.52,,,,288,288,355,,,,420,https://doi.org/10.1111/jace.12846,Wiley,,,2.217108372,Journal of the American Ceramic Society,0002-7820,2014
1006,Ca3La4.8Si6O24Ce0.5Tb0.7,Ca3La4.8Si6O24,Ce,3,0.5,Tb,3,0.7,298,545,0.33,0.55,,,,288,288,355,,,,420,https://doi.org/10.1111/jace.12846,Wiley,,,1.897030993,Journal of the American Ceramic Society,0002-7820,2014
1007,Ca3La4.6Si6O24Ce0.5Tb0.9,Ca3La4.6Si6O24,Ce,3,0.5,Tb,3,0.9,298,545,0.33,0.55,,,,288,288,355,,,,420,https://doi.org/10.1111/jace.12846,Wiley,,,1.870425188,Journal of the American Ceramic Society,0002-7820,2014
1008,Ca3La4.4Si6O24Ce0.5Tb1.1,Ca3La4.4Si6O24,Ce,3,0.5,Tb,3,1.1,298,545,0.33,0.56,,,,288,288,355,,,,420,https://doi.org/10.1111/jace.12846,Wiley,,,1.483776238,Journal of the American Ceramic Society,0002-7820,2014
1009,Ca3La5.5Si6O24Tb0.5,Ca3La5.5Si6O24,Tb,3,0.5,,,,298,545,0.35,0.55,,,,257,238,355,,,,545,https://doi.org/10.1111/jace.12846,Wiley,,,3.532213375,Journal of the American Ceramic Society,0002-7820,2014
1010,Ca4Y6Si6O25Ce0.1,Ca4Y6Si6O25,Ce,3,0.1,,,,298,426,0.166,0.133,,,,356,,,,1.717836867,52.22,426,https://doi.org/10.1111/jace.13292,Wiley,,,1.023654777,Journal of the American Ceramic Society,0002-7820,2014
1011,Ca4Y6Si6O25Ce0.1Eu0.01,Ca4Y6Si6O25,Ce,3,0.1,Eu,2,0.01,298,426,0.221,0.195,,,,356,,,,1.580354661,38.05,426,https://doi.org/10.1111/jace.13292,Wiley,,,1.010787402,Journal of the American Ceramic Society,0002-7820,2014
1012,Ca4Y6Si6O25Ce0.1Eu0.03,Ca4Y6Si6O25,Ce,3,0.1,Eu,2,0.03,298,426,0.289,0.279,,,,356,,,,,,,https://doi.org/10.1111/jace.13292,Wiley,,,1.006194439,Journal of the American Ceramic Society,0002-7820,2014
1013,Ca4Y6Si6O25Ce0.1Eu0.05,Ca4Y6Si6O25,Ce,3,0.1,Eu,2,0.05,298,527,0.296,0.355,,,,356,,,,1.158663981,14.41,426,https://doi.org/10.1111/jace.13292,Wiley,,,1.005486628,Journal of the American Ceramic Society,0002-7820,2014
1014,Ca4Y6Si6O25Ce0.1Eu0.07,Ca4Y6Si6O25,Ce,3,0.1,Eu,2,0.07,298,527,0.301,0.463,,,,356,,,,,,,https://doi.org/10.1111/jace.13292,Wiley,,,1.003508876,Journal of the American Ceramic Society,0002-7820,2014
1015,Ca4Y6Si6O25Ce0.1Eu0.1,Ca4Y6Si6O25,Ce,3,0.1,Eu,2,0.1,298,527,0.307,0.489,,,,356,,,,0.762678564,5.79,426,https://doi.org/10.1111/jace.13292,Wiley,,,1.005129884,Journal of the American Ceramic Society,0002-7820,2014
1016,Sr8.96Mg1.5P7O28Eu0.04,Sr8.96Mg1.5P7O28,Eu,2,0.04,,,,298,618,0.467,0.4839,17.34,,,430,393,460,,,,,https://doi.org/10.1111/jace.16311,Wiley,,,2.058827826,Journal of the American Ceramic Society,0002-7820,2019
1017,Sr8.91Mg1.5P7O28Eu0.04Ce0.05,Sr8.91Mg1.5P7O28,Eu,2,0.04,Ce,3,0.05,298,618,0.4725,0.4803,,,,430,,,,,,,https://doi.org/10.1111/jace.16311,Wiley,,,2.052631749,Journal of the American Ceramic Society,0002-7820,2019
1018,Sr8.86Mg1.5P7O28Eu0.04Ce0.1,Sr8.86Mg1.5P7O28,Eu,2,0.04,Ce,3,0.1,298,618,0.5062,0.4612,,,,430,,,,,,,https://doi.org/10.1111/jace.16311,Wiley,,,2.049037064,Journal of the American Ceramic Society,0002-7820,2019
1019,Sr8.76Mg1.5P7O28Eu0.04Ce0.2,Sr8.76Mg1.5P7O28,Eu,2,0.04,Ce,3,0.2,298,618,0.5108,0.4578,61.47,,,430,,,,,,,https://doi.org/10.1111/jace.16311,Wiley,,,2.042601785,Journal of the American Ceramic Society,0002-7820,2019
1020,Sr8.66Mg1.5P7O28Eu0.04Ce0.3,Sr8.66Mg1.5P7O28,Eu,2,0.04,Ce,3,0.3,298,618,0.51,0.4578,,,,430,,,,,,,https://doi.org/10.1111/jace.16311,Wiley,,,2.03604403,Journal of the American Ceramic Society,0002-7820,2019
1021,Ba2Ca0.99P2O8Eu0.01,Ba2Ca0.99P2O8,Eu,2,0.01,,,,298,454,0.1703,0.1433,,,436,365,273,,,,,454,https://doi.org/10.1111/jace.12258,Wiley,mp-3857, icsd-18110 icsd-30634 icsd-69450 icsd-184781 icsd-150866 icsd-410786,1.091742759,Journal of the American Ceramic Society,0002-7820,2013
1024,Sr0.995Si2O2N2Eu0.005,Sr0.995Si2O2N2,Eu,2,0.005,,,,298,535,0.33,0.621,81,,,450,,,,,,,https://doi.org/10.1021/cm802394w,ACS,,,0.996595483,Chemistry of Materials,0897-4756,2008
1025,Sr0.99Si2O2N2Eu0.01,Sr0.99Si2O2N2,Eu,2,0.01,,,,298,535,0.33,0.621,90,,,450,,,,,,,https://doi.org/10.1021/cm802394w,ACS,,,0.996478427,Chemistry of Materials,0897-4756,2008
1026,Sr0.98Si2O2N2Eu0.02,Sr0.98Si2O2N2,Eu,2,0.02,,,,298,538,0.337,0.619,91,,600,450,,,,,,,https://doi.org/10.1021/cm802394w,ACS,,,1.038833782,Chemistry of Materials,0897-4756,2008
1027,Sr0.93Ca0.05Si2O2N2Eu0.02,Sr0.93Ca0.05Si2O2N2,Eu,2,0.02,,,,298,538,0.342,0.616,89,,,450,,,,,,,https://doi.org/10.1021/cm802394w,ACS,mp-556884, icsd-413882,0.99173764,Chemistry of Materials,0897-4756,2008
1028,Sr0.88Ca0.1Si2O2N2Eu0.02,Sr0.88Ca0.1Si2O2N2,Eu,2,0.02,,,,298,538,0.345,0.614,93,,,450,,,,,,,https://doi.org/10.1021/cm802394w,ACS,mp-556884, icsd-413882,0.99185141,Chemistry of Materials,0897-4756,2008
1029,Sr0.83Ca0.15Si2O2N2Eu0.02,Sr0.83Ca0.15Si2O2N2,Eu,2,0.02,,,,298,536,0.349,0.611,93,,,450,,,,,,,https://doi.org/10.1021/cm802394w,ACS,mp-556884, icsd-413882,0.991748068,Chemistry of Materials,0897-4756,2008
1030,Sr0.73Ca0.25Si2O2N2Eu0.02,Sr0.73Ca0.25Si2O2N2,Eu,2,0.02,,,,298,542,0.351,0.608,93,,,450,,,,,,,https://doi.org/10.1021/cm802394w,ACS,mp-556884, icsd-413882,0.988638919,Chemistry of Materials,0897-4756,2008
1031,Sr0.48Ca0.5Si2O2N2Eu0.02,Sr0.48Ca0.5Si2O2N2,Eu,2,0.02,,,,298,543,0.354,0.601,92,,557,450,,,,,,,https://doi.org/10.1021/cm802394w,ACS,mp-556884, icsd-413882,0.998047427,Chemistry of Materials,0897-4756,2008
1032,Sr0.23Ca0.75Si2O2N2Eu0.02,Sr0.23Ca0.75Si2O2N2,Eu,2,0.02,,,,298,546,0.378,0.581,81,,500,450,,,,,,,https://doi.org/10.1021/cm802394w,ACS,mp-556884, icsd-413882,0.984959566,Chemistry of Materials,0897-4756,2008
1033,CaSi2N2O2Eu0.02,CaSi2N2O2,Eu,2,0.02,,,,298,555,0.419,0.556,76,,440,450,,,,,,,https://doi.org/10.1021/cm802394w,ACS,mp-556884, icsd-413882,0.987577881,Chemistry of Materials,0897-4756,2008
1034,Sr0.93Ba0.05Si2O2N2Eu0.02,Sr0.93Ba0.05Si2O2N2,Eu,2,0.02,,,,298,538,0.343,0.614,91,,,450,,,,,,,https://doi.org/10.1021/cm802394w,ACS,mp-6764, icsd-419450 icsd-173758,0.995826193,Chemistry of Materials,0897-4756,2008
1035,Sr0.88Ba0.1Si2O2N2Eu0.02,Sr0.88Ba0.1Si2O2N2,Eu,2,0.02,,,,298,539,0.351,0.61,90,,,450,,,,,,,https://doi.org/10.1021/cm802394w,ACS,mp-6764, icsd-419450 icsd-173758,0.995826193,Chemistry of Materials,0897-4756,2008
1036,Sr0.83Ba0.15Si2O2N2Eu0.02,Sr0.83Ba0.15Si2O2N2,Eu,2,0.02,,,,298,544,0.358,0.606,89,,,450,,,,,,,https://doi.org/10.1021/cm802394w,ACS,mp-6764, icsd-419450 icsd-173758,0.995831821,Chemistry of Materials,0897-4756,2008
1037,Sr0.73Ba0.25Si2O2N2Eu0.02,Sr0.73Ba0.25Si2O2N2,Eu,2,0.02,,,,298,544,0.361,0.602,79,,560,450,,,,,,,https://doi.org/10.1021/cm802394w,ACS,mp-6764, icsd-419450 icsd-173758,1.00896166,Chemistry of Materials,0897-4756,2008
1038,Sr0.48Ba0.5Si2O2N2Eu0.02,Sr0.48Ba0.5Si2O2N2,Eu,2,0.02,,,,298,548,0.401,0.573,91,,560,450,,,,,,,https://doi.org/10.1021/cm802394w,ACS,mp-6764, icsd-419450 icsd-173758,1.014027852,Chemistry of Materials,0897-4756,2008
1039,Sr0.23Ba0.75Si2O2N2Eu0.02,Sr0.23Ba0.75Si2O2N2,Eu,2,0.02,,,,298,564,0.434,0.528,66,,,450,,,,,,,https://doi.org/10.1021/cm802394w,ACS,mp-6764, icsd-419450 icsd-173758,1.008109224,Chemistry of Materials,0897-4756,2008
1040,BaSi2N2O2Eu0.02,BaSi2N2O2,Eu,2,0.02,,,,298,495,0.076,0.44,71,,600,450,,,,,,,https://doi.org/10.1021/cm802394w,ACS,mp-6764, icsd-419450 icsd-173758,1.101898317,Chemistry of Materials,0897-4756,2008
1041,Sr0.96Si2O2N2Eu0.04,Sr0.96Si2O2N2,Eu,2,0.04,,,,298,541,0.352,0.611,87,,,450,,,,,,,https://doi.org/10.1021/cm802394w,ACS,,,0.995923761,Chemistry of Materials,0897-4756,2008
1042,Sr0.92Si2O2N2Eu0.08,Sr0.92Si2O2N2,Eu,2,0.08,,,,298,546,0.384,0.59,83,,537,450,,,,,,,https://doi.org/10.1021/cm802394w,ACS,,,0.999846795,Chemistry of Materials,0897-4756,2008
1043,Sr0.84Si2O2N2Eu0.16,Sr0.84Si2O2N2,Eu,2,0.16,,,,298,554,0.419,0.562,58,,471,450,,,,,,,https://doi.org/10.1021/cm802394w,ACS,,,0.987064419,Chemistry of Materials,0897-4756,2008
1044,CaSEu0.01,CaS,Eu,2,0.01,,,,298,663,,,53.4,,,350,,,,,,,https://doi.org/10.1016/j.radmeas.2009.09.010,ESV,mp-1672, icsd-619534 icsd-619527 icsd-186785 icsd-53940 icsd-619528 icsd-603165 icsd-619533 icsd-28902 icsd-60200 icsd-619538 icsd-619540 icsd-619529 icsd-619530 icsd-41956 icsd-52784 icsd-30236 icsd-619537,1.129330524,Radiation Measurements,1350-4487,2010
1045,Ca0.8Sr0.2SEu0.01,Ca0.8Sr0.2S,Eu,2,0.01,,,,298,662,,,38,,,350,,,,,,,https://doi.org/10.1016/j.radmeas.2009.09.010,ESV,mp-1672, icsd-619534 icsd-619527 icsd-186785 icsd-53940 icsd-619528 icsd-603165 icsd-619533 icsd-28902 icsd-60200 icsd-619538 icsd-619540 icsd-619529 icsd-619530 icsd-41956 icsd-52784 icsd-30236 icsd-619537,1.178706078,Radiation Measurements,1350-4487,2010
1046,Ca0.5Sr0.5SEu0.01,Ca0.5Sr0.5S,Eu,2,0.01,,,,298,656,,,51.4,,,350,,,,,,,https://doi.org/10.1016/j.radmeas.2009.09.010,ESV,mp-1672, icsd-619534 icsd-619527 icsd-186785 icsd-53940 icsd-619528 icsd-603165 icsd-619533 icsd-28902 icsd-60200 icsd-619538 icsd-619540 icsd-619529 icsd-619530 icsd-41956 icsd-52784 icsd-30236 icsd-619537,1.191814839,Radiation Measurements,1350-4487,2010
1047,Ca0.2Sr0.8SEu0.01,Ca0.2Sr0.8S,Eu,2,0.01,,,,298,635,,,50.5,,,350,,,,,,,https://doi.org/10.1016/j.radmeas.2009.09.010,ESV,mp-1672, icsd-619534 icsd-619527 icsd-186785 icsd-53940 icsd-619528 icsd-603165 icsd-619533 icsd-28902 icsd-60200 icsd-619538 icsd-619540 icsd-619529 icsd-619530 icsd-41956 icsd-52784 icsd-30236 icsd-619537,1.122290678,Radiation Measurements,1350-4487,2010
1048,SrSEu0.01,SrS,Eu,2,0.01,,,,298,619,,,31.3,,,350,,,,,,,https://doi.org/10.1016/j.radmeas.2009.09.010,ESV,"mp-1087,mp-10627", icsd-651057 icsd-651060 icsd-659132 icsd-53941 icsd-182724 icsd-651062 icsd-290055 icsd-52112 icsd-28900 icsd-651059 icsd-30239 icsd-651061 icsd-164143 icsd-651056 icsd-651068 icsd-249177 icsd-651054 icsd-164144 icsd-52111,1.065151994,Radiation Measurements,1350-4487,2010
1049,BaMgAl10O17Eu0.116,BaMgAl10O17,Eu,2,0.116,,,,298,450,,,92.4,,,254,,,,,,,https://doi.org/10.1021/cm020592f,ACS,,,1.011064958,Chemistry of Materials,0897-4756,2002
1050,Gd2MoO6Eu0.3,Gd2MoO6,Eu,3,0.3,,,,298,610,0.65,0.35,26.5,,383,360,360,463,,5.764176132,581000,610,https://doi.org/10.1039/C6RA25652J,RSC,mp-582797, icsd-62886,0.997353349,RSC Advances,2046-2069,2017
1051,Gd2MoO6Eu0.3,Gd2MoO6,Eu,3,0.3,,,,298,610,0.653,0.347,47.5,,428,463,360,463,,5.729974286,537000,610,https://doi.org/10.1039/C6RA25652J,RSC,mp-582797, icsd-62886,0.986987364,RSC Advances,2046-2069,2017
1052,Sr0.99MoO4Eu0.01,Sr0.99MoO4,Eu,3,0.01,,,,298,610,,,,,,290,,,,5.704150517,506000,615,https://doi.org/10.1039/C5RA06053B,RSC,mp-18834, icsd-193794 icsd-250491 icsd-23700 icsd-28025 icsd-194080 icsd-173125 icsd-173120 icsd-245803 icsd-245802 icsd-173122 icsd-239418 icsd-248458 icsd-99089 icsd-194081,1.005646561,RSC Advances,2046-2069,2015
1053,Sr0.93MoO4Eu0.07,Sr0.93MoO4,Eu,3,0.07,,,,298,615,0.623,0.335,,,,290,290,393,,5.688419822,488000,615,https://doi.org/10.1039/C5RA06053B,RSC,mp-18834, icsd-193794 icsd-250491 icsd-23700 icsd-28025 icsd-194080 icsd-173125 icsd-173120 icsd-245803 icsd-245802 icsd-173122 icsd-239418 icsd-248458 icsd-99089 icsd-194081,1.024913124,RSC Advances,2046-2069,2015
1054,Sr0.86MoO4Na0.07Eu0.07,Sr0.86MoO4Na0.07,Eu,3,0.07,,,,298,615,0.644,0.355,,,,290,,,,5.749736316,562000,615,https://doi.org/10.1039/C5RA06053B,RSC,mp-18834, icsd-193794 icsd-250491 icsd-23700 icsd-28025 icsd-194080 icsd-173125 icsd-173120 icsd-245803 icsd-245802 icsd-173122 icsd-239418 icsd-248458 icsd-99089 icsd-194081,1.040534017,RSC Advances,2046-2069,2015
1055,Sr0.84MoO4Na0.09Eu0.07,Sr0.84MoO4Na0.09,Eu,3,0.07,,,,298,615,,,,,,290,,,,5.698970004,500000,615,https://doi.org/10.1039/C5RA06053B,RSC,mp-18834, icsd-193794 icsd-250491 icsd-23700 icsd-28025 icsd-194080 icsd-173125 icsd-173120 icsd-245803 icsd-245802 icsd-173122 icsd-239418 icsd-248458 icsd-99089 icsd-194081,0.985826722,RSC Advances,2046-2069,2015
1056,Y1.99O2SEu0.01,Y1.99O2S,Eu,3,0.01,,,,298,627,0.622,0.351,,,,394,,,,,,,https://doi.org/10.1016/j.matlet.2012.06.051,ESV,mp-12894, icsd-154582,1.175627636,Materials Letters,0167-577X,2012
1057,K0.457Na0.457NbO3Eu0.05,K0.457Na0.457NbO3,Eu,3,0.05,,,,298,616,0.6348,0.3648,,,,465,465,395,,,,616,https://doi.org/10.1039/C4RA10888D,RSC,mp-1223364,,1.080400836,RSC Advances,2046-2069,2015
1058,K0.4725Na0.4725NbO3Eu0.05Bi0.005,K0.4725Na0.4725NbO3,Eu,3,0.05,Bi,3,0.005,298,616,0.6345,0.3651,,,,465,465,395,,,,616,https://doi.org/10.1039/C4RA10888D,RSC,mp-1223364,,1.364977717,RSC Advances,2046-2069,2015
1059,K0.4675Na0.4675NbO3Eu0.05Bi0.015,K0.4675Na0.4675NbO3,Eu,3,0.05,Bi,3,0.015,298,616,0.6378,0.3618,,,,465,465,395,,,,616,https://doi.org/10.1039/C4RA10888D,RSC,mp-1223364,,1.364810765,RSC Advances,2046-2069,2015
1060,K0.4625Na0.4625NbO3Eu0.05Bi0.025,K0.4625Na0.4625NbO3,Eu,3,0.05,Bi,3,0.025,298,616,0.6463,0.3534,,,,465,465,395,,,,616,https://doi.org/10.1039/C4RA10888D,RSC,mp-1223364,,1.364886308,RSC Advances,2046-2069,2015
1061,K0.455Na0.455NbO3Eu0.05Bi0.04,K0.455Na0.455NbO3,Eu,3,0.05,Bi,3,0.04,298,616,0.6461,0.3535,,,,465,465,395,,,,616,https://doi.org/10.1039/C4RA10888D,RSC,mp-1223364,,1.365323847,RSC Advances,2046-2069,2015
1062,K0.45Na0.45NbO3Eu0.05Bi0.05,K0.45Na0.45NbO3,Eu,3,0.05,Bi,3,0.05,298,616,0.6476,0.352,0.34,,473,465,465,395,,5.247973266,177000,616,https://doi.org/10.1039/C4RA10888D,RSC,mp-1223364,,0.987604466,RSC Advances,2046-2069,2015
1063,K0.44Na0.44NbO3Eu0.05Bi0.07,K0.44Na0.44NbO3,Eu,3,0.05,Bi,3,0.07,298,616,0.627,0.3726,,,,465,465,395,,,,616,https://doi.org/10.1039/C4RA10888D,RSC,mp-1223364,,1.365517008,RSC Advances,2046-2069,2015
1064,K0.425Na0.425NbO3Eu0.05Bi0.1,K0.425Na0.425NbO3,Eu,3,0.05,Bi,3,0.1,298,616,0.6429,0.3567,,,,465,465,395,,,,616,https://doi.org/10.1039/C4RA10888D,RSC,mp-1223364,,1.331094336,RSC Advances,2046-2069,2015
1065,K0.4Na0.4NbO3Eu0.05Bi0.15,K0.4Na0.4NbO3,Eu,3,0.05,Bi,3,0.15,298,616,0.638,0.3616,,,,465,465,395,,,,616,https://doi.org/10.1039/C4RA10888D,RSC,mp-1223364,,1.330359922,RSC Advances,2046-2069,2015
1066,CaWO4Dy0.01,CaWO4,Dy,3,0.01,,,,298,572,0.233,0.22,,,,258,,,,,,572,https://doi.org/10.1063/1.4913297,AIP,"mp-19426,mp-1190383", icsd-60550 icsd-193491 icsd-60548 icsd-60551 icsd-15869 icsd-155423 icsd-193047 icsd-15586 icsd-60549 icsd-18135 icsd-77335 icsd-157428 icsd-291535 icsd-60547 icsd-155791 icsd-238259 icsd-238258,1.002367865,Journal of Applied Physics,0021-8979,2015
1067,CaWO4Dy0.03,CaWO4,Dy,3,0.03,,,,298,572,0.274,0.27,,,,258,,,,,,572,https://doi.org/10.1063/1.4913297,AIP,"mp-19426,mp-1190383", icsd-60550 icsd-193491 icsd-60548 icsd-60551 icsd-15869 icsd-155423 icsd-193047 icsd-15586 icsd-60549 icsd-18135 icsd-77335 icsd-157428 icsd-291535 icsd-60547 icsd-155791 icsd-238259 icsd-238258,1.009557741,Journal of Applied Physics,0021-8979,2015
1068,CaWO4Dy0.05,CaWO4,Dy,3,0.05,,,,298,572,0.301,0.315,,,,258,,,,,,572,https://doi.org/10.1063/1.4913297,AIP,"mp-19426,mp-1190383", icsd-60550 icsd-193491 icsd-60548 icsd-60551 icsd-15869 icsd-155423 icsd-193047 icsd-15586 icsd-60549 icsd-18135 icsd-77335 icsd-157428 icsd-291535 icsd-60547 icsd-155791 icsd-238259 icsd-238258,1.009726792,Journal of Applied Physics,0021-8979,2015
1069,CaWO4Dy0.07,CaWO4,Dy,3,0.07,,,,298,572,0.309,0.331,,,,258,353,385,450,,,572,https://doi.org/10.1063/1.4913297,AIP,"mp-19426,mp-1190383", icsd-60550 icsd-193491 icsd-60548 icsd-60551 icsd-15869 icsd-155423 icsd-193047 icsd-15586 icsd-60549 icsd-18135 icsd-77335 icsd-157428 icsd-291535 icsd-60547 icsd-155791 icsd-238259 icsd-238258,1.015698447,Journal of Applied Physics,0021-8979,2015
1070,CaWO4Dy0.09,CaWO4,Dy,3,0.09,,,,298,572,0.314,0.34,,,,258,,,,,,572,https://doi.org/10.1063/1.4913297,AIP,"mp-19426,mp-1190383", icsd-60550 icsd-193491 icsd-60548 icsd-60551 icsd-15869 icsd-155423 icsd-193047 icsd-15586 icsd-60549 icsd-18135 icsd-77335 icsd-157428 icsd-291535 icsd-60547 icsd-155791 icsd-238259 icsd-238258,1.008452166,Journal of Applied Physics,0021-8979,2015
1071,CaWO4Dy0.11,CaWO4,Dy,3,0.11,,,,298,572,0.312,0.338,,,,258,,,,,,572,https://doi.org/10.1063/1.4913297,AIP,"mp-19426,mp-1190383", icsd-60550 icsd-193491 icsd-60548 icsd-60551 icsd-15869 icsd-155423 icsd-193047 icsd-15586 icsd-60549 icsd-18135 icsd-77335 icsd-157428 icsd-291535 icsd-60547 icsd-155791 icsd-238259 icsd-238258,1.00907702,Journal of Applied Physics,0021-8979,2015
1072,CaWO4Dy0.01,CaWO4,Dy,3,0.01,,,,298,572,0.363,0.407,,,,353,,,,5.184691431,153000,572,https://doi.org/10.1063/1.4913297,AIP,"mp-19426,mp-1190383", icsd-60550 icsd-193491 icsd-60548 icsd-60551 icsd-15869 icsd-155423 icsd-193047 icsd-15586 icsd-60549 icsd-18135 icsd-77335 icsd-157428 icsd-291535 icsd-60547 icsd-155791 icsd-238259 icsd-238258,1.0485274,Journal of Applied Physics,0021-8979,2015
1073,CaWO4Dy0.03,CaWO4,Dy,3,0.03,,,,298,572,0.371,0.419,,,,353,,,,5.161368002,145000,572,https://doi.org/10.1063/1.4913297,AIP,"mp-19426,mp-1190383", icsd-60550 icsd-193491 icsd-60548 icsd-60551 icsd-15869 icsd-155423 icsd-193047 icsd-15586 icsd-60549 icsd-18135 icsd-77335 icsd-157428 icsd-291535 icsd-60547 icsd-155791 icsd-238259 icsd-238258,1.016338646,Journal of Applied Physics,0021-8979,2015
1074,CaWO4Dy0.05,CaWO4,Dy,3,0.05,,,,298,572,0.372,0.415,,,,353,,,,5.146128036,140000,572,https://doi.org/10.1063/1.4913297,AIP,"mp-19426,mp-1190383", icsd-60550 icsd-193491 icsd-60548 icsd-60551 icsd-15869 icsd-155423 icsd-193047 icsd-15586 icsd-60549 icsd-18135 icsd-77335 icsd-157428 icsd-291535 icsd-60547 icsd-155791 icsd-238259 icsd-238258,1.016720431,Journal of Applied Physics,0021-8979,2015
1075,CaWO4Dy0.07,CaWO4,Dy,3,0.07,,,,298,572,0.368,0.408,,,,353,353,385,450,4.991226076,98000,572,https://doi.org/10.1063/1.4913297,AIP,"mp-19426,mp-1190383", icsd-60550 icsd-193491 icsd-60548 icsd-60551 icsd-15869 icsd-155423 icsd-193047 icsd-15586 icsd-60549 icsd-18135 icsd-77335 icsd-157428 icsd-291535 icsd-60547 icsd-155791 icsd-238259 icsd-238258,0.967525276,Journal of Applied Physics,0021-8979,2015
1076,CaWO4Dy0.09,CaWO4,Dy,3,0.09,,,,298,572,0.362,0.4,,,,353,,,,4.963787827,92000,572,https://doi.org/10.1063/1.4913297,AIP,"mp-19426,mp-1190383", icsd-60550 icsd-193491 icsd-60548 icsd-60551 icsd-15869 icsd-155423 icsd-193047 icsd-15586 icsd-60549 icsd-18135 icsd-77335 icsd-157428 icsd-291535 icsd-60547 icsd-155791 icsd-238259 icsd-238258,1.006175065,Journal of Applied Physics,0021-8979,2015
1077,CaWO4Dy0.11,CaWO4,Dy,3,0.11,,,,298,572,0.358,0.396,,,,353,,,,4.857332496,72000,572,https://doi.org/10.1063/1.4913297,AIP,"mp-19426,mp-1190383", icsd-60550 icsd-193491 icsd-60548 icsd-60551 icsd-15869 icsd-155423 icsd-193047 icsd-15586 icsd-60549 icsd-18135 icsd-77335 icsd-157428 icsd-291535 icsd-60547 icsd-155791 icsd-238259 icsd-238258,0.980277784,Journal of Applied Physics,0021-8979,2015
1078,Bi0.5Na0.5TiO3Eu0.25,Bi0.5Na0.5TiO3,Eu,3,0.25,,,,298,618,0.67,0.33,50,,,464,464,520,,5.770852012,590000,618,https://doi.org/10.1016/j.matlet.2014.05.212,ESV,"mp-39681,mp-1220903,mp-1094149",,0.999435203,Materials Letters,0167-577X,2014
1079,Ba2Gd4.9B5O17Eu0.1,Ba2Gd4.9B5O17,Eu,3,0.1,,,,298,615,0.657,0.341,25.8,,,396,,,,6.097604329,1252000,615,https://doi.org/10.1016/j.optmat.2018.07.023,ESV,,,1.033874301,Optical Materials,0925-3467,2018
1080,Ba2Gd4.8B5O17Eu0.2,Ba2Gd4.8B5O17,Eu,3,0.2,,,,298,615,0.658,0.341,27.8,,,396,,,,6.109240969,1286000,615,https://doi.org/10.1016/j.optmat.2018.07.023,ESV,,,1.105847377,Optical Materials,0925-3467,2018
1081,Ba2Gd4.6B5O17Eu0.4,Ba2Gd4.6B5O17,Eu,3,0.4,,,,298,615,0.658,0.342,33.2,,,396,,,,6.140508043,1382000,615,https://doi.org/10.1016/j.optmat.2018.07.023,ESV,,,1.051552272,Optical Materials,0925-3467,2018
1082,Ba2Gd4.5B5O17Eu0.5,Ba2Gd4.5B5O17,Eu,3,0.5,,,,298,615,0.657,0.342,39.7,,490,396,396,475,,6.15136985,1417000,615,https://doi.org/10.1016/j.optmat.2018.07.023,ESV,,,0.981639763,Optical Materials,0925-3467,2018
1083,Ba2Gd4.4B5O17Eu0.6,Ba2Gd4.4B5O17,Eu,3,0.6,,,,298,615,0.657,0.342,42,,,396,,,,6.163459552,1457000,615,https://doi.org/10.1016/j.optmat.2018.07.023,ESV,,,0.967942785,Optical Materials,0925-3467,2018
1084,Ba2Gd4.2B5O17Eu0.8,Ba2Gd4.2B5O17,Eu,3,0.8,,,,298,615,0.656,0.342,36,,,396,,,,6.179551791,1512000,615,https://doi.org/10.1016/j.optmat.2018.07.023,ESV,,,1.09196413,Optical Materials,0925-3467,2018
1092,Mg1.94Ga2S4Eu0.06,Mg1.94Ga2S4,Eu,2,0.06,,,,298,538,0.309,0.664,,,402,430,430,,,2.172018809,148.6,538,https://doi.org/10.1111/jace.12257,Wiley,,,1.042503824,Journal of the American Ceramic Society,0002-7820,2013
1093,Mg1.94Ga2S4Eu0.06,Mg1.94Ga2S4,Eu,2,0.06,,,,320,538,0.309,0.662,,,,430,,,,2.14176323,138.6,538,https://doi.org/10.1111/jace.12257,Wiley,,,1.004572602,Journal of the American Ceramic Society,0002-7820,2013
1094,Mg1.94Ga2S4Eu0.06,Mg1.94Ga2S4,Eu,2,0.06,,,,340,538,0.311,0.659,,,,430,,,,2.080265627,120.3,538,https://doi.org/10.1111/jace.12257,Wiley,,,1.000188314,Journal of the American Ceramic Society,0002-7820,2013
1095,Mg1.94Ga2S4Eu0.06,Mg1.94Ga2S4,Eu,2,0.06,,,,360,538,0.312,0.657,,,,430,,,,2.068185862,117,538,https://doi.org/10.1111/jace.12257,Wiley,,,0.993006369,Journal of the American Ceramic Society,0002-7820,2013
1096,Mg1.94Ga2S4Eu0.06,Mg1.94Ga2S4,Eu,2,0.06,,,,380,538,0.313,0.654,,,,430,,,,1.950364854,89.2,538,https://doi.org/10.1111/jace.12257,Wiley,,,0.985894394,Journal of the American Ceramic Society,0002-7820,2013
1097,Mg1.94Ga2S4Eu0.06,Mg1.94Ga2S4,Eu,2,0.06,,,,400,538,0.314,0.651,,,,430,,,,1.939019776,86.9,538,https://doi.org/10.1111/jace.12257,Wiley,,,0.989213829,Journal of the American Ceramic Society,0002-7820,2013
1098,Mg1.94Ga2S4Eu0.06,Mg1.94Ga2S4,Eu,2,0.06,,,,420,538,0.315,0.648,,,,430,,,,1.862131379,72.8,538,https://doi.org/10.1111/jace.12257,Wiley,,,0.995488371,Journal of the American Ceramic Society,0002-7820,2013
1099,Mg1.94Ga2S4Eu0.06,Mg1.94Ga2S4,Eu,2,0.06,,,,440,538,0.317,0.645,,,,430,,,,1.777426822,59.9,538,https://doi.org/10.1111/jace.12257,Wiley,,,1.004318177,Journal of the American Ceramic Society,0002-7820,2013
1100,Mg1.94Ga2S4Eu0.06,Mg1.94Ga2S4,Eu,2,0.06,,,,460,538,0.318,0.642,,,,430,,,,1.674861141,47.3,538,https://doi.org/10.1111/jace.12257,Wiley,,,1.017137104,Journal of the American Ceramic Society,0002-7820,2013
1101,Mg1.94Ga2S4Eu0.06,Mg1.94Ga2S4,Eu,2,0.06,,,,480,538,0.319,0.638,,,,430,,,,1.564666064,36.7,538,https://doi.org/10.1111/jace.12257,Wiley,,,1.038746652,Journal of the American Ceramic Society,0002-7820,2013
1102,Mg1.94Ga2S4Eu0.06,Mg1.94Ga2S4,Eu,2,0.06,,,,500,538,0.318,0.635,,,,430,,,,1.477121255,30,538,https://doi.org/10.1111/jace.12257,Wiley,,,1.068189187,Journal of the American Ceramic Society,0002-7820,2013
1103,Sr0.94Ga2S4Eu0.06,Sr0.94Ga2S4,Eu,2,0.06,,,,298,534,0.32,0.63,,,400,400,,,,,,534,https://doi.org/10.1016/S1002-0721(08)60010-1,ESV,"mp-14425,mp-1104810", icsd-635272 icsd-46019 icsd-635274,1.025030856,Journal of Rare Earths,1002-0721,2007
1109,NaBaYB2O6Ce0.02,NaBaYB2O6,Ce,3,0.02,,,,298,450,0.253,0.34,,,373,360,350,,,1.816042341,65.47,450,https://doi.org/10.1111/jace.15693,Wiley,mp-1182342,,0.996419192,Journal of the American Ceramic Society,0002-7820,2018
1110,NaBaYB2O6Ce0.02Tb0.01,NaBaYB2O6,Ce,3,0.02,Tb,3,0.01,298,544,0.27,0.397,,,,360,,,,1.797821311,62.78,,https://doi.org/10.1111/jace.15693,Wiley,mp-1182342,,1.143708609,Journal of the American Ceramic Society,0002-7820,2018
1111,NaBaYB2O6Ce0.02Tb0.02,NaBaYB2O6,Ce,3,0.02,Tb,3,0.02,298,544,0.287,0.457,,,,360,,,,1.768045814,58.62,,https://doi.org/10.1111/jace.15693,Wiley,mp-1182342,,1.144531275,Journal of the American Ceramic Society,0002-7820,2018
1112,NaBaYB2O6Ce0.02Tb0.03,NaBaYB2O6,Ce,3,0.02,Tb,3,0.03,298,544,0.3,0.499,,,,360,360,,,1.701049631,50.24,542,https://doi.org/10.1111/jace.15693,Wiley,mp-1182342,,1.133178281,Journal of the American Ceramic Society,0002-7820,2018
1113,NaBaYB2O6Ce0.02Tb0.04,NaBaYB2O6,Ce,3,0.02,Tb,3,0.04,298,544,0.315,0.549,,,,360,,,,1.632052167,42.86,,https://doi.org/10.1111/jace.15693,Wiley,mp-1182342,,1.147102209,Journal of the American Ceramic Society,0002-7820,2018
1114,NaBaYB2O6Ce0.02Tb0.05,NaBaYB2O6,Ce,3,0.02,Tb,3,0.05,298,544,0.323,0.565,,,,360,,,,1.598899887,39.71,,https://doi.org/10.1111/jace.15693,Wiley,mp-1182342,,1.148151475,Journal of the American Ceramic Society,0002-7820,2018
1115,NaBaYB2O6Tb0.03,NaBaYB2O6,Tb,3,0.03,,,,298,544,,,,,493,254,,,,,,542,https://doi.org/10.1111/jace.15693,Wiley,mp-1182342,,1.091697662,Journal of the American Ceramic Society,0002-7820,2018
1116,SrLu0.99Al2Si2O2N5Ce0.01,SrLu0.99Al2Si2O2N5,Ce,3,0.01,,,,298,464,0.162,0.17,37.9,25.6,523,350,350,,,,,464,https://doi.org/10.1039/C9TC06932A,RSC,,,1.033011801,Journal of Materials Chemistry C,2050-7526,2020
1117,Sr0.99LuAl2Si2O2N5Eu0.01,Sr0.99LuAl2Si2O2N5,Eu,2,0.01,,,,298,526,0.319,0.535,38.1,23.7,423,365,305,,,,,526,https://doi.org/10.1039/C9TC06932A,RSC,,,1.030043894,Journal of Materials Chemistry C,2050-7526,2020
1118,BaLu0.99Al2Si2O2N5Ce0.01,BaLu0.99Al2Si2O2N5,Ce,3,0.01,,,,298,462,0.159,0.155,32.8,22.3,567,350,275,,,,,462,https://doi.org/10.1039/C9TC06932A,RSC,,,1.122796197,Journal of Materials Chemistry C,2050-7526,2020
1119,Ba0.99LuAl2Si2O2N5Eu0.01,Ba0.99LuAl2Si2O2N5,Eu,2,0.01,,,,298,512,0.259,0.514,40.1,29.5,461,365,305,,,,,512,https://doi.org/10.1039/C9TC06932A,RSC,,,1.079422198,Journal of Materials Chemistry C,2050-7526,2020
1120,Mg1.25Si1.25Al2.5O3N3Ce0.03,Mg1.25Si1.25Al2.5O3N3,Ce,3,0.03,,,,298,470,0.2408,0.3021,,,376,335,335,,,1.590953235,38.99,470,https://doi.org/10.1039/C8TC05330H,RSC,,,1.271339143,Journal of Materials Chemistry C,2050-7526,2019
1121,Mg1.25Si1.25Al2.5O3N3Ce0.03Tb0.01,Mg1.25Si1.25Al2.5O3N3,Ce,3,0.03,Tb,3,0.01,298,545,,,,,,335,,,,1.549371152,35.43,,https://doi.org/10.1039/C8TC05330H,RSC,,,1.019704608,Journal of Materials Chemistry C,2050-7526,2019
1122,Mg1.25Si1.25Al2.5O3N3Ce0.03Tb0.02,Mg1.25Si1.25Al2.5O3N3,Ce,3,0.03,Tb,3,0.02,298,545,0.3503,0.5651,,,468,335,,,,1.502700175,31.82,,https://doi.org/10.1039/C8TC05330H,RSC,,,1.018750542,Journal of Materials Chemistry C,2050-7526,2019
1123,Mg1.25Si1.25Al2.5O3N3Ce0.03Tb0.03,Mg1.25Si1.25Al2.5O3N3,Ce,3,0.03,Tb,3,0.03,298,545,,,,,,335,,,,1.494154594,31.2,,https://doi.org/10.1039/C8TC05330H,RSC,,,1.017577459,Journal of Materials Chemistry C,2050-7526,2019
1124,Mg1.25Si1.25Al2.5O3N3Ce0.03Tb0.04,Mg1.25Si1.25Al2.5O3N3,Ce,3,0.03,Tb,3,0.04,298,545,,,,,,335,,,,1.428134794,26.8,,https://doi.org/10.1039/C8TC05330H,RSC,,,1.016541489,Journal of Materials Chemistry C,2050-7526,2019
1125,Mg1.25Si1.25Al2.5O3N3Tb0.02,Mg1.25Si1.25Al2.5O3N3,Tb,3,0.02,,,,298,545,0.3209,0.421,,,468,335,335,,,,,545,https://doi.org/10.1039/C8TC05330H,RSC,,,1.069426255,Journal of Materials Chemistry C,2050-7526,2019
1126,RbNa3Li12Si4O16Eu0.03,RbNa3Li12Si4O16,Eu,2,0.03,,,,298,471,,,53,13,,400,375,,,2.86923172,740,471,https://doi.org/10.1002/ange.201807087,Wiley,mp-17240, icsd-74865,2.221003825,Angewandte Chemie - International Edition,0044-8249,2018
1128,CaAl4O7Eu0.01Dy0.002,CaAl4O7,Eu,2,0.01,Dy,3,0.002,298,445,0.227,0.043,,,,341,341,325,380,,,445,https://doi.org/10.1002/bio.1373,Wiley,mp-4867, icsd-34487 icsd-14270 icsd-16191 icsd-44519,1.087887361,Luminescence,1522-7235,2011
1129,Sr2.99MgSi2O8Ce0.01,Sr2.99MgSi2O8,Ce,3,0.01,,,,298,403,0.159,0.064,,,,338,338,,,,,403,https://doi.org/10.1002/bio.2415,Wiley,mp-554641,,1.092305912,Luminescence,1522-7235,2012
1130,Sr2.98MgSi2O8Ce0.01Dy0.01,Sr2.98MgSi2O8,Ce,3,0.01,Dy,3,0.01,298,403,0.197,0.137,,,,338,,,,,,403,https://doi.org/10.1002/bio.2415,Wiley,mp-554641,,1.547443008,Luminescence,1522-7235,2012
1131,Sr2.96MgSi2O8Ce0.01Dy0.03,Sr2.96MgSi2O8,Ce,3,0.01,Dy,3,0.03,298,403,0.212,0.164,,,,338,,,,,,403,https://doi.org/10.1002/bio.2415,Wiley,mp-554641,,1.556120389,Luminescence,1522-7235,2012
1132,Sr2.94MgSi2O8Ce0.01Dy0.05,Sr2.94MgSi2O8,Ce,3,0.01,Dy,3,0.05,298,403,0.277,0.256,,,,338,338,,,,,403,https://doi.org/10.1002/bio.2415,Wiley,mp-554641,,1.552702325,Luminescence,1522-7235,2012
1133,Sr2.92MgSi2O8Ce0.01Dy0.07,Sr2.92MgSi2O8,Ce,3,0.01,Dy,3,0.07,298,403,0.257,0.236,,,,338,,,,,,403,https://doi.org/10.1002/bio.2415,Wiley,mp-554641,,1.544282268,Luminescence,1522-7235,2012
1134,Sr2.90MgSi2O8Ce0.01Dy0.09,Sr2.90MgSi2O8,Ce,3,0.01,Dy,3,0.09,298,403,0.24,0.214,,,,338,,,,,,403,https://doi.org/10.1002/bio.2415,Wiley,mp-554641,,1.538956398,Luminescence,1522-7235,2012
1135,LiCa0.99GeO4Ce0.01,LiCa0.99GeO4,Ce,3,0.01,,,,298,400,0.171,0.022,,,,353,353,275,,,,400,https://doi.org/10.1016/j.jlumin.2010.02.047,ESV,mp-1211318,,1.274462743,Journal of Luminescence,0022-2313,2010
1136,LiCa0.98GeO4Ce0.01Dy0.01,LiCa0.98GeO4,Ce,3,0.01,Dy,3,0.01,298,400,0.263,0.189,,,,353,,,,,,,https://doi.org/10.1016/j.jlumin.2010.02.047,ESV,mp-1211318,,1.112246158,Journal of Luminescence,0022-2313,2010
1137,Li2Ca0.97GeO4Ce0.01Dy0.02,Li2Ca0.97GeO4,Ce,3,0.01,Dy,3,0.02,298,400,0.284,0.23,,,,353,,,,,,,https://doi.org/10.1016/j.jlumin.2010.02.047,ESV,mp-1211318,,1.106933031,Journal of Luminescence,0022-2313,2010
1138,Li2Ca0.95GeO4Ce0.01Dy0.04,Li2Ca0.95GeO4,Ce,3,0.01,Dy,3,0.04,298,400,0.307,0.268,,,,353,353,275,,,,400,https://doi.org/10.1016/j.jlumin.2010.02.047,ESV,mp-1211318,,1.019256205,Journal of Luminescence,0022-2313,2010
1139,Li2Ca0.93GeO4Ce0.01Dy0.06,Li2Ca0.93GeO4,Ce,3,0.01,Dy,3,0.06,298,400,0.312,0.279,,,,353,,,,,,,https://doi.org/10.1016/j.jlumin.2010.02.047,ESV,mp-1211318,,1.107860868,Journal of Luminescence,0022-2313,2010
1140,Li2Ca0.91GeO4Ce0.01Dy0.08,Li2Ca0.91GeO4,Ce,3,0.01,Dy,3,0.08,298,400,0.316,0.285,,,,353,,,,,,,https://doi.org/10.1016/j.jlumin.2010.02.047,ESV,mp-1211318,,1.108430724,Journal of Luminescence,0022-2313,2010
1141,Li2Ca0.89GeO4Ce0.01Dy0.1,Li2Ca0.89GeO4,Ce,3,0.01,Dy,3,0.1,298,400,0.317,0.288,,,,353,,,,,,,https://doi.org/10.1016/j.jlumin.2010.02.047,ESV,mp-1211318,,1.109120416,Journal of Luminescence,0022-2313,2010
1142,Li2Ca0.96GeO4Dy0.04,Li2Ca0.96GeO4,Dy,3,0.04,,,,298,485,0.351,0.363,,,,353,353,370,395,,,485,https://doi.org/10.1016/j.jlumin.2010.02.047,ESV,mp-1211318,,1.066412766,Journal of Luminescence,0022-2313,2010
1143,Rb3YSi2O7Eu0.02,Rb3YSi2O7,Eu,2,0.02,,,,298,622,0.653,0.346,32.6,,540,450,450,,,3.146128036,1400,622,https://doi.org/10.1002/ange.201905787,Wiley,,,1.009411428,Angewandte Chemie - International Edition,0044-8249,2019
1144,Sr2La0.9SbO6Eu0.1,Sr2La0.9SbO6,Eu,3,0.1,,,,298,610,,,,,,465,,,,6.188365926,1543000,610,https://doi.org/10.1016/j.dyepig.2017.07.019,ESV,mp-1206332,,1.15870811,Dyes and Pigments,0143-7208,2017
1145,Sr2La0.8SbO6Eu0.2,Sr2La0.8SbO6,Eu,3,0.2,,,,298,610,0.634,0.354,48.3,,503,465,396,465,,6.163161375,1456000,610,https://doi.org/10.1016/j.dyepig.2017.07.019,ESV,mp-1206332,,0.969187813,Dyes and Pigments,0143-7208,2017
1146,Sr2La0.7SbO6Eu0.3,Sr2La0.7SbO6,Eu,3,0.3,,,,298,610,,,,,,465,,,,6.145817714,1399000,610,https://doi.org/10.1016/j.dyepig.2017.07.019,ESV,mp-1206332,,0.996122806,Dyes and Pigments,0143-7208,2017
1147,Sr2La0.6SbO6Eu0.4,Sr2La0.6SbO6,Eu,3,0.4,,,,298,610,,,,,,465,,,,6.114610984,1302000,610,https://doi.org/10.1016/j.dyepig.2017.07.019,ESV,mp-1206332,,1.070490905,Dyes and Pigments,0143-7208,2017
1148,Sr2La0.5SbO6Eu0.5,Sr2La0.5SbO6,Eu,3,0.5,,,,298,610,,,,,,465,,,,6.084218687,1214000,610,https://doi.org/10.1016/j.dyepig.2017.07.019,ESV,mp-1206332,,0.984713073,Dyes and Pigments,0143-7208,2017
1149,Sr2La0.4SbO6Eu0.6,Sr2La0.4SbO6,Eu,3,0.6,,,,298,610,,,,,,465,,,,6.019946682,1047000,610,https://doi.org/10.1016/j.dyepig.2017.07.019,ESV,mp-1206332,,0.975348055,Dyes and Pigments,0143-7208,2017
1150,K4BaSi3O9Eu0.05,K4BaSi3O9,Eu,3,0.05,,,,300,616.5,,,27,,,395,395,310,,,,616.5,https://doi.org/10.1016/j.optmat.2014.06.036,ESV,"mp-558347,mp-976307", icsd-246254,1.039956487,Optical Materials,0925-3467,2014
1151,K4BaSi3O9Eu0.05,K4BaSi3O9,Eu,3,0.05,,,,300,616.5,,,,,608,266,,,,6.096910013,1250000,,https://doi.org/10.1016/j.optmat.2014.06.036,ESV,"mp-558347,mp-976307", icsd-246254,1.025380486,Optical Materials,0925-3467,2014
1152,Ba2ZnB2O6Eu0.05,Ba2ZnB2O6,Eu,3,0.05,,,,298,616,0.655,0.345,,,363,393,398,465,,5.991226076,980000,616,https://doi.org/10.1039/C4RA11516C,RSC,mp-559138, icsd-75606,0.959084192,RSC Advances,2046-2069,2014
1153,Y2O2SEu0.05,Y2O2S,Eu,3,0.05,,,,298,626,0.622,0.351,,,,254,254,310,,,,626,https://doi.org/10.1016/j.matlet.2007.06.016,ESV,mp-12894, icsd-154582,1.221995774,Materials Letters,0167-577X,2008
1154,Mg3Ga2GeO8Mn0.001,Mg3Ga2GeO8,Mn,4,0.001,,,,298,659,,,,,,419,419,315,,5.772321707,592000,659,https://doi.org/10.1021/acs.inorgchem.5b02048,ACS,,,0.997746039,Inorganic Chemistry,0020-1669,2015
1155,Mg3Ga2GeO8Mn0.005,Mg3Ga2GeO8,Mn,4,0.005,,,,298,659,0.295,0.677,,,498,419,419,315,,5.73239376,540000,659,https://doi.org/10.1021/acs.inorgchem.5b02048,ACS,,,0.98457288,Inorganic Chemistry,0020-1669,2015
1156,Mg3Ga2GeO8Mn0.01,Mg3Ga2GeO8,Mn,4,0.01,,,,298,659,,,,,,419,419,315,,5.482873584,304000,659,https://doi.org/10.1021/acs.inorgchem.5b02048,ACS,,,1.061223796,Inorganic Chemistry,0020-1669,2015
1157,Mg3Ga2GeO8Mn0.03,Mg3Ga2GeO8,Mn,4,0.03,,,,298,659,,,,,,419,419,315,,5.456366033,286000,659,https://doi.org/10.1021/acs.inorgchem.5b02048,ACS,,,1.000725977,Inorganic Chemistry,0020-1669,2015
1158,Mg3Ga2GeO8Mn0.05,Mg3Ga2GeO8,Mn,4,0.05,,,,298,659,,,,,,419,419,315,,4.963787827,92000,659,https://doi.org/10.1021/acs.inorgchem.5b02048,ACS,,,1.006254732,Inorganic Chemistry,0020-1669,2015
1159,Mg3Ga2GeO8Mn0.07,Mg3Ga2GeO8,Mn,4,0.07,,,,298,659,,,,,,419,419,315,,4.707570176,51000,659,https://doi.org/10.1021/acs.inorgchem.5b02048,ACS,,,1.048159787,Inorganic Chemistry,0020-1669,2015
1160,NaLa0.995MgWO6Sm0.005,NaLa0.995MgWO6,Sm,3,0.005,,,,298,645,,,,,,406,,,,5.884795364,767000,,https://doi.org/10.1016/j.ceramint.2017.11.154,ESV,"mp-558194,mp-556619", icsd-187079 icsd-174386 icsd-172413 icsd-40497,1.023978037,Ceramics International,0272-8842,2018
1161,NaLa0.99MgWO6Sm0.01,NaLa0.99MgWO6,Sm,3,0.01,,,,298,645,,,,,,406,,,,5.853698212,714000,,https://doi.org/10.1016/j.ceramint.2017.11.154,ESV,"mp-558194,mp-556619", icsd-187079 icsd-174386 icsd-172413 icsd-40497,1.052706755,Ceramics International,0272-8842,2018
1162,NaLa0.98MgWO6Sm0.02,NaLa0.98MgWO6,Sm,3,0.02,,,,298,645,0.618,0.372,11.9,,,406,406,380,,5.763427994,580000,645,https://doi.org/10.1016/j.ceramint.2017.11.154,ESV,"mp-558194,mp-556619", icsd-187079 icsd-174386 icsd-172413 icsd-40497,0.994331914,Ceramics International,0272-8842,2018
1163,NaLa0.96MgWO6Sm0.04,NaLa0.96MgWO6,Sm,3,0.04,,,,298,645,,,,,,406,,,,5.644438589,441000,,https://doi.org/10.1016/j.ceramint.2017.11.154,ESV,"mp-558194,mp-556619", icsd-187079 icsd-174386 icsd-172413 icsd-40497,1.008162915,Ceramics International,0272-8842,2018
1164,NaLa0.94MgWO6Sm0.06,NaLa0.94MgWO6,Sm,3,0.06,,,,298,645,,,,,,406,,,,5.558708571,362000,,https://doi.org/10.1016/j.ceramint.2017.11.154,ESV,"mp-558194,mp-556619", icsd-187079 icsd-174386 icsd-172413 icsd-40497,1.053692877,Ceramics International,0272-8842,2018
1165,NaLa0.92MgWO6Sm0.08,NaLa0.92MgWO6,Sm,3,0.08,,,,298,645,,,,,,406,,,,5.475671188,299000,,https://doi.org/10.1016/j.ceramint.2017.11.154,ESV,"mp-558194,mp-556619", icsd-187079 icsd-174386 icsd-172413 icsd-40497,1.096500198,Ceramics International,0272-8842,2018
1166,NaLa0.9MgWO6Sm0.1,NaLa0.9MgWO6,Sm,3,0.1,,,,298,645,,,,,,406,,,,5.414973348,260000,,https://doi.org/10.1016/j.ceramint.2017.11.154,ESV,"mp-558194,mp-556619", icsd-187079 icsd-174386 icsd-172413 icsd-40497,1.045485682,Ceramics International,0272-8842,2018
1167,Ca2ZnWO6Eu0.002,Ca2ZnWO6,Eu,3,0.002,,,,298,615,0.515,0.471,,,,466,466,397,,,,615,https://doi.org/10.1016/j.jlumin.2014.01.045,ESV,"mp-781505,mp-779906", icsd-262323,1.010423543,Journal of Luminescence,0022-2313,2014
1168,Ca2ZnWO6Sm0.02,Ca2ZnWO6,Sm,3,0.02,,,,298,604,0.476,0.517,,,,410,410,482,,,,604,https://doi.org/10.1016/j.jlumin.2014.01.045,ESV,"mp-781505,mp-779906", icsd-262323,0.996412031,Journal of Luminescence,0022-2313,2014
1169,Ca2ZnWO6Pr0.002,Ca2ZnWO6,Pr,3,0.002,,,,298,650,0.553,0.444,,,,491,491,475,452,,,650,https://doi.org/10.1016/j.jlumin.2014.01.045,ESV,"mp-781505,mp-779906", icsd-262323,1.158858695,Journal of Luminescence,0022-2313,2014
1170,Sr4LiAl11N14Eu0.004,Sr4LiAl11N14,Eu,2,0.004,,,,298,670,0.535,0.519,,,,460,460,310,,,,670,https://doi.org/10.1021/acs.chemmater.6b04519,ACS,,,1.077700295,Chemistry of Materials,0897-4756,2017
1171,CaGdW4O16Tb0.5,CaGdW4O16,Tb,3,0.5,,,,298,545,0.334,0.602,82.5,,,380,380,,,-0.241845378,0.573,545,https://doi.org/10.1016/j.dyepig.2017.12.067,ESV,,,1.340365639,Dyes and Pigments,0143-7208,2018
1172,CaGd0.99W4O16Tb0.5Eu0.005,CaGd0.99W4O16,Tb,3,0.5,Eu,3,0.005,298,616,0.44,0.514,80.6,,,380,,,,5.890923771,777900,616,https://doi.org/10.1016/j.dyepig.2017.12.067,ESV,,,0.946809074,Dyes and Pigments,0143-7208,2018
1173,CaGd0.98W4O16Tb0.5Eu0.01,CaGd0.98W4O16,Tb,3,0.5,Eu,3,0.01,298,616,0.509,0.459,78.7,,,380,,,,5.801952235,633800,616,https://doi.org/10.1016/j.dyepig.2017.12.067,ESV,,,1.004149718,Dyes and Pigments,0143-7208,2018
1174,CaGd0.96W4O16Tb0.5Eu0.02,CaGd0.96W4O16,Tb,3,0.5,Eu,3,0.02,298,616,0.562,0.415,69.7,,,380,,,,5.779307828,601600,616,https://doi.org/10.1016/j.dyepig.2017.12.067,ESV,,,0.976774759,Dyes and Pigments,0143-7208,2018
1175,CaGd0.9W4O16Tb0.5Eu0.05,CaGd0.9W4O16,Tb,3,0.5,Eu,3,0.05,298,616,0.604,0.368,73.5,,,380,,,,5.758230408,573100,616,https://doi.org/10.1016/j.dyepig.2017.12.067,ESV,,,1.005171518,Dyes and Pigments,0143-7208,2018
1176,CaGd0.8W4O16Tb0.5Eu0.1,CaGd0.8W4O16,Tb,3,0.5,Eu,3,0.1,298,616,0.641,0.347,72.6,,,380,,,,5.737749074,546700,616,https://doi.org/10.1016/j.dyepig.2017.12.067,ESV,,,0.970737444,Dyes and Pigments,0143-7208,2018
1177,CaW4O16Tb0.5Eu0.5,CaW4O16,Tb,3,0.5,Eu,3,0.5,298,616,0.662,0.332,71.1,,470,380,,,,5.724029973,529700,616,https://doi.org/10.1016/j.dyepig.2017.12.067,ESV,,,1.061596022,Dyes and Pigments,0143-7208,2018
1178,K2Y0.95WO8PEu0.05,K2Y0.95WO8P,Eu,3,0.05,,,,298,614,,,,,,395,,,,6.409595019,2568000,614,https://doi.org/10.1016/j.materresbull.2015.09.003,ESV,,,1.140203725,Materials Research Bulletin,0025-5408,2016
1179,K2Y0.9WO8PEu0.1,K2Y0.9WO8P,Eu,3,0.1,,,,298,614,,,,,,395,,,,6.406710459,2551000,614,https://doi.org/10.1016/j.materresbull.2015.09.003,ESV,,,1.07985705,Materials Research Bulletin,0025-5408,2016
1180,K2Y0.7WO8PEu0.3,K2Y0.7WO8P,Eu,3,0.3,,,,298,614,,,,,,395,,,,6.401228167,2519000,614,https://doi.org/10.1016/j.materresbull.2015.09.003,ESV,,,1.010878545,Materials Research Bulletin,0025-5408,2016
1181,K2Y0.5WO8PEu0.5,K2Y0.5WO8P,Eu,3,0.5,,,,298,614,,,,,,395,,,,6.392345155,2468000,614,https://doi.org/10.1016/j.materresbull.2015.09.003,ESV,,,0.990616361,Materials Research Bulletin,0025-5408,2016
1182,K2Y0.3WO8PEu0.7,K2Y0.3WO8P,Eu,3,0.7,,,,298,614,0.64,0.347,70.5,,,395,394,382,362,6.376941757,2382000,614,https://doi.org/10.1016/j.materresbull.2015.09.003,ESV,,,0.999864091,Materials Research Bulletin,0025-5408,2016
1183,K2Y0.3WO8PEu0.7,K2Y0.3WO8P,Eu,3,0.7,,,,373,614,0.639,0.348,,,,395,,,,,,,https://doi.org/10.1016/j.materresbull.2015.09.003,ESV,,,1.672880197,Materials Research Bulletin,0025-5408,2016
1184,K2Y0.3WO8PEu0.7,K2Y0.3WO8P,Eu,3,0.7,,,,453,614,0.638,0.349,,,,395,,,,,,,https://doi.org/10.1016/j.materresbull.2015.09.003,ESV,,,1.83223435,Materials Research Bulletin,0025-5408,2016
1185,K2Y0.1WO8PEu0.9,K2Y0.1WO8P,Eu,3,0.9,,,,298,614,,,,,,395,,,,6.356599436,2273000,614,https://doi.org/10.1016/j.materresbull.2015.09.003,ESV,,,1.003119004,Materials Research Bulletin,0025-5408,2016
1186,K2WO8PEu1,K2WO8P,Eu,3,1,,,,298,614,,,,,,395,,,,6.268343914,1855000,614,https://doi.org/10.1016/j.materresbull.2015.09.003,ESV,,,1.028825853,Materials Research Bulletin,0025-5408,2016
1187,LaMgAl11O19Sm0.05,LaMgAl11O19,Sm,3,0.05,,,,298,594,,,0.34,,,403,403,,,6.209515015,1620000,594,https://doi.org/10.1021/ic500412r,ACS,mp-1223152,,0.991772493,Inorganic Chemistry,0020-1669,2014
1188,LaMgAl11O19Sm0.05Eu0.01,LaMgAl11O19,Sm,3,0.05,Eu,3,0.01,298,594,,,0.25,,,403,,,,6.198657087,1580000,594,https://doi.org/10.1021/ic500412r,ACS,mp-1223152,,1.017619476,Inorganic Chemistry,0020-1669,2014
