Repository: silverlight001/ipop-eu-valence-reproduction

# IPOP Eu 发射波长复现、泛化审计与价态建模
> Reproducible machine-learning benchmark for Eu-activated inorganic phosphors, with leakage-aware evaluation and an explicit Eu(II)/Eu(III) comparison.

本项目复现并审计 Jang 等人 2024 年发表于 *Scientific Reports* 的 IPOP 无机荧光粉数据集发射波长模型，重点回答两个问题：

1. 仅使用化学组成和测量条件时，模型在随机划分与真正的材料外推场景中表现如何？
2. 原论文将 Eu²⁺与 Eu³⁺混合训练；显式区分价态后，预测是否更可靠？

项目公开完整代码、固定数据版本、校验哈希、数据处理结果、折划分、逐样本预测、超参数、指标表、图表和中文讨论，目标是让其他研究者可以直接审查、复跑和扩展。

## 一眼看懂核心结论

- IPOP 主表明确提供 `1st dopant valency` 和 `2nd dopant valency`；价态并非从发射峰或化学式猜测。
- 1665 条 Eu 发射样本全部成功回连价态，其中 Eu²⁺ 626 条、Eu³⁺ 1039 条，无缺失或冲突。
- 分价态训练在四种评估协议中均降低总体 MAE，改善 1.415–3.765 nm。

File: data/raw/Inorganic_Phosphor_Optical_Properties_DB_20230908_IPOP_ver3.csv (part 7 of 25)
3,Ba2Bi0.6V3O11Eu0.4,Ba2Bi0.6V3O11,Eu,3,0.4,,,,298,619,,,,,,394,394,465,,6,1000000,619,https://doi.org/10.1016/j.dyepig.2016.04.052,ESV,mp-559941 , icsd-78156,0.979536504,Dyes and Pigments,0143-7208,2016
4,Ba2Bi0.4V3O11Eu0.6,Ba2Bi0.4V3O11,Eu,3,0.6,,,,298,619,0.65,0.35,,,451,394,394,465,,5.982271233,960000,619,https://doi.org/10.1016/j.dyepig.2016.04.052,ESV,mp-559941 , icsd-78156,1.035120852,Dyes and Pigments,0143-7208,2016
5,Ba2Bi0.2V3O11Eu0.8,Ba2Bi0.2V3O11,Eu,3,0.8,,,,298,619,,,,,,394,394,465,,5.755874856,570000,619,https://doi.org/10.1016/j.dyepig.2016.04.052,ESV,mp-559941 , icsd-78156,0.989919239,Dyes and Pigments,0143-7208,2016
6,Ba2V3O11Eu1,Ba2V3O11,Eu,3,1,,,,298,619,,,,,,394,394,465,,5.278753601,190000,619,https://doi.org/10.1016/j.dyepig.2016.04.052,ESV,mp-559941 , icsd-78156,0.968880417,Dyes and Pigments,0143-7208,2016
1189,LaMgAl11O19Sm0.05Eu0.03,LaMgAl11O19,Sm,3,0.05,Eu,3,0.03,298,594,,,0.3,,,403,,,,6.184691431,1530000,594,https://doi.org/10.1021/ic500412r,ACS,mp-1223152,,1.158846042,Inorganic Chemistry,0020-1669,2014
1190,LaMgAl11O19Sm0.05Eu0.05,LaMgAl11O19,Sm,3,0.05,Eu,3,0.05,298,594,,,0.29,,,403,,,,,,594,https://doi.org/10.1021/ic500412r,ACS,mp-1223152,,0.996221273,Inorganic Chemistry,0020-1669,2014
1191,LaMgAl11O19Sm0.05Eu0.1,LaMgAl11O19,Sm,3,0.05,Eu,3,0.1,298,594,,,0.3,,,403,,,,6.146128036,1400000,594,https://doi.org/10.1021/ic500412r,ACS,mp-1223152,,1.004346666,Inorganic Chemistry,0020-1669,2014
1192,LaMgAl11O19Sm0.05Eu0.15,LaMgAl11O19,Sm,3,0.05,Eu,3,0.15,298,594,,,0.41,,,403,,,,,,594,https://doi.org/10.1021/ic500412r,ACS,mp-1223152,,0.995996881,Inorganic Chemistry,0020-1669,2014
1193,LaMgAl11O19Sm0.05Eu0.2,LaMgAl11O19,Sm,3,0.05,Eu,3,0.2,298,612,0.601,0.39,0.48,,428,403,403,,,,,612,https://doi.org/10.1021/ic500412r,ACS,mp-1223152,,0.994031642,Inorganic Chemistry,0020-1669,2014
1194,LaMgAl11O19Sm0.05Eu0.3,LaMgAl11O19,Sm,3,0.05,Eu,3,0.3,298,612,,,0.14,,,403,,,,,,,https://doi.org/10.1021/ic500412r,ACS,mp-1223152,,1.002097569,Inorganic Chemistry,0020-1669,2014
1195,LaMgAl11O19Eu0.1,LaMgAl11O19,Eu,3,0.1,,,,298,612,,,0.33,,,464,,,,,,,https://doi.org/10.1021/ic500412r,ACS,mp-1223152,,0.996832616,Inorganic Chemistry,0020-1669,2014
1196,LiLa1.74O5BEu0.25Sm0.01,LiLa1.74O5B,Eu,3,0.25,Sm,3,0.01,298,614,0.669,0.33,,,,405,405,365,385,5.897627091,790000,605,https://doi.org/10.1149/1.2946482,IOP,,,1.006258159,Journal of The Electrochemical Society,0013-4651,2008
1197,LiLa1.99O5BSm0.01,LiLa1.99O5B,Sm,3,0.01,,,,298,605,,,,,,405,405,365,385,6.064457989,1160000,605,https://doi.org/10.1149/1.2946482,IOP,,,1.103066773,Journal of The Electrochemical Society,0013-4651,2008
1198,Na2CaSiO4Eu0.12,Na2CaSiO4,Eu,3,0.12,,,,298,613,0.66,0.34,58.9,,,393,393,460,380,,,613,https://doi.org/10.1016/j.materresbull.2011.03.001,ESV,mp-555342, icsd-24235,1.102408496,Materials Research Bulletin,0025-5408,2011
1199,Na3Sc1.8P3O12Eu0.1,Na3Sc1.8P3O12,Eu,3,0.1,,,,298,621,0.638,0.352,16.9,,,394,,,,6.488127496,3077000,621,https://doi.org/10.1016/j.jallcom.2017.12.316,ESV,"mp-16956,mp-1221280,mp-555608", icsd-65406 icsd-20740,1.309093964,Journal of Alloys and Compounds,0925-8388,2018
1200,Na3Sc1.5P3O12Eu0.25,Na3Sc1.5P3O12,Eu,3,0.25,,,,298,621,0.638,0.354,24.6,,,394,,,,6.486572151,3066000,621,https://doi.org/10.1016/j.jallcom.2017.12.316,ESV,"mp-16956,mp-1221280,mp-555608", icsd-65406 icsd-20740,1.140787894,Journal of Alloys and Compounds,0925-8388,2018
1201,Na3Sc1.4P3O12Eu0.3,Na3Sc1.4P3O12,Eu,3,0.3,,,,298,621,0.639,0.356,36.7,,,394,,,,6.486146997,3063000,621,https://doi.org/10.1016/j.jallcom.2017.12.316,ESV,"mp-16956,mp-1221280,mp-555608", icsd-65406 icsd-20740,1.143239079,Journal of Alloys and Compounds,0925-8388,2018
1202,Na3Sc1.3P3O12Eu0.35,Na3Sc1.3P3O12,Eu,3,0.35,,,,298,621,0.642,0.353,49,,523,394,394,384,318,6.484014963,3048000,621,https://doi.org/10.1016/j.jallcom.2017.12.316,ESV,"mp-16956,mp-1221280,mp-555608", icsd-65406 icsd-20740,1.077323732,Journal of Alloys and Compounds,0925-8388,2018
1203,Na3Sc1.1P3O12Eu0.45,Na3Sc1.1P3O12,Eu,3,0.45,,,,298,621,0.638,0.357,27.2,,,394,,,,6.480581787,3024000,621,https://doi.org/10.1016/j.jallcom.2017.12.316,ESV,"mp-16956,mp-1221280,mp-555608", icsd-65406 icsd-20740,1.034852429,Journal of Alloys and Compounds,0925-8388,2018
1204,Ca3P2O8Eu0.04,Ca3P2O8,Eu,3,0.04,,,,298,613,0.653,0.346,,,,395,395,375,320,,,613,https://doi.org/10.1016/j.optmat.2012.12.023,ESV,"mp-1197377,mp-531132,mp-3487,mp-753711,mp-686015", icsd-923 icsd-200202 icsd-188081 icsd-158736,1.091089083,Optical Materials,0925-3467,2013
1205,Ca9.9LiP7O28Eu0.1,Ca9.9LiP7O28,Eu,3,0.1,,,,298,613,0.638,0.361,75,,,393,393,465,,,,613,https://doi.org/10.1016/S1002-0721(10)60476-0,ESV,,,1.148725752,Journal of Rare Earths,1002-0721,2011
1206,Sr3Bi0.995P3O12Eu0.005,Sr3Bi0.995P3O12,Eu,3,0.005,,,,298,612,,,,,,392,392,,,6.374931554,2371000,612,https://doi.org/10.1016/j.optcom.2012.06.018,ESV,,,1.013605501,Optics Communications,0030-4018,2012
1207,Sr3Bi0.99P3O12Eu0.01,Sr3Bi0.99P3O12,Eu,3,0.01,,,,298,612,,,,,,392,392,,,6.375480715,2374000,612,https://doi.org/10.1016/j.optcom.2012.06.018,ESV,,,1.017499062,Optics Communications,0030-4018,2012
1208,Sr3Bi0.97P3O12Eu0.03,Sr3Bi0.97P3O12,Eu,3,0.03,,,,298,612,,,,,,392,392,,,6.379486814,2396000,612,https://doi.org/10.1016/j.optcom.2012.06.018,ESV,,,0.978718489,Optics Communications,0030-4018,2012
1209,Sr3Bi0.95P3O12Eu0.05,Sr3Bi0.95P3O12,Eu,3,0.05,,,,298,612,0.585,0.339,85,,,392,392,464,,6.380211242,2400000,612,https://doi.org/10.1016/j.optcom.2012.06.018,ESV,,,0.973184019,Optics Communications,0030-4018,2012
1210,Sr3Bi0.93P3O12Eu0.07,Sr3Bi0.93P3O12,Eu,3,0.07,,,,298,612,,,,,,392,392,,,6.375663614,2375000,612,https://doi.org/10.1016/j.optcom.2012.06.018,ESV,,,0.995864517,Optics Communications,0030-4018,2012
1211,Sr3Bi0.9P3O12Eu0.1,Sr3Bi0.9P3O12,Eu,3,0.1,,,,298,612,,,,,,392,392,,,6.365113432,2318000,612,https://doi.org/10.1016/j.optcom.2012.06.018,ESV,,,1.053739926,Optics Communications,0030-4018,2012
1212,Sr3Y0.94P3O12Eu0.06,Sr3Y0.94P3O12,Eu,3,0.06,,,,298,613,0.64,0.33,75,,,392,392,,,6.380211242,2400000,613,https://doi.org/10.1016/j.ceramint.2012.02.080,ESV,,,0.973181989,Ceramics International,0272-8842,2012
1213,Ca3Gd0.9Al3O15B4Eu0.1,Ca3Gd0.9Al3O15B4,Eu,3,0.1,,,,298,621,,,,,,397,,,,6.295127085,1973000,621,https://doi.org/10.1016/j.dyepig.2018.03.005,ESV,,,1.013954794,Dyes and Pigments,0143-7208,2018
1214,Ca3Gd0.8Al3O15B4Eu0.2,Ca3Gd0.8Al3O15B4,Eu,3,0.2,,,,298,621,,,,,,397,,,,6.281487888,1912000,621,https://doi.org/10.1016/j.dyepig.2018.03.005,ESV,,,1.02170151,Dyes and Pigments,0143-7208,2018
1215,Ca3Gd0.7Al3O15B4Eu0.3,Ca3Gd0.7Al3O15B4,Eu,3,0.3,,,,298,621,,,,,,397,,,,6.270212855,1863000,621,https://doi.org/10.1016/j.dyepig.2018.03.005,ESV,,,1.086429908,Dyes and Pigments,0143-7208,2018
1216,Ca3Gd0.5Al3O15B4Eu0.5,Ca3Gd0.5Al3O15B4,Eu,3,0.5,,,,298,621,0.654,0.343,90,17.7,553,397,397,325,465,6.229425848,1696000,621,https://doi.org/10.1016/j.dyepig.2018.03.005,ESV,,,1.006978764,Dyes and Pigments,0143-7208,2018
1217,Ca3Gd0.2Al3O15B4Eu0.7,Ca3Gd0.2Al3O15B4,Eu,3,0.7,,,,298,621,,,,,,397,,,,6.163459552,1457000,621,https://doi.org/10.1016/j.dyepig.2018.03.005,ESV,,,0.967937568,Dyes and Pigments,0143-7208,2018
1218,Ca3Al3O15B4Eu1,Ca3Al3O15B4,Eu,3,1,,,,298,621,,,,,,397,,,,6.05804623,1143000,621,https://doi.org/10.1016/j.dyepig.2018.03.005,ESV,,,1.05073732,Dyes and Pigments,0143-7208,2018
1219,NaYMgWO6Eu0.3,NaYMgWO6,Eu,3,0.3,,,,298,616,0.6584,0.3349,,,,394,394,465,,5.742725131,553000,616,https://doi.org/10.1016/j.jallcom.2017.05.027,ESV,,,1.00576178,Journal of Alloys and Compounds,0925-8388,2017
1220,LiYMgWO6Eu0.3,LiYMgWO6,Eu,3,0.3,,,,298,618,0.6612,0.3341,,,,395,395,465,,5.719331287,524000,618,https://doi.org/10.1016/j.jallcom.2017.05.027,ESV,,,1.087762932,Journal of Alloys and Compounds,0925-8388,2017
1221,LiYMgW0.9Mo0.1O6Eu0.3,LiYMgW0.9Mo0.1O6,Eu,3,0.3,,,,298,618,0.6616,0.3336,49.9,,550,395,395,465,,5.71432976,518000,618,https://doi.org/10.1016/j.jallcom.2017.05.027,ESV,,,1.071357909,Journal of Alloys and Compounds,0925-8388,2017
1222,LiYMgW0.9Mo0.1O6Eu0.3,LiYMgW0.9Mo0.1O6,Eu,3,0.3,,,,298,618,,,65.7,,,466,,,,,,,https://doi.org/10.1016/j.jallcom.2017.05.027,ESV,,,1.05334386,Journal of Alloys and Compounds,0925-8388,2017
1223,NaBaY0.3B2O6Eu0.7,NaBaY0.3B2O6,Eu,3,0.7,,,,298,613,,,48,,498,394,394,465,,6.868056362,7380000,613,https://doi.org/10.1016/j.dyepig.2017.04.008,ESV,mp-1182342,,1.374234293,Dyes and Pigments,0143-7208,2017
1224,KBaY0.3B2O6Eu0.7,KBaY0.3B2O6,Eu,3,0.7,,,,298,613,,,31.1,,553,394,394,465,,6.710117365,5130000,613,https://doi.org/10.1016/j.dyepig.2017.04.008,ESV,,,1.016909975,Dyes and Pigments,0143-7208,2017
1225,CaB6O10Eu0.03,CaB6O10,Eu,3,0.03,,,,300,612,,,,,,266,393,,,6.274157849,1880000,612,https://doi.org/10.1016/j.jlumin.2014.11.024,ESV,mp-558358, icsd-161320,0.997940626,Journal of Luminescence,0022-2313,2015
1226,CaB6O10Eu0.03,CaB6O10,Eu,3,0.03,,,,300,612,,,27,,,393,393,,,,,612,https://doi.org/10.1016/j.jlumin.2014.11.024,ESV,mp-558358, icsd-161320,1.123579226,Journal of Luminescence,0022-2313,2015
1227,Ba2CaZn2Si6O17Eu0.005,Ba2CaZn2Si6O17,Eu,3,0.005,,,,298,613,,,,,,395,395,466,,6.351022853,2244000,613,https://doi.org/10.1016/j.jlumin.2015.03.007,ESV,,,1.018122324,Journal of Luminescence,0022-2313,2016
1228,Ba2CaZn2Si6O17Eu0.01,Ba2CaZn2Si6O17,Eu,3,0.01,,,,298,613,,,,,,395,395,466,,6.32407658,2109000,613,https://doi.org/10.1016/j.jlumin.2015.03.007,ESV,,,1.011703823,Journal of Luminescence,0022-2313,2016
1229,Ba2CaZn2Si6O17Eu0.03,Ba2CaZn2Si6O17,Eu,3,0.03,,,,298,613,,,,,,395,395,466,,6.277379975,1894000,613,https://doi.org/10.1016/j.jlumin.2015.03.007,ESV,,,0.998721916,Journal of Luminescence,0022-2313,2016
1230,Ba2CaZn2Si6O17Eu0.05,Ba2CaZn2Si6O17,Eu,3,0.05,,,,298,613,,,,,,395,395,466,,6.275541688,1886000,613,https://doi.org/10.1016/j.jlumin.2015.03.007,ESV,,,0.990489753,Journal of Luminescence,0022-2313,2016
1231,Ba2CaZn2Si6O17Eu0.07,Ba2CaZn2Si6O17,Eu,3,0.07,,,,298,613,,,,,,395,395,466,,6.249442961,1776000,613,https://doi.org/10.1016/j.jlumin.2015.03.007,ESV,,,0.950541698,Journal of Luminescence,0022-2313,2016
1232,Ba2CaZn2Si6O17Eu0.09,Ba2CaZn2Si6O17,Eu,3,0.09,,,,298,613,0.637,0.362,11.2,,,395,395,466,,6.24674471,1765000,613,https://doi.org/10.1016/j.jlumin.2015.03.007,ESV,,,1.030161231,Journal of Luminescence,0022-2313,2016
1233,Ba2CaZn2Si6O17Eu0.11,Ba2CaZn2Si6O17,Eu,3,0.11,,,,298,613,,,,,,395,395,466,,6.212986185,1633000,613,https://doi.org/10.1016/j.jlumin.2015.03.007,ESV,,,1.068041396,Journal of Luminescence,0022-2313,2016
1234,Y2O2SEu0.05,Y2O2S,Eu,3,0.05,,,,298,611,0.661,0.333,35,,,317,317,,,,,611,https://doi.org/10.1364/OE.19.006303,OSA,mp-12894, icsd-154582,1.130445466,Optics Express,1094-4087,2011
1235,Ca2YZr2Al3O12Eu0.08,Ca2YZr2Al3O12,Eu,3,0.08,,,,298,611,0.6284,0.3596,,,498,395,395,465,,,,611,https://doi.org/10.1021/acs.inorgchem.6b01711,ACS,,,0.990322815,Inorganic Chemistry,0020-1669,2016
1240,BaGd2O4Bi0.08,BaGd2O4,Bi,3,0.08,,,,298,432,0.155,0.079,,,,337,337,,,2.625312451,422,432,https://doi.org/10.1016/j.jlumin.2018.10.050,ESV,mp-17143, icsd-78484 icsd-427487,1.050619886,Journal of Luminescence,0022-2313,2019
1241,BaGd2O4Bi0.08Eu0.01,BaGd2O4,Bi,3,0.08,Eu,3,0.01,298,432,,,,,,337,,,,2.609594409,407,432,https://doi.org/10.1016/j.jlumin.2018.10.050,ESV,mp-17143, icsd-78484 icsd-427487,1.112460656,Journal of Luminescence,0022-2313,2019
1242,BaGd2O4Bi0.08Eu0.02,BaGd2O4,Bi,3,0.08,Eu,3,0.02,298,432,,,,,,337,,,,2.546542663,352,432,https://doi.org/10.1016/j.jlumin.2018.10.050,ESV,mp-17143, icsd-78484 icsd-427487,1.130000487,Journal of Luminescence,0022-2313,2019
1243,BaGd2O4Bi0.08Eu0.08,BaGd2O4,Bi,3,0.08,Eu,3,0.08,298,432,,,,,,337,,,,2.480006943,302,432,https://doi.org/10.1016/j.jlumin.2018.10.050,ESV,mp-17143, icsd-78484 icsd-427487,1.117684779,Journal of Luminescence,0022-2313,2019
1244,BaGd2O4Bi0.08Eu0.12,BaGd2O4,Bi,3,0.08,Eu,3,0.12,298,611,0.368,0.204,,,,337,,,,2.40654018,255,432,https://doi.org/10.1016/j.jlumin.2018.10.050,ESV,mp-17143, icsd-78484 icsd-427487,1.124742608,Journal of Luminescence,0022-2313,2019
1245,BaGd2O4Bi0.08Eu0.2,BaGd2O4,Bi,3,0.08,Eu,3,0.2,298,611,,,,,387,337,,,,2.274157849,188,432,https://doi.org/10.1016/j.jlumin.2018.10.050,ESV,mp-17143, icsd-78484 icsd-427487,1.118597037,Journal of Luminescence,0022-2313,2019
1246,BaGd2O4Bi0.08Eu0.3,BaGd2O4,Bi,3,0.08,Eu,3,0.3,298,611,0.548,0.31,,,,337,,,,2.206825876,161,432,https://doi.org/10.1016/j.jlumin.2018.10.050,ESV,mp-17143, icsd-78484 icsd-427487,1.098072456,Journal of Luminescence,0022-2313,2019
1247,BaGd2O4Eu0.2,BaGd2O4,Eu,3,0.2,,,,298,611,0.564,0.333,,,,394,275,,,,,611,https://doi.org/10.1016/j.jlumin.2018.10.050,ESV,mp-17143, icsd-78484 icsd-427487,1.05346474,Journal of Luminescence,0022-2313,2019
1248,Ca2Y0.992Zr2Al3O12Bi0.008,Ca2Y0.992Zr2Al3O12,Bi,3,0.008,,,,298,313,0.1948,0.15,,,,278,278,,,2.434568904,272,313,https://doi.org/10.1016/j.ceramint.2019.11.081,ESV,,,1.263699606,Ceramics International,0272-8842,2020
1249,Ca2Y0.992Zr2Al3O12Bi0.008Eu0.3,Ca2Y0.992Zr2Al3O12,Bi,3,0.008,Eu,3,0.3,298,610,0.6231,0.3588,,,,278,278,465,,,,610,https://doi.org/10.1016/j.ceramint.2019.11.081,ESV,,,1.166423017,Ceramics International,0272-8842,2020
1250,Sc2W3O12,Sc2W3O12,,,,,,,298,520,,,,,,264,264,,,4.500099192,31630,520,https://doi.org/10.1016/j.ceramint.2019.02.107,ESV,"mp-5516,mp-1219450", icsd-50941 icsd-50940 icsd-391468 icsd-28467 icsd-50942,1.104529105,Ceramics International,0272-8842,2019
1251,Sc2W3O12Eu0.01,Sc2W3O12,Eu,3,0.01,,,,298,617,0.2875,0.3318,,,,264,264,,,5.481442629,303000,617,https://doi.org/10.1016/j.ceramint.2019.02.107,ESV,"mp-5516,mp-1219450", icsd-50941 icsd-50940 icsd-391468 icsd-28467 icsd-50942,1.071557064,Ceramics International,0272-8842,2019
1252,Sc2W3O12Eu0.03,Sc2W3O12,Eu,3,0.03,,,,298,617,0.3342,0.3178,,,,264,264,,,5.558708571,362000,617,https://doi.org/10.1016/j.ceramint.2019.02.107,ESV,"mp-5516,mp-1219450", icsd-50941 icsd-50940 icsd-391468 icsd-28467 icsd-50942,1.05381745,Ceramics International,0272-8842,2019
1253,Sc2W3O12Eu0.05,Sc2W3O12,Eu,3,0.05,,,,298,617,0.3395,0.3289,,,,264,264,,,5.583198774,383000,617,https://doi.org/10.1016/j.ceramint.2019.02.107,ESV,"mp-5516,mp-1219450", icsd-50941 icsd-50940 icsd-391468 icsd-28467 icsd-50942,0.981844256,Ceramics International,0272-8842,2019
1254,Sc2W3O12Eu0.15,Sc2W3O12,Eu,3,0.15,,,,298,617,0.4167,0.3318,,,,264,264,,,5.596597096,395000,617,https://doi.org/10.1016/j.ceramint.2019.02.107,ESV,"mp-5516,mp-1219450", icsd-50941 icsd-50940 icsd-391468 icsd-28467 icsd-50942,1.011977057,Ceramics International,0272-8842,2019
1255,Sc2W3O12Eu0.3,Sc2W3O12,Eu,3,0.3,,,,298,617,0.5845,0.3349,,,,264,264,,,5.609594409,407000,617,https://doi.org/10.1016/j.ceramint.2019.02.107,ESV,"mp-5516,mp-1219450", icsd-50941 icsd-50940 icsd-391468 icsd-28467 icsd-50942,1.000371952,Ceramics International,0272-8842,2019
1256,CdY3.6MoO16Eu0.1,CdY3.6MoO16,Eu,3,0.1,,,,298,615,0.673,0.223,24.9,,,395,,,,,,,https://doi.org/10.1364/OME.6.002397,OSA,,,1.087551635,Optical Materials Express,2159-3930,2016
1257,CdY3.2MoO16Eu0.2,CdY3.2MoO16,Eu,3,0.2,,,,298,615,0.664,0.327,35.7,,,395,,,,,,,https://doi.org/10.1364/OME.6.002397,OSA,,,1.100081577,Optical Materials Express,2159-3930,2016
1258,CdY2.8MoO16Eu0.3,CdY2.8MoO16,Eu,3,0.3,,,,298,615,0.668,0.324,53.4,,,395,,,,,,,https://doi.org/10.1364/OME.6.002397,OSA,,,1.140344844,Optical Materials Express,2159-3930,2016
1259,CdY2.4MoO16Eu0.4,CdY2.4MoO16,Eu,3,0.4,,,,298,615,0.667,0.332,63.5,,,395,,,,,,,https://doi.org/10.1364/OME.6.002397,OSA,,,1.200004556,Optical Materials Express,2159-3930,2016
1260,CdY2MoO16Eu0.5,CdY2MoO16,Eu,3,0.5,,,,298,615,0.665,0.329,67.5,,,395,,,,,,,https://doi.org/10.1364/OME.6.002397,OSA,,,1.302880991,Optical Materials Express,2159-3930,2016
1261,CdY1.6MoO16Eu0.6,CdY1.6MoO16,Eu,3,0.6,,,,298,615,0.667,0.326,62.1,,,395,,,,,,,https://doi.org/10.1364/OME.6.002397,OSA,,,1.359934137,Optical Materials Express,2159-3930,2016
1262,Ba3Y0.5P3O12Ce0.25Tb0.25,Ba3Y0.5P3O12,Ce,3,0.25,Tb,3,0.25,298,540,0.323,0.534,,,,254,,,,,,,https://doi.org/10.1364/OE.19.0000A1,OSA,,,1.048533664,Optics Express,1094-4087,2010
1263,Ca3Y0.5Al3B4O15Eu0.5,Ca3Y0.5Al3B4O15,Eu,3,0.5,,,,298,620,0.652,0.342,,,,254,,,,,,,https://doi.org/10.1364/OE.19.0000A1,OSA,mp-694012,,1.048037419,Optics Express,1094-4087,2010
1264,YVO4Eu0.05,YVO4,Eu,3,0.05,,,,298,619,0.675,0.301,70,,,291,291,,,,,619,https://doi.org/10.1021/ic100953m,ACS,mp-19133, icsd-15604 icsd-107638 icsd-246709 icsd-26894 icsd-78074 icsd-2504 icsd-174549 icsd-246708 icsd-36060,1.011756693,Inorganic Chemistry,0020-1669,2010
1265,YVO4Dy0.05,YVO4,Dy,3,0.05,,,,298,575,0.312,0.471,62,,,283,283,,,,,575,https://doi.org/10.1021/ic100953m,ACS,mp-19133, icsd-15604 icsd-107638 icsd-246709 icsd-26894 icsd-78074 icsd-2504 icsd-174549 icsd-246708 icsd-36060,1.009878327,Inorganic Chemistry,0020-1669,2010
1266,YVO4Sm0.05,YVO4,Sm,3,0.05,,,,298,604,0.615,0.343,50,,,303,303,,,,,604,https://doi.org/10.1021/ic100953m,ACS,mp-19133, icsd-15604 icsd-107638 icsd-246709 icsd-26894 icsd-78074 icsd-2504 icsd-174549 icsd-246708 icsd-36060,1.009684404,Inorganic Chemistry,0020-1669,2010
1267,YVO4Er0.05,YVO4,Er,3,0.05,,,,298,554,0.241,0.716,56,,,317,317,,,,,554,https://doi.org/10.1021/ic100953m,ACS,mp-19133, icsd-15604 icsd-107638 icsd-246709 icsd-26894 icsd-78074 icsd-2504 icsd-174549 icsd-246708 icsd-36060,0.993393261,Inorganic Chemistry,0020-1669,2010
1268,Y0.99VO4Eu0.01,Y0.99VO4,Eu,3,0.01,,,,298,619,0.6675,0.327,,,,172,,,,,,,https://doi.org/10.1021/cm061042a,ACS,mp-19133, icsd-15604 icsd-107638 icsd-246709 icsd-26894 icsd-78074 icsd-2504 icsd-174549 icsd-246708 icsd-36060,1.029735242,Chemistry of Materials,0897-4756,2007
1269,Y0.97VO4Eu0.03,Y0.97VO4,Eu,3,0.03,,,,298,619,0.6705,0.3275,,,,172,,,,,,,https://doi.org/10.1021/cm061042a,ACS,mp-19133, icsd-15604 icsd-107638 icsd-246709 icsd-26894 icsd-78074 icsd-2504 icsd-174549 icsd-246708 icsd-36060,1.029926201,Chemistry of Materials,0897-4756,2007
1270,Y0.95VO4Eu0.05,Y0.95VO4,Eu,3,0.05,,,,298,619,0.6718,0.3275,,,,172,,,,,,,https://doi.org/10.1021/cm061042a,ACS,mp-19133, icsd-15604 icsd-107638 icsd-246709 icsd-26894 icsd-78074 icsd-2504 icsd-174549 icsd-246708 icsd-36060,1.031107717,Chemistry of Materials,0897-4756,2007
1271,Y0.93VO4Eu0.07,Y0.93VO4,Eu,3,0.07,,,,298,619,0.6735,0.3269,,,,172,,,,,,,https://doi.org/10.1021/cm061042a,ACS,mp-19133, icsd-15604 icsd-107638 icsd-246709 icsd-26894 icsd-78074 icsd-2504 icsd-174549 icsd-246708 icsd-36060,1.03256869,Chemistry of Materials,0897-4756,2007
1272,Y0.91VO4Eu0.09,Y0.91VO4,Eu,3,0.09,,,,298,619,0.6748,0.3262,,,,172,,,,,,,https://doi.org/10.1021/cm061042a,ACS,mp-19133, icsd-15604 icsd-107638 icsd-246709 icsd-26894 icsd-78074 icsd-2504 icsd-174549 icsd-246708 icsd-36060,1.034509655,Chemistry of Materials,0897-4756,2007
1273,Y0.95V0.8P0.2O4Eu0.05,Y0.95V0.8P0.2O4,Eu,3,0.05,,,,298,619,0.6691,0.3283,,,,172,,,,,,,https://doi.org/10.1021/cm061042a,ACS,mp-19133, icsd-15604 icsd-107638 icsd-246709 icsd-26894 icsd-78074 icsd-2504 icsd-174549 icsd-246708 icsd-36060,1.053049763,Chemistry of Materials,0897-4756,2007
1274,Y0.95V0.6P0.4O4Eu0.05,Y0.95V0.6P0.4O4,Eu,3,0.05,,,,298,619,0.6651,0.3295,,,,172,,,,,,,https://doi.org/10.1021/cm061042a,ACS,mp-19133, icsd-15604 icsd-107638 icsd-246709 icsd-26894 icsd-78074 icsd-2504 icsd-174549 icsd-246708 icsd-36060,1.05470684,Chemistry of Materials,0897-4756,2007
1275,Y0.95V0.4P0.6O4Eu0.05,Y0.95V0.4P0.6O4,Eu,3,0.05,,,,298,619,0.6572,0.3311,,,,172,,,,,,,https://doi.org/10.1021/cm061042a,ACS,mp-19133, icsd-15604 icsd-107638 icsd-246709 icsd-26894 icsd-78074 icsd-2504 icsd-174549 icsd-246708 icsd-36060,1.062939469,Chemistry of Materials,0897-4756,2007
1276,Y0.95PO4Eu0.05,Y0.95PO4,Eu,3,0.05,,,,298,619,0.5946,0.3393,,,,172,,,,,,,https://doi.org/10.1021/cm061042a,ACS,"mp-5132,mp-1232370", icsd-201131 icsd-56113 icsd-184543 icsd-24514 icsd-28554 icsd-79754,1.069379234,Chemistry of Materials,0897-4756,2007
1277,Y0.75Gd0.2V0.6P0.4O4Eu0.05,Y0.75Gd0.2V0.6P0.4O4,Eu,3,0.05,,,,298,619,0.6614,0.3286,,,,172,,,,,,,https://doi.org/10.1021/cm061042a,ACS,mp-19133, icsd-15604 icsd-107638 icsd-246709 icsd-26894 icsd-78074 icsd-2504 icsd-174549 icsd-246708 icsd-36060,1.052093317,Chemistry of Materials,0897-4756,2007
1278,Y0.55Gd0.4V0.6P0.4O4Eu0.05,Y0.55Gd0.4V0.6P0.4O4,Eu,3,0.05,,,,298,619,0.6608,0.3286,,,,172,,,,,,,https://doi.org/10.1021/cm061042a,ACS,mp-19133, icsd-15604 icsd-107638 icsd-246709 icsd-26894 icsd-78074 icsd-2504 icsd-174549 icsd-246708 icsd-36060,1.04997138,Chemistry of Materials,0897-4756,2007
1279,Y0.35Gd0.6V0.6P0.4O4Eu0.05,Y0.35Gd0.6V0.6P0.4O4,Eu,3,0.05,,,,298,619,0.6599,0.3282,,,,172,,,,,,,https://doi.org/10.1021/cm061042a,ACS,mp-19133, icsd-15604 icsd-107638 icsd-246709 icsd-26894 icsd-78074 icsd-2504 icsd-174549 icsd-246708 icsd-36060,1.014959155,Chemistry of Materials,0897-4756,2007
1280,Y0.15Gd0.8V0.6P0.4O4Eu0.05,Y0.15Gd0.8V0.6P0.4O4,Eu,3,0.05,,,,298,619,0.6524,0.3262,,,,172,,,,,,,https://doi.org/10.1021/cm061042a,ACS,mp-19133, icsd-15604 icsd-107638 icsd-246709 icsd-26894 icsd-78074 icsd-2504 icsd-174549 icsd-246708 icsd-36060,0.995827264,Chemistry of Materials,0897-4756,2007
1281,Gd0.95V0.6P0.4O4Eu0.05,Gd0.95V0.6P0.4O4,Eu,3,0.05,,,,298,619,0.6338,0.3229,,,,172,,,,,,,https://doi.org/10.1021/cm061042a,ACS,mp-22024, icsd-15607 icsd-238224 icsd-238223 icsd-152692 icsd-81703 icsd-186232 icsd-186231,1.033220662,Chemistry of Materials,0897-4756,2007
1283,Ca2GdF4PO4Eu0.05,Ca2GdF4PO4,Eu,3,0.05,,,,298,611,0.661,0.333,64,,,394,394,465,,5.973127854,940000,611,https://doi.org/10.1364/OE.19.006303,OSA,,,1.217180983,Optics Express,1094-4087,2011
1284,Ca2YF4PO4Eu0.05,Ca2YF4PO4,Eu,3,0.05,,,,298,611,0.661,0.333,48,,,394,394,465,,,,611,https://doi.org/10.1364/OE.19.006303,OSA,,,1.011985522,Optics Express,1094-4087,2011
1291,Sr2MgTeO6Eu0.25,Sr2MgTeO6,Eu,3,0.25,,,,298,614,0.65,0.34,,,510,465,465,394,,,,614,https://doi.org/10.1016/j.optlastec.2017.11.046,ESV,mp-1078995, icsd-290893,1.028543028,Optics and Laser Technology,0030-3992,2018
1292,Ca2.98TeO6Eu0.01,Ca2.98TeO6,Eu,3,0.01,,,,298,616,,,,,,394,394,465,530,6.318063335,2080000,616,https://doi.org/10.1016/j.jlumin.2019.03.001,ESV,mp-5279, icsd-35085 icsd-16362,1.044449342,Journal of Luminescence,0022-2313,2019
1293,Ca2.8TeO6Eu0.1,Ca2.8TeO6,Eu,3,0.1,,,,298,616,,,,,,394,394,465,530,6.278753601,1900000,616,https://doi.org/10.1016/j.jlumin.2019.03.001,ESV,mp-5279, icsd-35085 icsd-16362,0.999487485,Journal of Luminescence,0022-2313,2019
1294,Ca2.6TeO6Eu0.2,Ca2.6TeO6,Eu,3,0.2,,,,298,616,0.653,0.344,,,540,394,394,465,530,6.243038049,1750000,616,https://doi.org/10.1016/j.jlumin.2019.03.001,ESV,mp-5279, icsd-35085 icsd-16362,1.00852764,Journal of Luminescence,0022-2313,2019
1295,Ca3Sr3P4O16Sm0.015,Ca3Sr3P4O16,Sm,3,0.015,,,,298,603,0.5778,0.4167,,,,405,405,470,,,,603,https://doi.org/10.1016/j.ceramint.2018.07.276,ESV,,,1.201596259,Ceramics International,0272-8842,2018
1296,Ca3Sr3P4O16Sm0.03,Ca3Sr3P4O16,Sm,3,0.03,,,,298,603,0.5804,0.4148,,,,405,405,470,,,,603,https://doi.org/10.1016/j.ceramint.2018.07.276,ESV,,,1.179261493,Ceramics International,0272-8842,2018
1297,Ca3Sr3P4O16Sm0.06,Ca3Sr3P4O16,Sm,3,0.06,,,,298,603,0.5878,0.4085,,,,405,405,470,,6.265124553,1841300,603,https://doi.org/10.1016/j.ceramint.2018.07.276,ESV,,,0.96849697,Ceramics International,0272-8842,2018
1298,Ca3Sr3P4O16Li0.06Sm0.06,Ca3Sr3P4O16Li0.06,Sm,3,0.06,,,,298,603,0.5964,0.4025,,,,405,,,,6.277311179,1893700,603,https://doi.org/10.1016/j.ceramint.2018.07.276,ESV,,,0.998041287,Ceramics International,0272-8842,2018
1299,Ca3Sr3P4O16Na0.06Sm0.06,Ca3Sr3P4O16Na0.06,Sm,3,0.06,,,,298,603,0.5963,0.4027,,,,405,,,,6.277127671,1892900,603,https://doi.org/10.1016/j.ceramint.2018.07.276,ESV,,,0.987201142,Ceramics International,0272-8842,2018
1300,Ca3Sr3P4O16K0.06Sm0.06,Ca3Sr3P4O16K0.06,Sm,3,0.06,,,,298,603,0.5955,0.4034,,,,405,,,,6.275495631,1885800,603,https://doi.org/10.1016/j.ceramint.2018.07.276,ESV,,,0.990984473,Ceramics International,0272-8842,2018
1301,Li3Y3Te2O12Eu0.05,Li3Y3Te2O12,Eu,3,0.05,,,,298,611,0.665,0.341,,,,395,395,,,6.413299764,2590000,611,https://doi.org/10.1016/j.jallcom.2012.11.118,ESV,mp-1211226,,1.177541994,Journal of Alloys and Compounds,0925-8388,2013
1302,Li3Y3Te2O12Eu0.4,Li3Y3Te2O12,Eu,3,0.4,,,,298,611,,,61,,,395,395,465,530,6.367355921,2330000,611,https://doi.org/10.1016/j.jallcom.2012.11.118,ESV,mp-1211226,,1.055959033,Journal of Alloys and Compounds,0925-8388,2013
1303,Li3Y3Te2O12Eu1,Li3Y3Te2O12,Eu,3,1,,,,298,611,0.663,0.337,,,,395,395,465,530,5,100000,611,https://doi.org/10.1016/j.jallcom.2012.11.118,ESV,mp-1211226,,0.975108741,Journal of Alloys and Compounds,0925-8388,2013
1304,Na5W4O16Eu1,Na5W4O16,Eu,3,1,,,,298,616,0.671,0.329,47,,,395,395,465,530,,,616,https://doi.org/10.1016/j.jlumin.2012.05.022,ESV,,,1.427392143,Journal of Luminescence,0022-2313,2012
1305,CaSEu0.01,CaS,Eu,2,0.01,,,,298,663,,,53.4,,,351,,,,,,,https://doi.org/10.1016/j.radmeas.2009.09.010,ESV,mp-1672, icsd-619534 icsd-619527 icsd-186785 icsd-53940 icsd-619528 icsd-603165 icsd-619533 icsd-28902 icsd-60200 icsd-619538 icsd-619540 icsd-619529 icsd-619530 icsd-41956 icsd-52784 icsd-30236 icsd-619537,1.129294192,Radiation Measurements,1350-4487,2010
1306,Ca0.8Sr0.2SEu0.01,Ca0.8Sr0.2S,Eu,2,0.01,,,,298,662,,,38,,,351,,,,,,,https://doi.org/10.1016/j.radmeas.2009.09.010,ESV,mp-1672, icsd-619534 icsd-619527 icsd-186785 icsd-53940 icsd-619528 icsd-603165 icsd-619533 icsd-28902 icsd-60200 icsd-619538 icsd-619540 icsd-619529 icsd-619530 icsd-41956 icsd-52784 icsd-30236 icsd-619537,1.178453616,Radiation Measurements,1350-4487,2010
1307,Ca0.5Sr0.5SEu0.01,Ca0.5Sr0.5S,Eu,2,0.01,,,,298,656,,,51.4,,,351,,,,,,,https://doi.org/10.1016/j.radmeas.2009.09.010,ESV,mp-1672, icsd-619534 icsd-619527 icsd-186785 icsd-53940 icsd-619528 icsd-603165 icsd-619533 icsd-28902 icsd-60200 icsd-619538 icsd-619540 icsd-619529 icsd-619530 icsd-41956 icsd-52784 icsd-30236 icsd-619537,1.191596553,Radiation Measurements,1350-4487,2010
1308,Ca0.2Sr0.8SEu0.01,Ca0.2Sr0.8S,Eu,2,0.01,,,,298,635,,,50.5,,,351,,,,,,,https://doi.org/10.1016/j.radmeas.2009.09.010,ESV,mp-1672, icsd-619534 icsd-619527 icsd-186785 icsd-53940 icsd-619528 icsd-603165 icsd-619533 icsd-28902 icsd-60200 icsd-619538 icsd-619540 icsd-619529 icsd-619530 icsd-41956 icsd-52784 icsd-30236 icsd-619537,1.122050141,Radiation Measurements,1350-4487,2010
1309,SrSEu0.01,SrS,Eu,2,0.01,,,,298,619,,,31.3,,,351,,,,,,,https://doi.org/10.1016/j.radmeas.2009.09.010,ESV,"mp-1087,mp-10627", icsd-651057 icsd-651060 icsd-659132 icsd-53941 icsd-182724 icsd-651062 icsd-290055 icsd-52112 icsd-28900 icsd-651059 icsd-30239 icsd-651061 icsd-164143 icsd-651056 icsd-651068 icsd-249177 icsd-651054 icsd-164144 icsd-52111,1.065123264,Radiation Measurements,1350-4487,2010
1310,Y1.95O2SEu0.05,Y1.95O2S,Eu,3,0.05,,,,298,627,0.622,0.351,4.2,,,395,395,,,,,627,https://doi.org/10.1149/1.3501964,IOP,mp-12894, icsd-154582,1.134535633,Journal of The Electrochemical Society,0013-4651,2010
1311,Y1.95O2SEu0.05,Y1.95O2S,Eu,3,0.05,,,,298,,,,7,,,465,,,,,,,https://doi.org/10.1016/j.jallcom.2013.01.089,ESV,mp-12894, icsd-154582,1.173776983,Journal of Alloys and Compounds,0925-8388,2013
1312,Gd1.4MoO6Eu0.3,Gd1.4MoO6,Eu,3,0.3,,,,298,610,0.65,0.35,26.5,,380,360,463,,,5.764176132,581000,610,https://doi.org/10.1039/C6RA25652J,RSC,mp-582797, icsd-62886,0.997518366,RSC Advances,2046-2069,2017
1313,Gd1.4MoO6Eu0.3,Gd1.4MoO6,Eu,3,0.3,,,,298,610,0.653,0.347,47.5,,430,463,463,,,5.729974286,537000,610,https://doi.org/10.1039/C6RA25652J,RSC,mp-582797, icsd-62886,0.987000606,RSC Advances,2046-2069,2017
1315,SrLa1.5Mg2W2O12Eu0.5,SrLa1.5Mg2W2O12,Eu,3,0.5,,,,298,613,0.66,0.34,27.1,,,464,464,530,,,,613,https://doi.org/10.1016/j.ceramint.2013.01.013,ESV,mp-1223130,,1.322670148,Ceramics International,0272-8842,2013
1316,SrLa1.5Mg2W2O12Eu0.5,SrLa1.5Mg2W2O12,Eu,3,0.5,,,,298,613,,,8.8,,,395,,,,,,,https://doi.org/10.1016/j.ceramint.2013.01.013,ESV,mp-1223130,,1.100002194,Ceramics International,0272-8842,2013
1317,Y2O3Eu0.05,Y2O3,Eu,3,0.05,,,,298,615,0.62,0.37,12.2,5.8,,466,,,,,,615,https://doi.org/10.1016/j.ceramint.2013.01.013,ESV,"mp-2652,mp-558573,mp-754759,mp-775907,mp-775906,mp-13061,mp-777514,mp-1244949,mp-1245017,mp-1244888,mp-1245291,mp-1216050,mp-673247", icsd-290965 icsd-192862 icsd-181825 icsd-78581 icsd-27772 icsd-237970 icsd-186675 icsd-80033 icsd-66242 icsd-86813 icsd-85355 icsd-81861 icsd-41936 icsd-647653 icsd-86814 icsd-160890 icsd-193377 icsd-155173 icsd-290963 icsd-151761 icsd-181871 icsd-290961 icsd-26190 icsd-290960 icsd-193042 icsd-16394 icsd-66243 icsd-86817 icsd-184530 icsd-66730 icsd-193376 icsd-153500 icsd-77081 icsd-151760 icsd-290962 icsd-23811 icsd-185295 icsd-290964 icsd-41267 icsd-193374 icsd-193375 icsd-187274 icsd-82420 icsd-86815 icsd-181826 icsd-192863 icsd-160219 icsd-647650 icsd-160204 icsd-181827 icsd-192864,1.274526103,Ceramics International,0272-8842,2013
1318,Y2O3Eu0.05,Y2O3,Eu,3,0.05,,,,298,615,0.654,0.344,9.6,3,,394,,,,,,,https://doi.org/10.1016/j.ceramint.2013.01.013,ESV,"mp-2652,mp-558573,mp-754759,mp-775907,mp-775906,mp-13061,mp-777514,mp-1244949,mp-1245017,mp-1244888,mp-1245291,mp-1216050,mp-673247", icsd-290965 icsd-192862 icsd-181825 icsd-78581 icsd-27772 icsd-237970 icsd-186675 icsd-80033 icsd-66242 icsd-86813 icsd-85355 icsd-81861 icsd-41936 icsd-647653 icsd-86814 icsd-160890 icsd-193377 icsd-155173 icsd-290963 icsd-151761 icsd-181871 icsd-290961 icsd-26190 icsd-290960 icsd-193042 icsd-16394 icsd-66243 icsd-86817 icsd-184530 icsd-66730 icsd-193376 icsd-153500 icsd-77081 icsd-151760 icsd-290962 icsd-23811 icsd-185295 icsd-290964 icsd-41267 icsd-193374 icsd-193375 icsd-187274 icsd-82420 icsd-86815 icsd-181826 icsd-192863 icsd-160219 icsd-647650 icsd-160204 icsd-181827 icsd-192864,1.238067745,Ceramics International,0272-8842,2013
1319,K4BaSi3O9Eu0.05,K4BaSi3O9,Eu,3,0.05,,,,300,616.5,,,,,608,266,,,,6.096910013,1250000,,https://doi.org/10.1016/j.optmat.2014.06.036,ESV,"mp-558347,mp-976307", icsd-246254,1.025380486,Optical Materials,0925-3467,2014
1320,K4BaSi3O9Eu0.05,K4BaSi3O9,Eu,3,0.05,,,,300,616.5,,,27,,,395,,,,,,,https://doi.org/10.1016/j.optmat.2014.06.036,ESV,"mp-558347,mp-976307", icsd-246254,1.006034102,Optical Materials,0925-3467,2014
1321,Bi4Si3O12Eu0.02,Bi4Si3O12,Eu,3,0.02,,,,298,611,0.387,0.34,1.6,,420,273,,,,,,,https://doi.org/10.1038/srep42464,SN,mp-23331, icsd-402349 icsd-36156 icsd-108873 icsd-86277 icsd-84519 icsd-69430 icsd-26787,1.25183254,Scientific Reports,2045-2322,2017
1322,Bi4Si3O12Eu0.02,Bi4Si3O12,Eu,3,0.02,,,,348,611,0.387,0.334,,,,273,,,,,,,https://doi.org/10.1038/srep42464,SN,mp-23331, icsd-402349 icsd-36156 icsd-108873 icsd-86277 icsd-84519 icsd-69430 icsd-26787,1.250024466,Scientific Reports,2045-2322,2017
1323,Bi4Si3O12Eu0.02,Bi4Si3O12,Eu,3,0.02,,,,398,611,0.412,0.336,,,,273,,,,,,,https://doi.org/10.1038/srep42464,SN,mp-23331, icsd-402349 icsd-36156 icsd-108873 icsd-86277 icsd-84519 icsd-69430 icsd-26787,1.253524865,Scientific Reports,2045-2322,2017
1324,Bi4Si3O12Eu0.02,Bi4Si3O12,Eu,3,0.02,,,,448,611,0.466,0.34,,,,273,,,,,,,https://doi.org/10.1038/srep42464,SN,mp-23331, icsd-402349 icsd-36156 icsd-108873 icsd-86277 icsd-84519 icsd-69430 icsd-26787,1.259326319,Scientific Reports,2045-2322,2017
1325,Bi4Si3O12Eu0.02,Bi4Si3O12,Eu,3,0.02,,,,498,611,0.483,0.331,,,,273,,,,,,,https://doi.org/10.1038/srep42464,SN,mp-23331, icsd-402349 icsd-36156 icsd-108873 icsd-86277 icsd-84519 icsd-69430 icsd-26787,1.267325884,Scientific Reports,2045-2322,2017
1326,Bi4Si3O12Eu0.02,Bi4Si3O12,Eu,3,0.02,,,,298,700,0.589,0.368,14.5,,,393,,,,6.311753861,2050000,,https://doi.org/10.1038/srep42464,SN,mp-23331, icsd-402349 icsd-36156 icsd-108873 icsd-86277 icsd-84519 icsd-69430 icsd-26787,0.989401441,Scientific Reports,2045-2322,2017
1327,Bi4Si3O12Eu0.02,Bi4Si3O12,Eu,3,0.02,,,,348,700,0.604,0.36,,,,393,,,,6.301029996,2000000,,https://doi.org/10.1038/srep42464,SN,mp-23331, icsd-402349 icsd-36156 icsd-108873 icsd-86277 icsd-84519 icsd-69430 icsd-26787,1.031495444,Scientific Reports,2045-2322,2017
1328,Bi4Si3O12Eu0.02,Bi4Si3O12,Eu,3,0.02,,,,398,700,0.604,0.362,,,,393,,,,6.285557309,1930000,,https://doi.org/10.1038/srep42464,SN,mp-23331, icsd-402349 icsd-36156 icsd-108873 icsd-86277 icsd-84519 icsd-69430 icsd-26787,1.053433585,Scientific Reports,2045-2322,2017
1329,Bi4Si3O12Eu0.02,Bi4Si3O12,Eu,3,0.02,,,,448,700,0.618,0.363,,,,393,,,,6.271841607,1870000,,https://doi.org/10.1038/srep42464,SN,mp-23331, icsd-402349 icsd-36156 icsd-108873 icsd-86277 icsd-84519 icsd-69430 icsd-26787,1.029807463,Scientific Reports,2045-2322,2017
1330,Bi4Si3O12Eu0.02,Bi4Si3O12,Eu,3,0.02,,,,498,700,0.622,0.365,,,,393,,,,6.257678575,1810000,,https://doi.org/10.1038/srep42464,SN,mp-23331, icsd-402349 icsd-36156 icsd-108873 icsd-86277 icsd-84519 icsd-69430 icsd-26787,1.021472801,Scientific Reports,2045-2322,2017
1331,Sr1.982Si5N8Eu0.02,Sr1.982Si5N8,Eu,2,0.02,,,,298,,0.575,0.41,77,,,465,,,,,,,https://doi.org/10.1016/j.jallcom.2005.09.041,ESV,mp-9710, icsd-401500,0.983533328,Journal of Alloys and Compounds,0925-8388,2006
1332,Ca1.982Si5N8Eu0.02,Ca1.982Si5N8,Eu,2,0.02,,,,298,,0.61,0.38,53,,,465,,,,,,,https://doi.org/10.1016/j.jallcom.2005.09.041,ESV,"mp-28922,mp-570645", icsd-79070 icsd-419318,1.020424314,Journal of Alloys and Compounds,0925-8388,2006
1333,Ba1.982Si5N8Eu0.02,Ba1.982Si5N8,Eu,2,0.02,,,,298,,0.5,0.5,77,,,465,,,,,,,https://doi.org/10.1016/j.jallcom.2005.09.041,ESV,mp-9711, icsd-401501,1.050810405,Journal of Alloys and Compounds,0925-8388,2006
1334,Sr3LaV3O12Eu,Sr3LaV3O12,Eu,3,,,,,298,611,0.321,0.452,32.7,,,370,,,,3.627365857,4240,520,https://doi.org/10.1039/C4TC02783C,RSC,mp-1218724,,1.030081962,Journal of Materials Chemistry C,2050-7526,2015
1335,Sr3La0.99V3O12Eu0.01,Sr3La0.99V3O12,Eu,3,0.01,,,,298,612,,,,,,370,,,,3.62324929,4200,520,https://doi.org/10.1039/C4TC02783C,RSC,mp-1218724,,1.012193252,Journal of Materials Chemistry C,2050-7526,2015
1336,Sr3La0.97V3O12Eu0.03,Sr3La0.97V3O12,Eu,3,0.03,,,,298,612,,,,,,370,,,,3.621176282,4180,520,https://doi.org/10.1039/C4TC02783C,RSC,mp-1218724,,1.012610017,Journal of Materials Chemistry C,2050-7526,2015
1337,Sr3La0.95V3O12Eu0.05,Sr3La0.95V3O12,Eu,3,0.05,,,,298,612,0.401,0.412,31.2,,,370,,,,3.626340367,4230,520,https://doi.org/10.1039/C4TC02783C,RSC,mp-1218724,,1.011911211,Journal of Materials Chemistry C,2050-7526,2015
1338,Sr3La0.93V3O12Eu0.07,Sr3La0.93V3O12,Eu,3,0.07,,,,298,612,,,,,,370,,,,3.625312451,4220,520,https://doi.org/10.1039/C4TC02783C,RSC,mp-1218724,,1.011776533,Journal of Materials Chemistry C,2050-7526,2015
1339,Sr3La0.91V3O12Eu0.09,Sr3La0.91V3O12,Eu,3,0.09,,,,298,612,,,,,,370,,,,3.622214023,4190,520,https://doi.org/10.1039/C4TC02783C,RSC,mp-1218724,,1.012008271,Journal of Materials Chemistry C,2050-7526,2015
1340,Ca2NaZn2V3O12,Ca2NaZn2V3O12,,,,,,,298,497,0.2146,0.338,11.4,,,365,365,,,6.980003372,9550000,497,https://doi.org/10.1016/j.jpcs.2013.05.002,ESV,mp-706235,,1.497063848,Journal of Physics and Chemistry of Solids,0022-3697,2013
1341,Ca1.99Na1.01Zn2V3O12Eu0.01,Ca1.99Na1.01Zn2V3O12,Eu,3,0.01,,,,298,613,0.2759,0.3837,,,,365,365,,,,,497,https://doi.org/10.1016/j.jpcs.2013.05.002,ESV,mp-706235,,0.984749077,Journal of Physics and Chemistry of Solids,0022-3697,2013
1342,Ca1.97Na1.03Zn2V3O12Eu0.03,Ca1.97Na1.03Zn2V3O12,Eu,3,0.03,,,,298,613,0.2688,0.3711,,,,365,365,,,6.941014244,8730000,497,https://doi.org/10.1016/j.jpcs.2013.05.002,ESV,mp-706235,,1.543244418,Journal of Physics and Chemistry of Solids,0022-3697,2013
1343,Ca1.92Na1.08Zn2V3O12Eu0.08,Ca1.92Na1.08Zn2V3O12,Eu,3,0.08,,,,298,613,0.2914,0.3591,17.4,,,365,365,,,,,497,https://doi.org/10.1016/j.jpcs.2013.05.002,ESV,mp-706235,,0.983417926,Journal of Physics and Chemistry of Solids,0022-3697,2013
1344,Ca1.9Na1.1Zn2V3O12Eu0.1,Ca1.9Na1.1Zn2V3O12,Eu,3,0.1,,,,298,613,0.3154,0.406,,,,365,365,,,,,497,https://doi.org/10.1016/j.jpcs.2013.05.002,ESV,mp-706235,,0.983772315,Journal of Physics and Chemistry of Solids,0022-3697,2013
1345,Ca1.99Na1.01Zn2V3O12Sm0.01,Ca1.99Na1.01Zn2V3O12,Sm,3,0.01,,,,298,497,0.2548,0.384,,,,365,340,,,,,497,https://doi.org/10.1016/j.jpcs.2013.05.002,ESV,mp-706235,,0.976170024,Journal of Physics and Chemistry of Solids,0022-3697,2013
1346,Ca1.97Na1.03Zn2V3O12Sm0.03,Ca1.97Na1.03Zn2V3O12,Sm,3,0.03,,,,298,497,0.2673,0.3794,,,,365,340,,,6.95568775,9030000,497,https://doi.org/10.1016/j.jpcs.2013.05.002,ESV,mp-706235,,1.511030119,Journal of Physics and Chemistry of Solids,0022-3697,2013
1347,Ca1.92Na1.08Zn2V3O12Sm0.08,Ca1.92Na1.08Zn2V3O12,Sm,3,0.08,,,,298,497,0.2794,0.374,15.1,,,365,340,,,,,497,https://doi.org/10.1016/j.jpcs.2013.05.002,ESV,mp-706235,,0.968962914,Journal of Physics and Chemistry of Solids,0022-3697,2013
1348,Ca1.9Na1.1Zn2V3O12Sm0.1,Ca1.9Na1.1Zn2V3O12,Sm,3,0.1,,,,298,497,0.2931,0.3741,,,,365,340,,,,,497,https://doi.org/10.1016/j.jpcs.2013.05.002,ESV,mp-706235,,0.96841508,Journal of Physics and Chemistry of Solids,0022-3697,2013
1349,KVO3,KVO3,,,,,,,298,525,0.362,0.453,4,,,347,347,,,,,525,https://doi.org/10.1038/nmat2244,SN,"mp-18815,mp-1076633", icsd-1486 icsd-33706 icsd-44528,1.633907221,Nature Materials,1476-1122,2008
1350,RbVO3,RbVO3,,,,,,,298,525,0.316,0.424,79,,,347,347,,,,,525,https://doi.org/10.1038/nmat2244,SN,"mp-19031,mp-1076638", icsd-1488,1.499100211,Nature Materials,1476-1122,2008
1351,CsVO3,CsVO3,,,,,,,298,525,0.306,0.418,87,,,347,347,,,,,525,https://doi.org/10.1038/nmat2244,SN,mp-504651, icsd-1489,1.435678966,Nature Materials,1476-1122,2008
1352,CsK2GdV2O8,CsK2GdV2O8,,,,,,,298,530,0.316,0.512,22.8,,,312,330,,,3.80140371,6330,530,https://doi.org/10.1021/ic500208h,ACS,,,0.987027626,Inorganic Chemistry,0020-1669,2014
1353,CsK2Gd0.9V2O8Eu0.1,CsK2Gd0.9V2O8,Eu,3,0.1,,,,298,593,0.315,0.562,25.5,,,312,330,,,5.785329835,610000,593,https://doi.org/10.1021/ic500208h,ACS,,,1.010819953,Inorganic Chemistry,0020-1669,2014
1354,CsK2Gd0.8V2O8Eu0.2,CsK2Gd0.8V2O8,Eu,3,0.2,,,,298,593,0.425,0.458,24.7,,,312,330,,,5.716003344,520000,593,https://doi.org/10.1021/ic500208h,ACS,,,1.057361936,Inorganic Chemistry,0020-1669,2014
1355,CsK2Gd0.7V2O8Eu0.3,CsK2Gd0.7V2O8,Eu,3,0.3,,,,298,593,0.431,0.441,23.5,,,312,330,,,5.799340549,630000,593,https://doi.org/10.1021/ic500208h,ACS,,,0.968476259,Inorganic Chemistry,0020-1669,2014
1356,CsK2Gd0.6V2O8Eu0.4,CsK2Gd0.6V2O8,Eu,3,0.4,,,,298,593,0.445,0.431,24.7,,,312,330,,,5.832508913,680000,593,https://doi.org/10.1021/ic500208h,ACS,,,0.993473942,Inorganic Chemistry,0020-1669,2014
1357,CsK2Gd0.5V2O8Eu0.5,CsK2Gd0.5V2O8,Eu,3,0.5,,,,298,593,0.45,0.41,31.5,,,312,330,,,5.857332496,720000,593,https://doi.org/10.1021/ic500208h,ACS,,,1.044738468,Inorganic Chemistry,0020-1669,2014
1358,CsK2Gd0.4V2O8Eu0.6,CsK2Gd0.4V2O8,Eu,3,0.6,,,,298,593,0.451,0.423,38.5,,,312,330,,,5.908485019,810000,593,https://doi.org/10.1021/ic500208h,ACS,,,1.045842818,Inorganic Chemistry,0020-1669,2014
1359,CsK2Gd0.3V2O8Eu0.7,CsK2Gd0.3V2O8,Eu,3,0.7,,,,298,593,0.441,0.431,38.2,,,312,330,,,6.008600172,1020000,593,https://doi.org/10.1021/ic500208h,ACS,,,0.987617234,Inorganic Chemistry,0020-1669,2014
1360,CsK2Gd0.2V2O8Eu0.8,CsK2Gd0.2V2O8,Eu,3,0.8,,,,298,593,0.452,0.421,34.1,,,312,330,,,6.382017043,2410000,593,https://doi.org/10.1021/ic500208h,ACS,,,0.976072372,Inorganic Chemistry,0020-1669,2014
1361,CsK2Gd0.1V2O8Eu0.9,CsK2Gd0.1V2O8,Eu,3,0.9,,,,298,593,0.435,0.411,27.7,,,312,330,,,6.33243846,2150000,593,https://doi.org/10.1021/ic500208h,ACS,,,0.986265256,Inorganic Chemistry,0020-1669,2014
1362,CsK2V2O8Eu1,CsK2V2O8,Eu,3,1,,,,298,593,,,,,,312,330,,,6.311753861,2050000,593,https://doi.org/10.1021/ic500208h,ACS,,,0.989401441,Inorganic Chemistry,0020-1669,2014
1363,Ca5Mg4V6O24,Ca5Mg4V6O24,,,,,,,298,530,0.382,0.499,41.6,,388,320,350,,,3.33264041,2151,530,https://doi.org/10.1364/OE.20.004360,OSA,,,3.030989913,Optics Express,1094-4087,2012
1364,Ca5Zn4V6O24,Ca5Zn4V6O24,,,,,,,298,550,0.425,0.511,15.9,,358,320,350,,,3.234010818,1714,550,https://doi.org/10.1364/OE.20.004360,OSA,,,3.196515528,Optics Express,1094-4087,2012
1365,KVO3,KVO3,,,,,,,298,543,0.362,0.453,4,,,350,,,,,,543,https://doi.org/10.1021/jp910884c,ACS,"mp-18815,mp-1076633", icsd-1486 icsd-33706 icsd-44528,1.579434514,Journal of Physical Chemistry C,1932-7447,2010
1366,RbVO3,RbVO3,,,,,,,298,514,0.316,0.424,,,,350,,,,,,514,https://doi.org/10.1021/jp910884c,ACS,"mp-19031,mp-1076638", icsd-1488,1.503428096,Journal of Physical Chemistry C,1932-7447,2010
1367,CsVO3,CsVO3,,,,,,,298,512,0.306,0.418,87,,,350,,,,,,512,https://doi.org/10.1021/jp910884c,ACS,mp-504651, icsd-1489,1.460251866,Journal of Physical Chemistry C,1932-7447,2010
1368,Ca2V2O7,Ca2V2O7,,,,,,,298,542,0.494,0.439,,,,350,,,,,,542,https://doi.org/10.1021/jp910884c,ACS,mp-27614, icsd-20609 icsd-421266,1.472391434,Journal of Physical Chemistry C,1932-7447,2010
1369,Sr2V2O7,Sr2V2O7,,,,,,,298,542,0.393,0.488,8,,,350,,,,,,542,https://doi.org/10.1021/jp910884c,ACS,"mp-19660,mp-19368", icsd-10330 icsd-20401 icsd-72200,1.394888773,Journal of Physical Chemistry C,1932-7447,2010
1370,Ba2V2O7,Ba2V2O7,,,,,,,298,494,0.277,0.389,25,,,350,,,,,,494,https://doi.org/10.1021/jp910884c,ACS,mp-19474, icsd-34320,1.462306265,Journal of Physical Chemistry C,1932-7447,2010
