Repository: silverlight001/ipop-eu-valence-reproduction

# IPOP Eu 发射波长复现、泛化审计与价态建模
> Reproducible machine-learning benchmark for Eu-activated inorganic phosphors, with leakage-aware evaluation and an explicit Eu(II)/Eu(III) comparison.

本项目复现并审计 Jang 等人 2024 年发表于 *Scientific Reports* 的 IPOP 无机荧光粉数据集发射波长模型，重点回答两个问题：

1. 仅使用化学组成和测量条件时，模型在随机划分与真正的材料外推场景中表现如何？
2. 原论文将 Eu²⁺与 Eu³⁺混合训练；显式区分价态后，预测是否更可靠？

项目公开完整代码、固定数据版本、校验哈希、数据处理结果、折划分、逐样本预测、超参数、指标表、图表和中文讨论，目标是让其他研究者可以直接审查、复跑和扩展。

## 一眼看懂核心结论

- IPOP 主表明确提供 `1st dopant valency` 和 `2nd dopant valency`；价态并非从发射峰或化学式猜测。
- 1665 条 Eu 发射样本全部成功回连价态，其中 Eu²⁺ 626 条、Eu³⁺ 1039 条，无缺失或冲突。
- 分价态训练在四种评估协议中均降低总体 MAE，改善 1.415–3.765 nm。

File: data/raw/Inorganic_Phosphor_Optical_Properties_DB_20230908_IPOP_ver3.csv (part 8 of 25)
3,Ba2Bi0.6V3O11Eu0.4,Ba2Bi0.6V3O11,Eu,3,0.4,,,,298,619,,,,,,394,394,465,,6,1000000,619,https://doi.org/10.1016/j.dyepig.2016.04.052,ESV,mp-559941 , icsd-78156,0.979536504,Dyes and Pigments,0143-7208,2016
4,Ba2Bi0.4V3O11Eu0.6,Ba2Bi0.4V3O11,Eu,3,0.6,,,,298,619,0.65,0.35,,,451,394,394,465,,5.982271233,960000,619,https://doi.org/10.1016/j.dyepig.2016.04.052,ESV,mp-559941 , icsd-78156,1.035120852,Dyes and Pigments,0143-7208,2016
5,Ba2Bi0.2V3O11Eu0.8,Ba2Bi0.2V3O11,Eu,3,0.8,,,,298,619,,,,,,394,394,465,,5.755874856,570000,619,https://doi.org/10.1016/j.dyepig.2016.04.052,ESV,mp-559941 , icsd-78156,0.989919239,Dyes and Pigments,0143-7208,2016
6,Ba2V3O11Eu1,Ba2V3O11,Eu,3,1,,,,298,619,,,,,,394,394,465,,5.278753601,190000,619,https://doi.org/10.1016/j.dyepig.2016.04.052,ESV,mp-559941 , icsd-78156,0.968880417,Dyes and Pigments,0143-7208,2016
1371,Ba3V2O8,Ba3V2O8,,,,,,,298,519,0.303,0.591,0.5,,,350,,,,,,519,https://doi.org/10.1021/jp910884c,ACS,mp-19365, icsd-78169 icsd-14237 icsd-167695,1.756106644,Journal of Physical Chemistry C,1932-7447,2010
1372,Sr3V2O8,Sr3V2O8,,,,,,,298,513,0.329,0.415,3.7,,,350,,,,,,513,https://doi.org/10.1021/jp910884c,ACS,mp-19386, icsd-73258 icsd-167701,1.510870157,Journal of Physical Chemistry C,1932-7447,2010
1373,Ca3V2O8,Ca3V2O8,,,,,,,298,501,0.328,0.407,0.7,,,350,,,,,,501,https://doi.org/10.1021/jp910884c,ACS,"mp-532028,mp-505741,mp-1182001", icsd-412273,1.677852875,Journal of Physical Chemistry C,1932-7447,2010
1374,Mg3V2O8,Mg3V2O8,,,,,,,298,578,0.449,0.475,6,,,350,,,,,,578,https://doi.org/10.1021/jp910884c,ACS,"mp-19034,mvc-11986", icsd-156155 icsd-21085,1.554711025,Journal of Physical Chemistry C,1932-7447,2010
1375,Zn3V2O8,Zn3V2O8,,,,,,,298,568,0.432,0.478,52,31,,350,,,,,,568,https://doi.org/10.1021/jp910884c,ACS,mp-17545, icsd-23776,1.52211729,Journal of Physical Chemistry C,1932-7447,2010
1376,Rb3YV2O8,Rb3YV2O8,,,,,,,298,500,,,71,47,423,362,362,,,4.302330929,20060,500,https://doi.org/10.1021/acs.inorgchem.0c00015,ACS,mp-1209350,,1.057574705,Inorganic Chemistry,0020-1669,2020
1377,Rb3LuV2O8,Rb3LuV2O8,,,,,,,298,500,,,85,38,423,362,362,,,4.375663614,23750,500,https://doi.org/10.1021/acs.inorgchem.0c00015,ACS,mp-1209398,,1.196245487,Inorganic Chemistry,0020-1669,2020
1378,Rb3LuV2O8Eu0.02,Rb3LuV2O8,Eu,3,0.02,,,,298,619,,,,,,320,,,,4.360025089,22910,500,https://doi.org/10.1021/acs.inorgchem.0c00015,ACS,mp-1209398,,1.166391756,Inorganic Chemistry,0020-1669,2020
1379,Rb3LuV2O8Eu0.05,Rb3LuV2O8,Eu,3,0.05,,,,298,619,,,,,,320,,,,4.331224781,21440,500,https://doi.org/10.1021/acs.inorgchem.0c00015,ACS,mp-1209398,,1.106535214,Inorganic Chemistry,0020-1669,2020
1380,Rb3LuV2O8Eu0.08,Rb3LuV2O8,Eu,3,0.08,,,,298,619,0.393,0.383,,,460,320,,,,4.306853749,20270,500,https://doi.org/10.1021/acs.inorgchem.0c00015,ACS,mp-1209398,,1.063018865,Inorganic Chemistry,0020-1669,2020
1381,Rb3LuV2O8Eu0.1,Rb3LuV2O8,Eu,3,0.1,,,,298,619,,,,,,320,,,,4.288249226,19420,500,https://doi.org/10.1021/acs.inorgchem.0c00015,ACS,mp-1209398,,1.036476314,Inorganic Chemistry,0020-1669,2020
1382,Rb3LuV2O8Eu0.15,Rb3LuV2O8,Eu,3,0.15,,,,298,619,,,,,,320,,,,4.273232834,18760,500,https://doi.org/10.1021/acs.inorgchem.0c00015,ACS,mp-1209398,,1.029185469,Inorganic Chemistry,0020-1669,2020
1383,Rb3LuV2O8Eu0.2,Rb3LuV2O8,Eu,3,0.2,,,,298,619,,,,,485,320,,,,4.243286146,17510,500,https://doi.org/10.1021/acs.inorgchem.0c00015,ACS,mp-1209398,,1.020928656,Inorganic Chemistry,0020-1669,2020
1384,Sr2VO4Cl,Sr2VO4Cl,,,,,,,298,424,,,5.5,,,276,,,,6.989227274,9755000,424,https://doi.org/10.1039/C3RA42724B,RSC,mp-558952, icsd-73946,1.424938822,RSC Advances,2046-2069,2013
1385,Sr1.95VO4ClEu0.05,Sr1.95VO4Cl,Eu,3,0.05,,,,298,612,,,2.9,,,276,,,,,,,https://doi.org/10.1039/C3RA42724B,RSC,mp-558952, icsd-73946,1.039523542,RSC Advances,2046-2069,2013
1386,Sr5V3O12Cl,Sr5V3O12Cl,,,,,,,298,517,,,2.7,,,365,,,,3.629817196,4264,517,https://doi.org/10.1039/C3RA42724B,RSC,mp-556224, icsd-184835 icsd-171381 icsd-184833 icsd-184834,1.096518875,RSC Advances,2046-2069,2013
1387,Sr4.95V3O12ClEu0.05,Sr4.95V3O12Cl,Eu,3,0.05,,,,298,612,,,0.7,,,365,,,,,,,https://doi.org/10.1039/C3RA42724B,RSC,mp-556224, icsd-184835 icsd-171381 icsd-184833 icsd-184834,1.246975186,RSC Advances,2046-2069,2013
1388,Sr4.9V3O12ClNa0.05Eu0.05,Sr4.9V3O12ClNa0.05,Eu,3,0.05,,,,298,612,,,2.5,,,365,,,,3.560265398,3633,578,https://doi.org/10.1039/C3RA42724B,RSC,mp-556224, icsd-184835 icsd-171381 icsd-184833 icsd-184834,1.540062056,RSC Advances,2046-2069,2013
1389,Ca2VO4Cl,Ca2VO4Cl,,,,,,,298,458,,,44,20,,287,287,,,,,458,https://doi.org/10.1111/jace.13463,Wiley,mp-557276, icsd-26235,1.436496653,Journal of the American Ceramic Society,0002-7820,2015
1390,Sr2VO4Cl,Sr2VO4Cl,,,,,,,298,412,,,16,7.1,,293,293,,,,,412,https://doi.org/10.1111/jace.13463,Wiley,mp-558952, icsd-73946,1.50582595,Journal of the American Ceramic Society,0002-7820,2015
1391,Ba2V2O7,Ba2V2O7,,,,,,,298,508,,,33,16,,336,336,,,,,508,https://doi.org/10.1111/jace.13463,Wiley,mp-19474, icsd-34320,1.459959641,Journal of the American Ceramic Society,0002-7820,2015
1392,LiCa3MgV3O12,LiCa3MgV3O12,,,,,,,298,481,0.2293,0.3135,44,38.8,336,330,330,,,4.093421685,12400,481,https://doi.org/10.1021/acs.inorgchem.7b02820,ACS,mp-1214210,,1.083055571,Inorganic Chemistry,0020-1669,2017
1393,LiCa3ZnV3O12,LiCa3ZnV3O12,,,,,,,298,481,0.2346,0.3234,40.1,36.3,323,330,330,,,3.797959644,6280,481,https://doi.org/10.1021/acs.inorgchem.7b02820,ACS,mp-1214210,,1.009453569,Inorganic Chemistry,0020-1669,2017
1394,Ca2KZn2V3O12,Ca2KZn2V3O12,,,,,,,298,591,0.367,0.476,19.2,,335,389,389,,,3.838849091,6900,591,https://doi.org/10.1038/srep42348,SN,mp-1214210,,0.994780632,Scientific Reports,2045-2322,2017
1395,Ca2Lu0.8TaO6Eu0.2,Ca2Lu0.8TaO6,Eu,3,0.2,,,,298,616,,,,,,396,396,465,530,5.835690571,685000,616,https://doi.org/10.1016/j.jallcom.2019.06.260,ESV,,,1.084027216,Journal of Alloys and Compounds,0925-8388,2019
1396,Ca2Lu0.7TaO6Eu0.3,Ca2Lu0.7TaO6,Eu,3,0.3,,,,298,616,,,,,,396,396,465,530,5.804820679,638000,616,https://doi.org/10.1016/j.jallcom.2019.06.260,ESV,,,1.062938005,Journal of Alloys and Compounds,0925-8388,2019
1397,Ca2Lu0.6TaO6Eu0.4,Ca2Lu0.6TaO6,Eu,3,0.4,,,,298,616,0.6675,0.3322,74,,583,396,396,465,530,5.763427994,580000,616,https://doi.org/10.1016/j.jallcom.2019.06.260,ESV,,,0.994331726,Journal of Alloys and Compounds,0925-8388,2019
1398,Ca2Lu0.5TaO6Eu0.5,Ca2Lu0.5TaO6,Eu,3,0.5,,,,298,616,,,,,,396,396,465,530,5.673941999,472000,616,https://doi.org/10.1016/j.jallcom.2019.06.260,ESV,,,1.005284331,Journal of Alloys and Compounds,0925-8388,2019
1399,Ca2Lu0.4TaO6Eu0.6,Ca2Lu0.4TaO6,Eu,3,0.6,,,,298,616,,,,,,396,396,465,530,5.57863921,379000,616,https://doi.org/10.1016/j.jallcom.2019.06.260,ESV,,,0.98414954,Journal of Alloys and Compounds,0925-8388,2019
1400,Ca2Lu0.3TaO6Eu0.7,Ca2Lu0.3TaO6,Eu,3,0.7,,,,298,616,,,,,,396,396,465,530,5.450249108,282000,616,https://doi.org/10.1016/j.jallcom.2019.06.260,ESV,,,0.977984991,Journal of Alloys and Compounds,0925-8388,2019
1401,Ca2Lu0.2TaO6Eu0.8,Ca2Lu0.2TaO6,Eu,3,0.8,,,,298,616,,,,,,396,396,465,530,5.330413773,214000,616,https://doi.org/10.1016/j.jallcom.2019.06.260,ESV,,,1.051188704,Journal of Alloys and Compounds,0925-8388,2019
1402,SrBi2Ta2O9Eu0.01,SrBi2Ta2O9,Eu,3,0.01,,,,298,615,0.585,0.407,,,,465,465,395,,,,615,https://doi.org/10.1016/j.jlumin.2019.03.057,ESV,"mp-23089,mp-559951,mp-554675,mp-556569", icsd-95918 icsd-167947 icsd-155725 icsd-97064 icsd-92057 icsd-157794 icsd-87722 icsd-89014 icsd-158292 icsd-92958 icsd-93605 icsd-97041,1.313161957,Journal of Luminescence,0022-2313,2019
1403,SrBi2Ta2O9Eu0.02,SrBi2Ta2O9,Eu,3,0.02,,,,298,615,0.629,0.369,,,,465,465,395,,,,615,https://doi.org/10.1016/j.jlumin.2019.03.057,ESV,"mp-23089,mp-559951,mp-554675,mp-556569", icsd-95918 icsd-167947 icsd-155725 icsd-97064 icsd-92057 icsd-157794 icsd-87722 icsd-89014 icsd-158292 icsd-92958 icsd-93605 icsd-97041,1.314219862,Journal of Luminescence,0022-2313,2019
1404,SrBi2Ta2O9Eu0.04,SrBi2Ta2O9,Eu,3,0.04,,,,298,615,0.632,0.367,,,,465,465,395,,,,615,https://doi.org/10.1016/j.jlumin.2019.03.057,ESV,"mp-23089,mp-559951,mp-554675,mp-556569", icsd-95918 icsd-167947 icsd-155725 icsd-97064 icsd-92057 icsd-157794 icsd-87722 icsd-89014 icsd-158292 icsd-92958 icsd-93605 icsd-97041,1.316495835,Journal of Luminescence,0022-2313,2019
1405,SrBi2Ta2O9Eu0.1,SrBi2Ta2O9,Eu,3,0.1,,,,298,615,0.635,0.364,,,,465,465,395,,6.085647288,1218000,615,https://doi.org/10.1016/j.jlumin.2019.03.057,ESV,"mp-23089,mp-559951,mp-554675,mp-556569", icsd-95918 icsd-167947 icsd-155725 icsd-97064 icsd-92057 icsd-157794 icsd-87722 icsd-89014 icsd-158292 icsd-92958 icsd-93605 icsd-97041,0.992497872,Journal of Luminescence,0022-2313,2019
1406,SrBi2Ta2O9Eu0.2,SrBi2Ta2O9,Eu,3,0.2,,,,298,615,0.641,0.358,,,400,465,465,395,,6.075911761,1191000,615,https://doi.org/10.1016/j.jlumin.2019.03.057,ESV,"mp-23089,mp-559951,mp-554675,mp-556569", icsd-95918 icsd-167947 icsd-155725 icsd-97064 icsd-92057 icsd-157794 icsd-87722 icsd-89014 icsd-158292 icsd-92958 icsd-93605 icsd-97041,1.067552958,Journal of Luminescence,0022-2313,2019
1407,SrBi2Ta2O9Eu0.3,SrBi2Ta2O9,Eu,3,0.3,,,,298,615,0.639,0.36,,,,465,465,395,,,,615,https://doi.org/10.1016/j.jlumin.2019.03.057,ESV,"mp-23089,mp-559951,mp-554675,mp-556569", icsd-95918 icsd-167947 icsd-155725 icsd-97064 icsd-92057 icsd-157794 icsd-87722 icsd-89014 icsd-158292 icsd-92958 icsd-93605 icsd-97041,1.316266813,Journal of Luminescence,0022-2313,2019
1408,SrBi2Ta2O9Eu0.4,SrBi2Ta2O9,Eu,3,0.4,,,,298,615,0.637,0.362,,,,465,465,395,,,,615,https://doi.org/10.1016/j.jlumin.2019.03.057,ESV,"mp-23089,mp-559951,mp-554675,mp-556569", icsd-95918 icsd-167947 icsd-155725 icsd-97064 icsd-92057 icsd-157794 icsd-87722 icsd-89014 icsd-158292 icsd-92958 icsd-93605 icsd-97041,1.314874997,Journal of Luminescence,0022-2313,2019
1409,SrBi2Ta2O9Eu0.6,SrBi2Ta2O9,Eu,3,0.6,,,,298,615,0.637,0.361,,,,465,465,395,,6.048830087,1119000,615,https://doi.org/10.1016/j.jlumin.2019.03.057,ESV,"mp-23089,mp-559951,mp-554675,mp-556569", icsd-95918 icsd-167947 icsd-155725 icsd-97064 icsd-92057 icsd-157794 icsd-87722 icsd-89014 icsd-158292 icsd-92958 icsd-93605 icsd-97041,0.973284445,Journal of Luminescence,0022-2313,2019
1410,BaGd0.99B9O16Eu0.01,BaGd0.99B9O16,Eu,3,0.01,,,,298,614,0.68,0.32,,,,396,396,,,,,614,https://doi.org/10.1016/S1002-0721(14)60394-X,ESV,,,1.05660788,Journal of Rare Earths,1002-0721,2015
1411,BaGd0.91La0.08B9O16Eu0.01,BaGd0.91La0.08B9O16,Eu,3,0.01,,,,298,614,0.67,0.32,,,,396,396,466,,,,614,https://doi.org/10.1016/S1002-0721(14)60394-X,ESV,,,1.358181523,Journal of Rare Earths,1002-0721,2015
1412,BaGd0.91Y0.08B9O16Eu0.01,BaGd0.91Y0.08B9O16,Eu,3,0.01,,,,298,614,0.67,0.32,,,,396,396,466,,,,614,https://doi.org/10.1016/S1002-0721(14)60394-X,ESV,,,1.275058265,Journal of Rare Earths,1002-0721,2015
1413,SrBi1.96TeO7Eu0.02,SrBi1.96TeO7,Eu,3,0.02,,,,298,613,,,,,,465,465,394,,6.372912003,2360000,613,https://doi.org/10.1016/j.materresbull.2017.08.002,ESV,,,1.025178221,Materials Research Bulletin,0025-5408,2017
1414,SrBi1.7TeO7Eu0.15,SrBi1.7TeO7,Eu,3,0.15,,,,298,613,,,,,,465,465,394,,6.155336037,1430000,613,https://doi.org/10.1016/j.materresbull.2017.08.002,ESV,,,0.972731094,Materials Research Bulletin,0025-5408,2017
1415,SrBi1.4TeO7Eu0.3,SrBi1.4TeO7,Eu,3,0.3,,,,298,613,0.64,0.35,39.42,5.4,403,465,465,394,,5.929418926,850000,613,https://doi.org/10.1016/j.materresbull.2017.08.002,ESV,,,1.039426198,Materials Research Bulletin,0025-5408,2017
1416,SrBi1.4TeO7Eu0.3,SrBi1.4TeO7,Eu,3,0.3,,,,298,613,0.62,0.34,,,,394,465,394,,,,613,https://doi.org/10.1016/j.materresbull.2017.08.002,ESV,,,1.095730118,Materials Research Bulletin,0025-5408,2017
1417,Li6CaLa2Ta2O12Eu0.5,Li6CaLa2Ta2O12,Eu,3,0.5,,,,298,608,0.65,0.34,,,,464,464,394,,,,608,https://doi.org/10.1016/j.ceramint.2014.06.069,ESV,,,1.193187763,Ceramics International,0272-8842,2014
1418,Li6CaLa2Sb2O12Eu0.4,Li6CaLa2Sb2O12,Eu,3,0.4,,,,298,611,0.64,0.35,,,,464,464,394,,,,611,https://doi.org/10.1016/j.ceramint.2014.06.069,ESV,,,1.287297545,Ceramics International,0272-8842,2014
1419,Ca0.85LaGa3S7Eu0.15,Ca0.85LaGa3S7,Eu,2,0.15,,,,300,554,0.4,0.58,,,420,405,,,,2.334453751,216,554,https://doi.org/10.1016/j.jlumin.2012.05.004,ESV,,,1.021853808,Journal of Luminescence,0022-2313,2012
1420,Ca0.85LaGa3S7Eu0.15,Ca0.85LaGa3S7,Eu,2,0.15,,,,400,554,,,,,,405,,,,2.149219113,141,554,https://doi.org/10.1016/j.jlumin.2012.05.004,ESV,,,0.993440316,Journal of Luminescence,0022-2313,2012
1421,Ca0.85LaGa3S7Eu0.15,Ca0.85LaGa3S7,Eu,2,0.15,,,,500,554,,,,,,405,,,,1.681241237,48,554,https://doi.org/10.1016/j.jlumin.2012.05.004,ESV,,,1.002422808,Journal of Luminescence,0022-2313,2012
1422,La1.95Zr2O7Eu0.05,La1.95Zr2O7,Eu,3,0.05,,,,298,586,0.616,0.383,,,,393,393,465,,4.414973348,26000,586,https://doi.org/10.1016/j.dyepig.2018.04.045,ESV,"mp-4974,mp-674999,mp-557453", icsd-248878 icsd-154752 icsd-153814 icsd-15165 icsd-51573 icsd-150206 icsd-153222 icsd-159321 icsd-184099 icsd-184100 icsd-173795 icsd-184096 icsd-184093 icsd-184102 icsd-184091 icsd-184089 icsd-184095 icsd-184090 icsd-184098 icsd-184097 icsd-184092 icsd-184094 icsd-184101,1.226380081,Dyes and Pigments,0143-7208,2018
1423,La1.95Zr2O7Eu0.05,La1.95Zr2O7,Eu,3,0.05,,,,323,586,0.615,0.384,,,,393,393,465,,,,586,https://doi.org/10.1016/j.dyepig.2018.04.045,ESV,"mp-4974,mp-674999,mp-557453", icsd-248878 icsd-154752 icsd-153814 icsd-15165 icsd-51573 icsd-150206 icsd-153222 icsd-159321 icsd-184099 icsd-184100 icsd-173795 icsd-184096 icsd-184093 icsd-184102 icsd-184091 icsd-184089 icsd-184095 icsd-184090 icsd-184098 icsd-184097 icsd-184092 icsd-184094 icsd-184101,1.103921138,Dyes and Pigments,0143-7208,2018
1424,La1.95Zr2O7Eu0.05,La1.95Zr2O7,Eu,3,0.05,,,,373,586,0.613,0.386,,,,393,393,465,,,,586,https://doi.org/10.1016/j.dyepig.2018.04.045,ESV,"mp-4974,mp-674999,mp-557453", icsd-248878 icsd-154752 icsd-153814 icsd-15165 icsd-51573 icsd-150206 icsd-153222 icsd-159321 icsd-184099 icsd-184100 icsd-173795 icsd-184096 icsd-184093 icsd-184102 icsd-184091 icsd-184089 icsd-184095 icsd-184090 icsd-184098 icsd-184097 icsd-184092 icsd-184094 icsd-184101,1.118249941,Dyes and Pigments,0143-7208,2018
1425,La1.95Zr2O7Eu0.05,La1.95Zr2O7,Eu,3,0.05,,,,423,586,0.611,0.387,,,,393,393,465,,,,586,https://doi.org/10.1016/j.dyepig.2018.04.045,ESV,"mp-4974,mp-674999,mp-557453", icsd-248878 icsd-154752 icsd-153814 icsd-15165 icsd-51573 icsd-150206 icsd-153222 icsd-159321 icsd-184099 icsd-184100 icsd-173795 icsd-184096 icsd-184093 icsd-184102 icsd-184091 icsd-184089 icsd-184095 icsd-184090 icsd-184098 icsd-184097 icsd-184092 icsd-184094 icsd-184101,1.154844341,Dyes and Pigments,0143-7208,2018
1426,La1.95Zr2O7Eu0.05,La1.95Zr2O7,Eu,3,0.05,,,,473,586,0.607,0.391,,,,393,393,465,,,,586,https://doi.org/10.1016/j.dyepig.2018.04.045,ESV,"mp-4974,mp-674999,mp-557453", icsd-248878 icsd-154752 icsd-153814 icsd-15165 icsd-51573 icsd-150206 icsd-153222 icsd-159321 icsd-184099 icsd-184100 icsd-173795 icsd-184096 icsd-184093 icsd-184102 icsd-184091 icsd-184089 icsd-184095 icsd-184090 icsd-184098 icsd-184097 icsd-184092 icsd-184094 icsd-184101,1.234584101,Dyes and Pigments,0143-7208,2018
1427,La1.95Zr2O7Eu0.05,La1.95Zr2O7,Eu,3,0.05,,,,523,586,0.602,0.397,,,,393,393,465,,,,586,https://doi.org/10.1016/j.dyepig.2018.04.045,ESV,"mp-4974,mp-674999,mp-557453", icsd-248878 icsd-154752 icsd-153814 icsd-15165 icsd-51573 icsd-150206 icsd-153222 icsd-159321 icsd-184099 icsd-184100 icsd-173795 icsd-184096 icsd-184093 icsd-184102 icsd-184091 icsd-184089 icsd-184095 icsd-184090 icsd-184098 icsd-184097 icsd-184092 icsd-184094 icsd-184101,1.324145735,Dyes and Pigments,0143-7208,2018
1428,La1.95Zr2O7Eu0.05,La1.95Zr2O7,Eu,3,0.05,,,,573,586,0.595,0.404,,,,393,393,465,,,,586,https://doi.org/10.1016/j.dyepig.2018.04.045,ESV,"mp-4974,mp-674999,mp-557453", icsd-248878 icsd-154752 icsd-153814 icsd-15165 icsd-51573 icsd-150206 icsd-153222 icsd-159321 icsd-184099 icsd-184100 icsd-173795 icsd-184096 icsd-184093 icsd-184102 icsd-184091 icsd-184089 icsd-184095 icsd-184090 icsd-184098 icsd-184097 icsd-184092 icsd-184094 icsd-184101,1.40539453,Dyes and Pigments,0143-7208,2018
1429,Gd2.9Zn2Nb3O14Eu0.1,Gd2.9Zn2Nb3O14,Eu,3,0.1,,,,298,613,0.59,0.34,20.17,,,392,392,465,,5.799340549,630000,613,https://doi.org/10.1016/j.jallcom.2018.04.135,ESV,,,0.973114552,Journal of Alloys and Compounds,0925-8388,2018
1430,Gd2.8Zn2Nb3O14Eu0.2,Gd2.8Zn2Nb3O14,Eu,3,0.2,,,,298,613,0.62,0.34,20.41,,,392,392,465,,5.806179974,640000,613,https://doi.org/10.1016/j.jallcom.2018.04.135,ESV,,,1.10945131,Journal of Alloys and Compounds,0925-8388,2018
1431,Gd2.7Zn2Nb3O14Eu0.3,Gd2.7Zn2Nb3O14,Eu,3,0.3,,,,298,613,0.63,0.35,20.82,,,392,392,465,,5.806179974,640000,613,https://doi.org/10.1016/j.jallcom.2018.04.135,ESV,,,1.109402567,Journal of Alloys and Compounds,0925-8388,2018
1432,Gd2.6Zn2Nb3O14Eu0.4,Gd2.6Zn2Nb3O14,Eu,3,0.4,,,,298,613,0.64,0.35,21.07,,,392,392,465,,5.812913357,650000,613,https://doi.org/10.1016/j.jallcom.2018.04.135,ESV,,,1.185192016,Journal of Alloys and Compounds,0925-8388,2018
1433,Gd2.5Zn2Nb3O14Eu0.5,Gd2.5Zn2Nb3O14,Eu,3,0.5,,,,298,613,0.65,0.35,20.24,,,392,392,465,,5.792391689,620000,613,https://doi.org/10.1016/j.jallcom.2018.04.135,ESV,,,1.010173791,Journal of Alloys and Compounds,0925-8388,2018
1434,Na3Ga0.95F6Eu0.05,Na3Ga0.95F6,Eu,3,0.05,,,,298,595,0.4625,0.3543,,,473,395,395,466,317,4.785329835,61000,595,https://doi.org/10.1016/j.jlumin.2018.06.080,ESV,mp-1114330,,0.964212389,Journal of Luminescence,0022-2313,2018
1435,Na3Ga0.93F6Eu0.07,Na3Ga0.93F6,Eu,3,0.07,,,,298,595,0.516,0.3563,,,458,395,395,466,317,4.763427994,58000,595,https://doi.org/10.1016/j.jlumin.2018.06.080,ESV,mp-1114330,,1.000212092,Journal of Luminescence,0022-2313,2018
1436,Na1.98Ca1.98Nb4O13Eu0.02,Na1.98Ca1.98Nb4O13,Eu,3,0.02,,,,298,613,,,,,,395,395,465,530,5.867172751,736500,613,https://doi.org/10.1016/j.jlumin.2018.12.064,ESV,,,1.004211635,Journal of Luminescence,0022-2313,2019
1437,Na1.96Ca1.96Nb4O13Eu0.04,Na1.96Ca1.96Nb4O13,Eu,3,0.04,,,,298,613,,,,,,395,395,465,530,5.859438535,723500,613,https://doi.org/10.1016/j.jlumin.2018.12.064,ESV,,,1.050779519,Journal of Luminescence,0022-2313,2019
1438,Na1.94Ca1.94Nb4O13Eu0.06,Na1.94Ca1.94Nb4O13,Eu,3,0.06,,,,298,613,,,,,,395,395,465,530,5.770999205,590200,613,https://doi.org/10.1016/j.jlumin.2018.12.064,ESV,,,0.99786407,Journal of Luminescence,0022-2313,2019
1439,Na1.92Ca1.92Nb4O13Eu0.08,Na1.92Ca1.92Nb4O13,Eu,3,0.08,,,,298,613,,,,,,395,395,465,530,5.727622578,534100,613,https://doi.org/10.1016/j.jlumin.2018.12.064,ESV,,,0.990255105,Journal of Luminescence,0022-2313,2019
1440,Na1.9Ca1.9Nb4O13Eu0.1,Na1.9Ca1.9Nb4O13,Eu,3,0.1,,,,298,613,0.6312,0.3684,,,440,395,395,465,530,5.66238002,459600,613,https://doi.org/10.1016/j.jlumin.2018.12.064,ESV,,,1.056618301,Journal of Luminescence,0022-2313,2019
1441,Na1.88Ca1.88Nb4O13Eu0.12,Na1.88Ca1.88Nb4O13,Eu,3,0.12,,,,298,613,,,,,,395,395,465,530,5.635282638,431800,613,https://doi.org/10.1016/j.jlumin.2018.12.064,ESV,,,1.012348961,Journal of Luminescence,0022-2313,2019
1442,Ca0.96ZnOSEu0.04,Ca0.96ZnOS,Eu,2,0.04,,,,298,650,0.69,0.31,35.5,,393,460,460,,,,,650,https://doi.org/10.1364/OE.18.008187,OSA,mp-7204, icsd-245309,1.119280366,Optics Express,1094-4087,2010
1443,CaLaGa3S6OCe0.1,CaLaGa3S6O,Ce,3,0.1,,,,300,442,0.147,0.089,,,,398,398,330,,1.195622944,15.69,442,https://doi.org/10.1016/j.cplett.2008.01.039,ESV,mp-1227181,,1.041435574,Chemical Physics Letters,0009-2614,2008
1444,CaLaGa3S6OCe0.1,CaLaGa3S6O,Ce,3,0.1,,,,420,442,,,,,,398,,,,1.078819183,11.99,442,https://doi.org/10.1016/j.cplett.2008.01.039,ESV,mp-1227181,,1.026080889,Chemical Physics Letters,0009-2614,2008
1445,Ba1.99ZnS3Eu0.01,Ba1.99ZnS3,Eu,2,0.01,,,,298,660,,,11,,,440,,,,,,,https://doi.org/10.1016/j.jcrysgro.2008.09.044,ESV,"mp-5587,mp-1190623", icsd-653999 icsd-25554 icsd-262215,1.113219988,Journal of Crystal Growth,0022-0248,2009
1446,Ba1.79Sr0.2ZnS3Eu0.01,Ba1.79Sr0.2ZnS3,Eu,2,0.01,,,,298,660,,,37,,,440,,,,,,,https://doi.org/10.1016/j.jcrysgro.2008.09.044,ESV,"mp-5587,mp-1190623", icsd-653999 icsd-25554 icsd-262215,1.099007577,Journal of Crystal Growth,0022-0248,2009
1447,Ba1.59Sr0.4ZnS3Eu0.01,Ba1.59Sr0.4ZnS3,Eu,2,0.01,,,,298,660,,,43,,,440,,,,,,,https://doi.org/10.1016/j.jcrysgro.2008.09.044,ESV,"mp-5587,mp-1190623", icsd-653999 icsd-25554 icsd-262215,1.173314982,Journal of Crystal Growth,0022-0248,2009
1448,Ba1.39Sr0.6ZnS3Eu0.01,Ba1.39Sr0.6ZnS3,Eu,2,0.01,,,,298,660,,,34,,,440,,,,,,,https://doi.org/10.1016/j.jcrysgro.2008.09.044,ESV,"mp-5587,mp-1190623", icsd-653999 icsd-25554 icsd-262215,1.174717809,Journal of Crystal Growth,0022-0248,2009
1449,Ba1.29Sr0.7ZnS3Eu0.01,Ba1.29Sr0.7ZnS3,Eu,2,0.01,,,,298,660,,,19,,,440,,,,,,,https://doi.org/10.1016/j.jcrysgro.2008.09.044,ESV,"mp-5587,mp-1190623", icsd-653999 icsd-25554 icsd-262215,1.172376416,Journal of Crystal Growth,0022-0248,2009
1450,Bi3.95Ti3O12Er0.05,Bi3.95Ti3O12,Er,3,0.05,,,,298,550,0.2714,0.7121,,,,488,,,,,,550,https://doi.org/10.1016/j.ceramint.2015.01.062,ESV,"mp-723064,mp-23427,mp-558277,mp-622198,mp-1179025,mp-23335", icsd-70000 icsd-59796 icsd-159930 icsd-151452 icsd-163544 icsd-87809 icsd-87808 icsd-240210 icsd-87810 icsd-159929 icsd-237194 icsd-151886 icsd-16488 icsd-195919 icsd-195916 icsd-87811 icsd-24735 icsd-195918 icsd-195917,1.233897567,Ceramics International,0272-8842,2015
1451,Bi3.9Ti3O12Er0.1,Bi3.9Ti3O12,Er,3,0.1,,,,298,550,0.2904,0.6936,,,,488,488,,,,,550,https://doi.org/10.1016/j.ceramint.2015.01.062,ESV,"mp-723064,mp-23427,mp-558277,mp-622198,mp-1179025,mp-23335", icsd-70000 icsd-59796 icsd-159930 icsd-151452 icsd-163544 icsd-87809 icsd-87808 icsd-240210 icsd-87810 icsd-159929 icsd-237194 icsd-151886 icsd-16488 icsd-195919 icsd-195916 icsd-87811 icsd-24735 icsd-195918 icsd-195917,1.234078851,Ceramics International,0272-8842,2015
1452,Bi3.8Ti3O12Er0.2,Bi3.8Ti3O12,Er,3,0.2,,,,298,550,0.2931,0.6922,,,,488,488,450,,,,550,https://doi.org/10.1016/j.ceramint.2015.01.062,ESV,"mp-723064,mp-23427,mp-558277,mp-622198,mp-1179025,mp-23335", icsd-70000 icsd-59796 icsd-159930 icsd-151452 icsd-163544 icsd-87809 icsd-87808 icsd-240210 icsd-87810 icsd-159929 icsd-237194 icsd-151886 icsd-16488 icsd-195919 icsd-195916 icsd-87811 icsd-24735 icsd-195918 icsd-195917,1.277153249,Ceramics International,0272-8842,2015
1453,Bi3.7Ti3O12Er0.3,Bi3.7Ti3O12,Er,3,0.3,,,,298,550,0.3082,0.6775,,,,488,,,,,,550,https://doi.org/10.1016/j.ceramint.2015.01.062,ESV,"mp-723064,mp-23427,mp-558277,mp-622198,mp-1179025,mp-23335", icsd-70000 icsd-59796 icsd-159930 icsd-151452 icsd-163544 icsd-87809 icsd-87808 icsd-240210 icsd-87810 icsd-159929 icsd-237194 icsd-151886 icsd-16488 icsd-195919 icsd-195916 icsd-87811 icsd-24735 icsd-195918 icsd-195917,1.281184269,Ceramics International,0272-8842,2015
1454,Bi3TiNbO9Eu0.003,Bi3TiNbO9,Eu,3,0.003,,,,298,616,,,,,,355,355,,,0.187520721,1.54,616,https://doi.org/10.1016/j.matchemphys.2009.04.005,ESV,"mp-1216863,mp-1216832,mp-1216974",,1.5159292,Materials Chemistry and Physics,0254-0584,2009
1455,Bi3TiNbO9Eu0.035,Bi3TiNbO9,Eu,3,0.035,,,,298,616,,,,,,355,355,,,0.190331698,1.55,616,https://doi.org/10.1016/j.matchemphys.2009.04.005,ESV,"mp-1216863,mp-1216832,mp-1216974",,1.511942293,Materials Chemistry and Physics,0254-0584,2009
1456,Bi3TiNbO9Eu0.05,Bi3TiNbO9,Eu,3,0.05,,,,298,616,,,,,,355,355,,,0.184691431,1.53,616,https://doi.org/10.1016/j.matchemphys.2009.04.005,ESV,"mp-1216863,mp-1216832,mp-1216974",,1.510285124,Materials Chemistry and Physics,0254-0584,2009
1457,CaBi2Ta2O9Sm0.07,CaBi2Ta2O9,Sm,3,0.07,,,,298,602,0.5714,0.4253,,,,406,406,475,,,,602,https://doi.org/10.1016/j.optcom.2014.03.072,ESV,"mp-556697,mvc-16422,mp-556848", icsd-92056 icsd-20667,1.270700285,Optics Communications,0030-4018,2014
1458,CaBi2Ta2O9Tb0.15,CaBi2Ta2O9,Tb,3,0.15,,,,298,544,0.3018,0.4381,,,,379,379,355,,,,544,https://doi.org/10.1016/j.optcom.2014.03.072,ESV,"mp-556697,mvc-16422,mp-556848", icsd-92056 icsd-20667,1.229084707,Optics Communications,0030-4018,2014
1459,CaBi2Ta2O9Tm0.1,CaBi2Ta2O9,Tm,3,0.1,,,,298,458,0.1916,0.174,,,,360,360,,,,,458,https://doi.org/10.1016/j.optcom.2014.03.072,ESV,"mp-556697,mvc-16422,mp-556848", icsd-92056 icsd-20667,1.233823487,Optics Communications,0030-4018,2014
1460,Bi2MoO6,Bi2MoO6,,,,,,,298,613,0.203,0.326,,,,328,,,,,,613,https://doi.org/10.1039/C5RA03913D,RSC,"mp-23064,mp-23423,mp-555748,mp-555658", icsd-14266 icsd-47139 icsd-201685 icsd-92326 icsd-78179 icsd-17070 icsd-37251,1.488124247,RSC Advances,2046-2069,2015
1461,Bi2MoO6Eu0.01,Bi2MoO6,Eu,3,0.01,,,,298,613,0.271,0.33,,,,328,465,,,,,613,https://doi.org/10.1039/C5RA03913D,RSC,"mp-23064,mp-23423,mp-555748,mp-555658", icsd-14266 icsd-47139 icsd-201685 icsd-92326 icsd-78179 icsd-17070 icsd-37251,1.268842029,RSC Advances,2046-2069,2015
1462,Bi2MoO6Eu0.05,Bi2MoO6,Eu,3,0.05,,,,298,613,0.299,0.303,,,,328,465,,,6.242541428,1748000,613,https://doi.org/10.1039/C5RA03913D,RSC,"mp-23064,mp-23423,mp-555748,mp-555658", icsd-14266 icsd-47139 icsd-201685 icsd-92326 icsd-78179 icsd-17070 icsd-37251,1.018654607,RSC Advances,2046-2069,2015
1463,Bi2MoO6Eu0.1,Bi2MoO6,Eu,3,0.1,,,,298,613,0.401,0.315,,,,328,465,,,,,613,https://doi.org/10.1039/C5RA03913D,RSC,"mp-23064,mp-23423,mp-555748,mp-555658", icsd-14266 icsd-47139 icsd-201685 icsd-92326 icsd-78179 icsd-17070 icsd-37251,1.247029183,RSC Advances,2046-2069,2015
1464,Bi2MoO6Eu0.15,Bi2MoO6,Eu,3,0.15,,,,298,613,0.496,0.343,,,,328,465,,,5.821513528,663000,613,https://doi.org/10.1039/C5RA03913D,RSC,"mp-23064,mp-23423,mp-555748,mp-555658", icsd-14266 icsd-47139 icsd-201685 icsd-92326 icsd-78179 icsd-17070 icsd-37251,0.999995246,RSC Advances,2046-2069,2015
1465,Bi2MoO6Eu0.2,Bi2MoO6,Eu,3,0.2,,,,298,613,0.226,0.206,,,,328,465,,,,,613,https://doi.org/10.1039/C5RA03913D,RSC,"mp-23064,mp-23423,mp-555748,mp-555658", icsd-14266 icsd-47139 icsd-201685 icsd-92326 icsd-78179 icsd-17070 icsd-37251,1.244098723,RSC Advances,2046-2069,2015
1466,SrMoO4Eu0.05,SrMoO4,Eu,3,0.05,,,,298,617,0.5812,0.3267,,,,272,272,,,5.707570176,510000,617,https://doi.org/10.1016/j.materresbull.2010.12.016,ESV,mp-18834, icsd-193794 icsd-250491 icsd-23700 icsd-28025 icsd-194080 icsd-173125 icsd-173120 icsd-245803 icsd-245802 icsd-173122 icsd-239418 icsd-248458 icsd-99089 icsd-194081,0.978283361,Materials Research Bulletin,0025-5408,2011
1467,SrMoO4Tb0.05,SrMoO4,Tb,3,0.05,,,,298,544,0.2867,0.5789,,,,258,258,,,5.880813592,760000,544,https://doi.org/10.1016/j.materresbull.2010.12.016,ESV,mp-18834, icsd-193794 icsd-250491 icsd-23700 icsd-28025 icsd-194080 icsd-173125 icsd-173120 icsd-245803 icsd-245802 icsd-173122 icsd-239418 icsd-248458 icsd-99089 icsd-194081,1.006584122,Materials Research Bulletin,0025-5408,2011
1468,SrMoO4Dy0.03,SrMoO4,Dy,3,0.03,,,,298,573,0.3721,0.4289,,,,268,268,,,5.939519253,870000,573,https://doi.org/10.1016/j.materresbull.2010.12.016,ESV,mp-18834, icsd-193794 icsd-250491 icsd-23700 icsd-28025 icsd-194080 icsd-173125 icsd-173120 icsd-245803 icsd-245802 icsd-173122 icsd-239418 icsd-248458 icsd-99089 icsd-194081,1.011585382,Materials Research Bulletin,0025-5408,2011
1469,NaGdW2O8Eu0.6,NaGdW2O8,Eu,3,0.6,,,,298,615,,,73,,,395,395,465,530,5.749195042,561300,615,https://doi.org/10.1016/j.cap.2010.09.002,ESV,mp-1192304, icsd-408189,1.042533494,Current Applied Physics,1567-1739,2011
1470,La2W3O12Eu0.05,La2W3O12,Eu,3,0.05,,,,298,535,0.66,0.33,68,,,393,,,,5.819543936,660000,,https://doi.org/10.1016/S0022-4596(02)00221-9,ESV,mp-16808, icsd-193382 icsd-78180,1.007748635,Journal of Solid State Chemistry,0022-4596,2003
1471,Gd2W3O12Eu0.05,Gd2W3O12,Eu,3,0.05,,,,298,615,0.66,0.34,64,,,393,,,,5.880813592,760000,,https://doi.org/10.1016/S0022-4596(02)00221-9,ESV,"mp-778228,mp-778269,mp-773192",,1.052826736,Journal of Solid State Chemistry,0022-4596,2003
1472,Na13Sr1.8Ta2P9O36Eu0.2,Na13Sr1.8Ta2P9O36,Eu,3,0.2,,,,298,614,,,,,,394,394,465,,6.334453751,2160000,614,https://doi.org/10.1016/j.jlumin.2019.116976,ESV,,,0.975022648,Journal of Luminescence,0022-2313,2020
1473,Na13Sr1.6Ta2P9O36Li0.2Eu0.2,Na13Sr1.6Ta2P9O36Li0.2,Eu,3,0.2,,,,298,614,,,,,,394,,,,6.342422681,2200000,614,https://doi.org/10.1016/j.jlumin.2019.116976,ESV,,,1.064258643,Journal of Luminescence,0022-2313,2020
1474,Na13Sr1.6Ta2P9O36Na0.2Eu0.2,Na13Sr1.6Ta2P9O36Na0.2,Eu,3,0.2,,,,298,614,0.644,0.3522,44.94,,,394,,,,6.348304863,2230000,614,https://doi.org/10.1016/j.jlumin.2019.116976,ESV,,,1.024847108,Journal of Luminescence,0022-2313,2020
1475,Na13Sr1.6Ta2P9O36K0.2Eu0.2,Na13Sr1.6Ta2P9O36K0.2,Eu,3,0.2,,,,298,614,,,,,,394,,,,6.344392274,2210000,614,https://doi.org/10.1016/j.jlumin.2019.116976,ESV,,,1.053965061,Journal of Luminescence,0022-2313,2020
1476,Ca2Al3O6FCe0.08,Ca2Al3O6F,Ce,3,0.08,,,,298,413,0.16,0.047,,,,350,350,,,2.174030718,149.29,413,https://doi.org/10.1021/jp304722z,ACS,mp-1227590,,1.246242201,Journal of Physical Chemistry C,1932-7447,2012
1477,Ca2Al3O6FCe0.08Tb0.005,Ca2Al3O6F,Ce,3,0.08,Tb,3,0.005,298,542,0.219,0.271,,,,350,350,,,1.620031895,41.69,413,https://doi.org/10.1021/jp304722z,ACS,mp-1227590,,0.989537502,Journal of Physical Chemistry C,1932-7447,2012
1478,Ca2Al3O6FCe0.08Tb0.01,Ca2Al3O6F,Ce,3,0.08,Tb,3,0.01,298,542,0.249,0.361,,,,350,350,,,1.354684554,22.63,413,https://doi.org/10.1021/jp304722z,ACS,mp-1227590,,0.989306633,Journal of Physical Chemistry C,1932-7447,2012
1479,Ca2Al3O6FCe0.08Tb0.03,Ca2Al3O6F,Ce,3,0.08,Tb,3,0.03,298,542,0.281,0.444,,,,350,350,,,1.13289977,13.58,413,https://doi.org/10.1021/jp304722z,ACS,mp-1227590,,0.98893743,Journal of Physical Chemistry C,1932-7447,2012
1480,Ca2Al3O6FCe0.08Tb0.05,Ca2Al3O6F,Ce,3,0.08,Tb,3,0.05,298,542,0.287,0.455,,,,350,350,,,1.090610708,12.32,413,https://doi.org/10.1021/jp304722z,ACS,mp-1227590,,0.988743357,Journal of Physical Chemistry C,1932-7447,2012
1481,Ca2Al3O6FCe0.08Tb0.1,Ca2Al3O6F,Ce,3,0.08,Tb,3,0.1,298,542,0.292,0.473,,,,350,350,,,1.025715384,10.61,413,https://doi.org/10.1021/jp304722z,ACS,mp-1227590,,0.985391326,Journal of Physical Chemistry C,1932-7447,2012
1482,Ca2Al3O6FCe0.08Tb0.2,Ca2Al3O6F,Ce,3,0.08,Tb,3,0.2,298,542,0.287,0.48,,,,350,350,,,0.980003372,9.55,413,https://doi.org/10.1021/jp304722z,ACS,mp-1227590,,0.985391326,Journal of Physical Chemistry C,1932-7447,2012
1483,Ba3La0.8P3O12Tb0.2,Ba3La0.8P3O12,Tb,3,0.2,,,,298,540,0.311,0.571,,,,377,,,,6.021189299,1050000,434,https://doi.org/10.1021/acs.inorgchem.7b00737,ACS,,,0.999687732,Inorganic Chemistry,0020-1669,2017
1484,Ba3La0.79P3O12Tb0.2Sm0.01,Ba3La0.79P3O12,Tb,3,0.2,Sm,3,0.01,298,540,0.385,0.527,,,,377,,,,,,,https://doi.org/10.1021/acs.inorgchem.7b00737,ACS,,,0.993776236,Inorganic Chemistry,0020-1669,2017
1485,Ba3La0.78P3O12Tb0.2Sm0.02,Ba3La0.78P3O12,Tb,3,0.2,Sm,3,0.02,298,540,0.419,0.506,,,,377,,,,,,,https://doi.org/10.1021/acs.inorgchem.7b00737,ACS,,,0.992866607,Inorganic Chemistry,0020-1669,2017
1486,Ba3La0.77P3O12Tb0.2Sm0.03,Ba3La0.77P3O12,Tb,3,0.2,Sm,3,0.03,298,540,0.456,0.476,,,,377,,,,,,,https://doi.org/10.1021/acs.inorgchem.7b00737,ACS,,,0.992053489,Inorganic Chemistry,0020-1669,2017
1487,Ba3La0.75P3O12Tb0.2Sm0.05,Ba3La0.75P3O12,Tb,3,0.2,Sm,3,0.05,298,540,0.477,0.466,,,,377,,,,,,,https://doi.org/10.1021/acs.inorgchem.7b00737,ACS,,,0.992280472,Inorganic Chemistry,0020-1669,2017
1488,Ba3La0.95P3O12Sm0.05,Ba3La0.95P3O12,Sm,3,0.05,,,,298,593,0.59,0.395,,,,377,,,,,,,https://doi.org/10.1021/acs.inorgchem.7b00737,ACS,,,0.995626759,Inorganic Chemistry,0020-1669,2017
1489,Ba3La0.94P3O12Tb0.01Sm0.05,Ba3La0.94P3O12,Tb,3,0.01,Sm,3,0.05,298,593,0.572,0.403,,,,377,,,,,,,https://doi.org/10.1021/acs.inorgchem.7b00737,ACS,,,0.999052574,Inorganic Chemistry,0020-1669,2017
1490,Ba3La0.92P3O12Tb0.03Sm0.05,Ba3La0.92P3O12,Tb,3,0.03,Sm,3,0.05,298,593,0.554,0.412,,,,377,,,,,,,https://doi.org/10.1021/acs.inorgchem.7b00737,ACS,,,1.002109886,Inorganic Chemistry,0020-1669,2017
1491,Ba3La0.9P3O12Tb0.05Sm0.05,Ba3La0.9P3O12,Tb,3,0.05,Sm,3,0.05,298,593,0.532,0.426,67,,700,377,,,,,,,https://doi.org/10.1021/acs.inorgchem.7b00737,ACS,,,1.244351513,Inorganic Chemistry,0020-1669,2017
1492,Ba3La0.85P3O12Tb0.1Sm0.05,Ba3La0.85P3O12,Tb,3,0.1,Sm,3,0.05,298,540,0.503,0.447,,,,377,,,,,,,https://doi.org/10.1021/acs.inorgchem.7b00737,ACS,,,0.991352731,Inorganic Chemistry,0020-1669,2017
1493,BaMg2Si2O7Eu0.01,BaMg2Si2O7,Eu,2,0.01,,,,298,396,,,79,,,320,,,,,,396,https://doi.org/10.1021/acs.jpcc.7b12204,ACS,mp-1019549, icsd-420258,1.09400047,Journal of Physical Chemistry C,1932-7447,2018
1494,BaMg2Si2O7Eu0.02,BaMg2Si2O7,Eu,2,0.02,,,,298,396,,,72,,,320,,,,2.725339816,531.3,396,https://doi.org/10.1021/acs.jpcc.7b12204,ACS,mp-1019549, icsd-420258,0.991832794,Journal of Physical Chemistry C,1932-7447,2018
1495,BaMg2Si2O7Eu0.02,BaMg2Si2O7,Eu,2,0.02,,,,420,396,,,,,,320,,,,2.689575216,489.3,396,https://doi.org/10.1021/acs.jpcc.7b12204,ACS,mp-1019549, icsd-420258,0.993648578,Journal of Physical Chemistry C,1932-7447,2018
1496,BaMg2Si2O7Eu0.03,BaMg2Si2O7,Eu,2,0.03,,,,298,396,,,69,,,320,,,,,,396,https://doi.org/10.1021/acs.jpcc.7b12204,ACS,mp-1019549, icsd-420258,1.09333331,Journal of Physical Chemistry C,1932-7447,2018
1497,BaMg2Si2O7Eu0.05,BaMg2Si2O7,Eu,2,0.05,,,,298,396,,,58,,,320,,,,,,396,https://doi.org/10.1021/acs.jpcc.7b12204,ACS,mp-1019549, icsd-420258,1.093590456,Journal of Physical Chemistry C,1932-7447,2018
1498,LiY8.995Si6O26Ce0.005,LiY8.995Si6O26,Ce,3,0.005,,,,298,366,0.153,0.073,,,,305,,,,,,,https://doi.org/10.1021/acs.inorgchem.6b01656,ACS,mp-1222506,,3.832105304,Inorganic Chemistry,0020-1669,2016
1499,LiY8.985Si6O26Ce0.15,LiY8.985Si6O26,Ce,3,0.15,,,,298,366,0.161,0.111,,,,305,,,,1.494154594,31.2,,https://doi.org/10.1021/acs.inorgchem.6b01656,ACS,mp-1222506,,1.201338988,Inorganic Chemistry,0020-1669,2016
1500,LiY8.5Si6O26Ce0.5,LiY8.5Si6O26,Ce,3,0.5,,,,298,366,0.165,0.138,,,,305,,,,,,,https://doi.org/10.1021/acs.inorgchem.6b01656,ACS,mp-1222506,,3.532679485,Inorganic Chemistry,0020-1669,2016
1501,LiY8.5Si6O26Ce0.5,LiY8.5Si6O26,Ce,3,0.5,,,,350,366,0.178,0.19,,,,305,,,,,,,https://doi.org/10.1021/acs.inorgchem.6b01656,ACS,mp-1222506,,3.559569136,Inorganic Chemistry,0020-1669,2016
1502,LiY8.5Si6O26Ce0.5,LiY8.5Si6O26,Ce,3,0.5,,,,400,366,0.175,0.167,,,,305,,,,,,,https://doi.org/10.1021/acs.inorgchem.6b01656,ACS,mp-1222506,,3.642711116,Inorganic Chemistry,0020-1669,2016
1503,LiY8.5Si6O26Ce0.5,LiY8.5Si6O26,Ce,3,0.5,,,,450,366,0.171,0.14,,,,305,,,,,,,https://doi.org/10.1021/acs.inorgchem.6b01656,ACS,mp-1222506,,3.778510682,Inorganic Chemistry,0020-1669,2016
1504,LiY8.5Si6O26Ce0.5,LiY8.5Si6O26,Ce,3,0.5,,,,475,366,0.17,0.123,,,,305,,,,,,,https://doi.org/10.1021/acs.inorgchem.6b01656,ACS,mp-1222506,,3.862212744,Inorganic Chemistry,0020-1669,2016
1505,LiY8Si6O26Ce1,LiY8Si6O26,Ce,3,1,,,,298,400,0.189,0.176,,,,305,,,,,,,https://doi.org/10.1021/acs.inorgchem.6b01656,ACS,mp-1222506,,3.472755779,Inorganic Chemistry,0020-1669,2016
1506,LiY7Si6O26Ce2,LiY7Si6O26,Ce,3,2,,,,298,468,0.209,0.228,,,,305,,,,,,,https://doi.org/10.1021/acs.inorgchem.6b01656,ACS,mp-1222506,,3.119548583,Inorganic Chemistry,0020-1669,2016
1507,LiY6Si6O26Ce3,LiY6Si6O26,Ce,3,3,,,,298,468,0.223,0.26,,,,305,,,,,,,https://doi.org/10.1021/acs.inorgchem.6b01656,ACS,mp-1222506,,1.856313153,Inorganic Chemistry,0020-1669,2016
1508,Sr1.97Sb2O7Bi0.03,Sr1.97Sb2O7,Bi,3,0.03,,,,298,496,0.1897,0.4505,50.48,23.74,,372,372,,,2.476266301,299.41,496,https://doi.org/10.1021/acssuschemeng.1c01396,ACS,mp-4103, icsd-77062 icsd-62960,1.196571425,ACS Sustainable Chemistry and Engineering,2168-0485,2021
1509,Sr1.773Ca0.197Sb2O7Bi0.03,Sr1.773Ca0.197Sb2O7,Bi,3,0.03,,,,298,496,0.1654,0.3525,43.8,21.71,,372,372,,,2.469335923,294.67,496,https://doi.org/10.1021/acssuschemeng.1c01396,ACS,mp-4103, icsd-77062 icsd-62960,1.079473564,ACS Sustainable Chemistry and Engineering,2168-0485,2021
1510,Sr1.576Ca0.394Sb2O7Bi0.03,Sr1.576Ca0.394Sb2O7,Bi,3,0.03,,,,298,496,0.1524,0.2724,38.6,16.13,,372,372,,,2.458622743,287.49,496,https://doi.org/10.1021/acssuschemeng.1c01396,ACS,mp-4103, icsd-77062 icsd-62960,1.076431876,ACS Sustainable Chemistry and Engineering,2168-0485,2021
1511,Sr1.182Ca0.788Sb2O7Bi0.03,Sr1.182Ca0.788Sb2O7,Bi,3,0.03,,,,298,496,0.1433,0.1331,30.41,16.13,,372,372,,,2.442526802,277.03,496,https://doi.org/10.1021/acssuschemeng.1c01396,ACS,mp-4103, icsd-77062 icsd-62960,1.074959677,ACS Sustainable Chemistry and Engineering,2168-0485,2021
1512,Sr0.788Ca1.182Sb2O7Bi0.03,Sr0.788Ca1.182Sb2O7,Bi,3,0.03,,,,298,437,0.1488,0.0573,37.74,25.59,,372,347,,,2.412275702,258.39,496,https://doi.org/10.1021/acssuschemeng.1c01396,ACS,mp-4103, icsd-77062 icsd-62960,1.064732524,ACS Sustainable Chemistry and Engineering,2168-0485,2021
1513,Sr0.394Ca1.576Sb2O7Bi0.03,Sr0.394Ca1.576Sb2O7,Bi,3,0.03,,,,298,437,0.1498,0.053,51.27,36.17,,372,347,,,2.420137355,263.11,496,https://doi.org/10.1021/acssuschemeng.1c01396,ACS,mp-4103, icsd-77062 icsd-62960,1.071629451,ACS Sustainable Chemistry and Engineering,2168-0485,2021
1514,Ca1.97Sb2O7Bi0.03,Ca1.97Sb2O7,Bi,3,0.03,,,,298,437,0.1482,0.0617,62.38,41.97,,372,347,,,2.471643699,296.24,496,https://doi.org/10.1021/acssuschemeng.1c01396,ACS,"mp-16280,mp-1190115,mp-14145", icsd-261535 icsd-77063 icsd-166282 icsd-238545 icsd-24245,1.235406327,ACS Sustainable Chemistry and Engineering,2168-0485,2021
1515,Sr2LiScB4O10Ce0.03,Sr2LiScB4O10,Ce,3,0.03,,,,298,385,0.175,0.062,37.61,,,325,,,,1.991576029,98.079,385,https://doi.org/10.1021/acs.inorgchem.9b00639,ACS,mp-8796, icsd-68429,1.060320211,Inorganic Chemistry,0020-1669,2019
1516,Sr2LiScB4O10Ce0.03Tb0.01,Sr2LiScB4O10,Ce,3,0.03,Tb,3,0.01,298,544,0.244,0.282,,,,325,,,,1.864178707,73.144,385,https://doi.org/10.1021/acs.inorgchem.9b00639,ACS,mp-8796, icsd-68429,1.063202225,Inorganic Chemistry,0020-1669,2019
1517,Sr2LiScB4O10Ce0.03Tb0.03,Sr2LiScB4O10,Ce,3,0.03,Tb,3,0.03,298,544,0.268,0.372,,,,325,,,,,,385,https://doi.org/10.1021/acs.inorgchem.9b00639,ACS,mp-8796, icsd-68429,1.264665836,Inorganic Chemistry,0020-1669,2019
1518,Sr2LiScB4O10Ce0.03Tb0.05,Sr2LiScB4O10,Ce,3,0.03,Tb,3,0.05,298,544,0.292,0.458,39.67,,,325,,,,1.755897713,57.003,385,https://doi.org/10.1021/acs.inorgchem.9b00639,ACS,mp-8796, icsd-68429,1.058288736,Inorganic Chemistry,0020-1669,2019
1519,Sr2LiScB4O10Ce0.03Tb0.07,Sr2LiScB4O10,Ce,3,0.03,Tb,3,0.07,298,544,0.312,0.513,,,,325,,,,,,385,https://doi.org/10.1021/acs.inorgchem.9b00639,ACS,mp-8796, icsd-68429,1.26283426,Inorganic Chemistry,0020-1669,2019
1520,Sr2LiScB4O10Ce0.03Tb0.1,Sr2LiScB4O10,Ce,3,0.03,Tb,3,0.1,298,544,0.33,0.54,43.49,,,325,,,,1.631930555,42.848,385,https://doi.org/10.1021/acs.inorgchem.9b00639,ACS,mp-8796, icsd-68429,1.048780113,Inorganic Chemistry,0020-1669,2019
1521,Sr2LiScB4O10Ce0.03Tb0.15,Sr2LiScB4O10,Ce,3,0.03,Tb,3,0.15,298,544,0.325,0.558,,,,325,,,,1.550020331,35.483,385,https://doi.org/10.1021/acs.inorgchem.9b00639,ACS,mp-8796, icsd-68429,1.038574643,Inorganic Chemistry,0020-1669,2019
1522,Sr2LiScB4O10Ce0.03Tb0.2,Sr2LiScB4O10,Ce,3,0.03,Tb,3,0.2,298,544,0.34,0.566,45.87,,,325,,,,1.424326168,26.566,385,https://doi.org/10.1021/acs.inorgchem.9b00639,ACS,mp-8796, icsd-68429,1.02913172,Inorganic Chemistry,0020-1669,2019
1523,Sr2LiScB4O10Ce0.03Tb0.25,Sr2LiScB4O10,Ce,3,0.03,Tb,3,0.25,298,544,0.339,0.58,,,,325,,,,,,385,https://doi.org/10.1021/acs.inorgchem.9b00639,ACS,mp-8796, icsd-68429,1.211571033,Inorganic Chemistry,0020-1669,2019
1524,Sr2LiScB4O10Ce0.03Tb0.3,Sr2LiScB4O10,Ce,3,0.03,Tb,3,0.3,298,544,0.338,0.582,,,,325,,,,1.240798771,17.41,385,https://doi.org/10.1021/acs.inorgchem.9b00639,ACS,mp-8796, icsd-68429,1.035966055,Inorganic Chemistry,0020-1669,2019
1525,BaMgSi4O10Eu0.04,BaMgSi4O10,Eu,2,0.04,,,,298,464,0.162,0.168,75.3,51.7,,360,,,,3.198657087,1580,464,https://doi.org/10.1021/acs.inorgchem.0c01803,ACS,,,1.035433866,Inorganic Chemistry,0020-1669,2020
1526,BaMgSi4O10Eu0.04Mn0.02,BaMgSi4O10,Eu,2,0.04,Mn,2,0.02,298,464,,,62,42,,360,,,,3.170261715,1480,464,https://doi.org/10.1021/acs.inorgchem.0c01803,ACS,,,1.034409527,Inorganic Chemistry,0020-1669,2020
1527,BaMgSi4O10Eu0.04Mn0.04,BaMgSi4O10,Eu,2,0.04,Mn,2,0.04,298,464,,,69,47.5,,360,,,,3.1430148,1390,464,https://doi.org/10.1021/acs.inorgchem.0c01803,ACS,,,1.035813366,Inorganic Chemistry,0020-1669,2020
1528,BaMgSi4O10Eu0.04Mn0.06,BaMgSi4O10,Eu,2,0.04,Mn,2,0.06,298,537,,,65,47,,360,,,,3.117271296,1310,464,https://doi.org/10.1021/acs.inorgchem.0c01803,ACS,,,1.036761131,Inorganic Chemistry,0020-1669,2020
1529,BaMgSi4O10Eu0.04Mn0.08,BaMgSi4O10,Eu,2,0.04,Mn,2,0.08,298,537,,,59,42,,360,,,,3.100370545,1260,464,https://doi.org/10.1021/acs.inorgchem.0c01803,ACS,,,1.070191001,Inorganic Chemistry,0020-1669,2020
1530,BaMgSi4O10Eu0.04Mn0.1,BaMgSi4O10,Eu,2,0.04,Mn,2,0.1,298,537,,,55,38.5,,360,,,,3.075546961,1190,464,https://doi.org/10.1021/acs.inorgchem.0c01803,ACS,,,1.094077073,Inorganic Chemistry,0020-1669,2020
1531,BaMgSi4O10Eu0.04Mn0.12,BaMgSi4O10,Eu,2,0.04,Mn,2,0.12,298,537,,,53,38.5,,360,,,,3.056904851,1140,464,https://doi.org/10.1021/acs.inorgchem.0c01803,ACS,,,1.089083125,Inorganic Chemistry,0020-1669,2020
1532,BaMgSi4O10Mn0.08,BaMgSi4O10,Mn,2,0.08,,,,298,537,0.341,0.61,0.3,0.1,,440,,,,,,537,https://doi.org/10.1021/acs.inorgchem.0c01803,ACS,,,0.949782277,Inorganic Chemistry,0020-1669,2020
