Repository: silverlight001/ipop-eu-valence-reproduction

# IPOP Eu 发射波长复现、泛化审计与价态建模
> Reproducible machine-learning benchmark for Eu-activated inorganic phosphors, with leakage-aware evaluation and an explicit Eu(II)/Eu(III) comparison.

本项目复现并审计 Jang 等人 2024 年发表于 *Scientific Reports* 的 IPOP 无机荧光粉数据集发射波长模型，重点回答两个问题：

1. 仅使用化学组成和测量条件时，模型在随机划分与真正的材料外推场景中表现如何？
2. 原论文将 Eu²⁺与 Eu³⁺混合训练；显式区分价态后，预测是否更可靠？

项目公开完整代码、固定数据版本、校验哈希、数据处理结果、折划分、逐样本预测、超参数、指标表、图表和中文讨论，目标是让其他研究者可以直接审查、复跑和扩展。

## 一眼看懂核心结论

- IPOP 主表明确提供 `1st dopant valency` 和 `2nd dopant valency`；价态并非从发射峰或化学式猜测。
- 1665 条 Eu 发射样本全部成功回连价态，其中 Eu²⁺ 626 条、Eu³⁺ 1039 条，无缺失或冲突。
- 分价态训练在四种评估协议中均降低总体 MAE，改善 1.415–3.765 nm。

File: data/raw/Inorganic_Phosphor_Optical_Properties_DB_20230908_IPOP_ver3.csv (part 9 of 25)
3,Ba2Bi0.6V3O11Eu0.4,Ba2Bi0.6V3O11,Eu,3,0.4,,,,298,619,,,,,,394,394,465,,6,1000000,619,https://doi.org/10.1016/j.dyepig.2016.04.052,ESV,mp-559941 , icsd-78156,0.979536504,Dyes and Pigments,0143-7208,2016
4,Ba2Bi0.4V3O11Eu0.6,Ba2Bi0.4V3O11,Eu,3,0.6,,,,298,619,0.65,0.35,,,451,394,394,465,,5.982271233,960000,619,https://doi.org/10.1016/j.dyepig.2016.04.052,ESV,mp-559941 , icsd-78156,1.035120852,Dyes and Pigments,0143-7208,2016
5,Ba2Bi0.2V3O11Eu0.8,Ba2Bi0.2V3O11,Eu,3,0.8,,,,298,619,,,,,,394,394,465,,5.755874856,570000,619,https://doi.org/10.1016/j.dyepig.2016.04.052,ESV,mp-559941 , icsd-78156,0.989919239,Dyes and Pigments,0143-7208,2016
6,Ba2V3O11Eu1,Ba2V3O11,Eu,3,1,,,,298,619,,,,,,394,394,465,,5.278753601,190000,619,https://doi.org/10.1016/j.dyepig.2016.04.052,ESV,mp-559941 , icsd-78156,0.968880417,Dyes and Pigments,0143-7208,2016
1533,Ga1.97O3Cr0.03,Ga1.97O3,Cr,3,0.03,,,,298,713,,,92.5,,483,450,450,300,600,5.361916619,230100,713,https://doi.org/10.1021/acsami.1c05949,ACS,"mp-886,mp-1243,mp-1244900,mp-1245167,mp-1244938,mp-1245018,mp-1244932,mp-685090,mp-13134", icsd-603563 icsd-184327 icsd-166198 icsd-34243 icsd-83645 icsd-33644 icsd-635016 icsd-166199 icsd-27431 icsd-162252,1.051360941,ACS Applied Materials &amp; Interfaces,1944-8244,2021
1534,Ga1.87In0.1O3Cr0.03,Ga1.87In0.1O3,Cr,3,0.03,,,,298,760,,,90.9,,,450,,,,5.086359831,122000,,https://doi.org/10.1021/acsami.1c05949,ACS,"mp-886,mp-1243,mp-1244900,mp-1245167,mp-1244938,mp-1245018,mp-1244932,mp-685090,mp-13134", icsd-603563 icsd-184327 icsd-166198 icsd-34243 icsd-83645 icsd-33644 icsd-635016 icsd-166199 icsd-27431 icsd-162252,1.111669956,ACS Applied Materials &amp; Interfaces,1944-8244,2021
1535,Ga1.77In0.2O3Cr0.03,Ga1.77In0.2O3,Cr,3,0.03,,,,298,780,,,89.3,,473,450,,,,4.929418926,85000,,https://doi.org/10.1021/acsami.1c05949,ACS,"mp-886,mp-1243,mp-1244900,mp-1245167,mp-1244938,mp-1245018,mp-1244932,mp-685090,mp-13134", icsd-603563 icsd-184327 icsd-166198 icsd-34243 icsd-83645 icsd-33644 icsd-635016 icsd-166199 icsd-27431 icsd-162252,1.062550022,ACS Applied Materials &amp; Interfaces,1944-8244,2021
1536,Ga1.67In0.3O3Cr0.03,Ga1.67In0.3O3,Cr,3,0.03,,,,298,795,,,92.2,,,450,,,,4.826074803,67000,,https://doi.org/10.1021/acsami.1c05949,ACS,"mp-886,mp-1243,mp-1244900,mp-1245167,mp-1244938,mp-1245018,mp-1244932,mp-685090,mp-13134", icsd-603563 icsd-184327 icsd-166198 icsd-34243 icsd-83645 icsd-33644 icsd-635016 icsd-166199 icsd-27431 icsd-162252,0.988683726,ACS Applied Materials &amp; Interfaces,1944-8244,2021
1537,Ga1.57In0.4O3Cr0.03,Ga1.57In0.4O3,Cr,3,0.03,,,,298,815,,,87.9,,448,450,,,,4.807535028,64200,,https://doi.org/10.1021/acsami.1c05949,ACS,"mp-886,mp-1243,mp-1244900,mp-1245167,mp-1244938,mp-1245018,mp-1244932,mp-685090,mp-13134", icsd-603563 icsd-184327 icsd-166198 icsd-34243 icsd-83645 icsd-33644 icsd-635016 icsd-166199 icsd-27431 icsd-162252,0.987406015,ACS Applied Materials &amp; Interfaces,1944-8244,2021
1538,Ga1.47In0.5O3Cr0.03,Ga1.47In0.5O3,Cr,3,0.03,,,,298,820,,,71.9,,,450,,,,4.761927838,57800,,https://doi.org/10.1021/acsami.1c05949,ACS,"mp-886,mp-1243,mp-1244900,mp-1245167,mp-1244938,mp-1245018,mp-1244932,mp-685090,mp-13134", icsd-603563 icsd-184327 icsd-166198 icsd-34243 icsd-83645 icsd-33644 icsd-635016 icsd-166199 icsd-27431 icsd-162252,1.002141155,ACS Applied Materials &amp; Interfaces,1944-8244,2021
1544,Ba2Y5B5O17Ce0.25,Ba2Y5B5O17,Ce,3,0.25,,,,298,457,,,,70,413,363,363,,,,,450,https://doi.org/10.1021/acs.chemmater.7b01416,ACS,,,1.370981933,Chemistry of Materials,0897-4756,2017
1545,Ba2Y3.75Lu1.25B5O17Ce0.25,Ba2Y3.75Lu1.25B5O17,Ce,3,0.25,,,,298,458,,,,73,422,363,363,,,,,450,https://doi.org/10.1021/acs.chemmater.7b01416,ACS,,,1.595371906,Chemistry of Materials,0897-4756,2017
1546,Ba2Y2.5Lu2.5B5O17Ce0.25,Ba2Y2.5Lu2.5B5O17,Ce,3,0.25,,,,298,452,,,,88,447,363,363,,,,,450,https://doi.org/10.1021/acs.chemmater.7b01416,ACS,,,1.684931958,Chemistry of Materials,0897-4756,2017
1547,Ba2Y1.25Lu3.75B5O17Ce0.25,Ba2Y1.25Lu3.75B5O17,Ce,3,0.25,,,,298,450,,,,90,443,363,363,,,,,450,https://doi.org/10.1021/acs.chemmater.7b01416,ACS,,,1.63002839,Chemistry of Materials,0897-4756,2017
1548,Ba2Lu5B5O17Ce0.25,Ba2Lu5B5O17,Ce,3,0.25,,,,298,447,,,,87,452,363,363,,,,,450,https://doi.org/10.1021/acs.chemmater.7b01416,ACS,,,1.656516574,Chemistry of Materials,0897-4756,2017
1549,NaLa3.6Mo3O15FEu0.1,NaLa3.6Mo3O15F,Eu,3,0.1,,,,298,615,0.664,0.329,32.1,,,395,395,465,,,,615,https://doi.org/10.1364/OME.4.000190,OSA,,,1.00181624,Optical Materials Express,2159-3930,2014
1550,NaLa3.2Mo3O15FEu0.2,NaLa3.2Mo3O15F,Eu,3,0.2,,,,298,615,0.671,0.225,36.3,,,395,395,465,,,,615,https://doi.org/10.1364/OME.4.000190,OSA,,,0.994166887,Optical Materials Express,2159-3930,2014
1551,NaLa2.8Mo3O15FEu0.3,NaLa2.8Mo3O15F,Eu,3,0.3,,,,298,615,0.671,0.321,37.6,,,395,395,465,,,,615,https://doi.org/10.1364/OME.4.000190,OSA,,,1.01094599,Optical Materials Express,2159-3930,2014
1552,NaLa2.4Mo3O15FEu0.4,NaLa2.4Mo3O15F,Eu,3,0.4,,,,298,615,0.665,0.328,45.5,,,395,395,465,,,,615,https://doi.org/10.1364/OME.4.000190,OSA,,,1.048233669,Optical Materials Express,2159-3930,2014
1553,NaLa2Mo3O15FEu0.5,NaLa2Mo3O15F,Eu,3,0.5,,,,298,615,0.667,0.323,58.1,,,395,395,465,,,,615,https://doi.org/10.1364/OME.4.000190,OSA,,,1.090882585,Optical Materials Express,2159-3930,2014
1554,NaLa1.6Mo3O15FEu0.6,NaLa1.6Mo3O15F,Eu,3,0.6,,,,298,615,0.668,0.331,65.8,,,395,395,465,,,,615,https://doi.org/10.1364/OME.4.000190,OSA,,,1.07674535,Optical Materials Express,2159-3930,2014
1555,NaLa1.2Mo3O15FEu0.7,NaLa1.2Mo3O15F,Eu,3,0.7,,,,298,615,0.664,0.328,72.5,,,395,395,465,,,,615,https://doi.org/10.1364/OME.4.000190,OSA,,,1.068413584,Optical Materials Express,2159-3930,2014
1556,NaLa0.8Mo3O15FEu0.8,NaLa0.8Mo3O15F,Eu,3,0.8,,,,298,615,0.668,0.323,66.8,,,395,395,465,,,,615,https://doi.org/10.1364/OME.4.000190,OSA,,,1.081826309,Optical Materials Express,2159-3930,2014
1557,NaLa0.4Mo3O15FEu0.9,NaLa0.4Mo3O15F,Eu,3,0.9,,,,298,615,0.662,0.332,65.7,,,395,395,465,,,,615,https://doi.org/10.1364/OME.4.000190,OSA,,,1.121161262,Optical Materials Express,2159-3930,2014
1558,NaMo3O15FEu1,NaMo3O15F,Eu,3,1,,,,298,615,0.667,0.325,62.9,,,395,395,465,,,,615,https://doi.org/10.1364/OME.4.000190,OSA,,,1.108325586,Optical Materials Express,2159-3930,2014
1559,Gd6MoO12Eu0.25,Gd6MoO12,Eu,3,0.25,,,,298,613,0.655,0.345,62,,473,394,394,465,,5.439332694,275000,613,https://doi.org/10.1007/s11051-013-1940-7,SN,,,0.984827491,Journal of Nanoparticle Research,1388-0764,2013
1560,Gd6MoO12Eu0.25,Gd6MoO12,Eu,3,0.25,,,,298,613,,,43,,,320,,,,,,,https://doi.org/10.1007/s11051-013-1940-7,SN,,,1.158881079,Journal of Nanoparticle Research,1388-0764,2013
1561,Gd6MoO12Eu0.25,Gd6MoO12,Eu,3,0.25,,,,298,613,,,25,,,450,,,,,,,https://doi.org/10.1007/s11051-013-1940-7,SN,,,1.156034283,Journal of Nanoparticle Research,1388-0764,2013
1562,Ca2PO4ClEu0.11,Ca2PO4Cl,Eu,2,0.11,,,,298,454,,,84.8,61,,400,,,,,,454,https://doi.org/10.1039/B920610H,RSC,mp-554081, icsd-15316,1.073071128,Journal of Materials Chemistry,0959-9428,2010
1563,Y3Al5O12Ce0.06,Y3Al5O12,Ce,3,0.06,,,,298,560,0.43,0.54,54,,,450,,,,,,560,https://doi.org/10.1063/1.2367657,AIP,mp-3050, icsd-67102 icsd-236589 icsd-280104 icsd-41144 icsd-74607 icsd-41145 icsd-67103 icsd-170157 icsd-20090 icsd-93635 icsd-16825 icsd-170158 icsd-31496 icsd-23848 icsd-93634,1.074775213,Applied Physics Letters,0003-6951,2006
1564,BaBeSiO4Eu0.01,BaBeSiO4,Eu,2,0.01,,,,298,460,0.19,0.22,,,,337,337,,,2.626340367,423,460,https://doi.org/10.1364/OME.6.000416,OSA,mp-550751, icsd-86792,1.225737719,Optical Materials Express,2159-3930,2016
1565,BaBeSiO4Eu0.02,BaBeSiO4,Eu,2,0.02,,,,298,460,0.18,0.21,,,,337,337,,,,,460,https://doi.org/10.1364/OME.6.000416,OSA,mp-550751, icsd-86792,1.116155079,Optical Materials Express,2159-3930,2016
1566,BaBeSiO4Eu0.03,BaBeSiO4,Eu,2,0.03,,,,298,460,0.18,0.22,53.35,,483,337,337,,,2.56937391,371,460,https://doi.org/10.1364/OME.6.000416,OSA,mp-550751, icsd-86792,1.170864075,Optical Materials Express,2159-3930,2016
1567,BaBeSiO4Eu0.05,BaBeSiO4,Eu,2,0.05,,,,298,460,0.18,0.24,,,,337,337,,,2.530199698,339,460,https://doi.org/10.1364/OME.6.000416,OSA,mp-550751, icsd-86792,1.168380032,Optical Materials Express,2159-3930,2016
1568,BaBeSiO4Eu0.07,BaBeSiO4,Eu,2,0.07,,,,298,460,0.19,0.25,,,,337,337,,,2.541579244,348,460,https://doi.org/10.1364/OME.6.000416,OSA,mp-550751, icsd-86792,1.178265835,Optical Materials Express,2159-3930,2016
1569,BaBeSiO4Eu0.1,BaBeSiO4,Eu,2,0.1,,,,298,460,0.18,0.25,,,,337,337,,,2.471291711,296,460,https://doi.org/10.1364/OME.6.000416,OSA,mp-550751, icsd-86792,1.152027746,Optical Materials Express,2159-3930,2016
1570,Ca9LaP7O28Eu0.005,Ca9LaP7O28,Eu,2,0.005,,,,298,502,0.281,0.445,,,483,365,405,,,2.923244019,838,502,https://doi.org/10.1364/OE.18.005089,OSA,,,1.079606037,Optics Express,1094-4087,2010
1571,Ca9LaP7O28Eu0.005Mn0.01,Ca9LaP7O28,Eu,2,0.005,Mn,2,0.01,298,502,0.367,0.411,,,,365,405,,,2.88536122,768,502,https://doi.org/10.1364/OE.18.005089,OSA,,,1.043470399,Optics Express,1094-4087,2010
1572,Ca9LaP7O28Eu0.005Mn0.015,Ca9LaP7O28,Eu,2,0.005,Mn,2,0.015,298,502,0.406,0.388,,,,365,405,,,2.78604121,611,502,https://doi.org/10.1364/OE.18.005089,OSA,,,0.989349884,Optics Express,1094-4087,2010
1573,Ca9LaP7O28Eu0.005Mn0.03,Ca9LaP7O28,Eu,2,0.005,Mn,2,0.03,298,502,0.495,0.358,,,,365,405,,,2.627365857,424,502,https://doi.org/10.1364/OE.18.005089,OSA,,,0.955603721,Optics Express,1094-4087,2010
1574,Ca9LaP7O28Eu0.005Mn0.05,Ca9LaP7O28,Eu,2,0.005,Mn,2,0.05,298,635,0.573,0.328,,,483,365,405,,,2.120573931,132,502,https://doi.org/10.1364/OE.18.005089,OSA,,,0.990411931,Optics Express,1094-4087,2010
1575,Ca9LaP7O28Eu0.005Mn0.07,Ca9LaP7O28,Eu,2,0.005,Mn,2,0.07,298,635,0.62,0.31,,,,365,405,,,1.745855195,55.7,502,https://doi.org/10.1364/OE.18.005089,OSA,,,0.985747964,Optics Express,1094-4087,2010
1576,Ca9LaP7O28Eu0.005Mn0.1,Ca9LaP7O28,Eu,2,0.005,Mn,2,0.1,298,635,0.637,0.303,,,,365,405,,,1.411619706,25.8,502,https://doi.org/10.1364/OE.18.005089,OSA,,,0.991110828,Optics Express,1094-4087,2010
1578,Ba0.99YSi2Al2O2N5Eu0.01,Ba0.99YSi2Al2O2N5,Eu,2,0.01,,,,298,510,0.2345,0.5577,,,,354,354,,,,,510,https://doi.org/10.1039/C0JM03573D,RSC,,,1.009276926,Journal of Materials Chemistry,0959-9428,2011
1579,Ba0.98YSi2Al2O2N5Eu0.02,Ba0.98YSi2Al2O2N5,Eu,2,0.02,,,,298,512,0.241,0.554,,,,358,358,,,,,512,https://doi.org/10.1039/C0JM03573D,RSC,,,1.011387561,Journal of Materials Chemistry,0959-9428,2011
1580,Ba0.96YSi2Al2O2N5Eu0.04,Ba0.96YSi2Al2O2N5,Eu,2,0.04,,,,298,515,0.2655,0.5698,,,,354,354,,,,,515,https://doi.org/10.1039/C0JM03573D,RSC,,,1.012520141,Journal of Materials Chemistry,0959-9428,2011
1581,Ba0.92YSi2Al2O2N5Eu0.08,Ba0.92YSi2Al2O2N5,Eu,2,0.08,,,,298,519,0.2923,0.5771,,,433,359,359,,,,,519,https://doi.org/10.1039/C0JM03573D,RSC,,,1.021633765,Journal of Materials Chemistry,0959-9428,2011
1582,Ba0.88YSi2Al2O2N5Eu0.12,Ba0.88YSi2Al2O2N5,Eu,2,0.12,,,,298,527,0.3164,0.5856,,,,362,362,,,,,527,https://doi.org/10.1039/C0JM03573D,RSC,,,1.022426845,Journal of Materials Chemistry,0959-9428,2011
1583,Ba0.84YSi2Al2O2N5Eu0.16,Ba0.84YSi2Al2O2N5,Eu,2,0.16,,,,298,533,0.3477,0.5779,,,,359,359,,,,,533,https://doi.org/10.1039/C0JM03573D,RSC,,,1.034516301,Journal of Materials Chemistry,0959-9428,2011
1584,Ba0.82Sr0.1YSi2Al2O2N5Eu0.08,Ba0.82Sr0.1YSi2Al2O2N5,Eu,2,0.08,,,,298,528,0.326,0.5767,,,,365,,,,,,,https://doi.org/10.1039/C0JM03573D,RSC,,,1.051486325,Journal of Materials Chemistry,0959-9428,2011
1585,Ba0.72Sr0.2YSi2Al2O2N5Eu0.08,Ba0.72Sr0.2YSi2Al2O2N5,Eu,2,0.08,,,,298,533,0.3418,0.5863,,,,365,,,,,,,https://doi.org/10.1039/C0JM03573D,RSC,,,1.063584037,Journal of Materials Chemistry,0959-9428,2011
1586,Ba0.52Sr0.4YSi2Al2O2N5Eu0.08,Ba0.52Sr0.4YSi2Al2O2N5,Eu,2,0.08,,,,298,545,0.398,0.5528,,,,365,,,,,,,https://doi.org/10.1039/C0JM03573D,RSC,,,1.075692513,Journal of Materials Chemistry,0959-9428,2011
1587,Ba0.32Sr0.6YSi2Al2O2N5Eu0.08,Ba0.32Sr0.6YSi2Al2O2N5,Eu,2,0.08,,,,298,550,0.4075,0.529,,,,365,,,,,,,https://doi.org/10.1039/C0JM03573D,RSC,,,1.081197382,Journal of Materials Chemistry,0959-9428,2011
1588,Ba0.12Sr0.8YSi2Al2O2N5Eu0.08,Ba0.12Sr0.8YSi2Al2O2N5,Eu,2,0.08,,,,298,565,0.4168,0.5163,,,,365,,,,,,,https://doi.org/10.1039/C0JM03573D,RSC,,,1.090671708,Journal of Materials Chemistry,0959-9428,2011
1589,Ba0.98La2Si2S8Eu0.02,Ba0.98La2Si2S8,Eu,2,0.02,,,,298,645,0.597,0.394,23.73,,403,405,405,,,2.563006187,365.6,645,https://doi.org/10.1021/am505613s,ACS,,,1.329712814,ACS Applied Materials &amp; Interfaces,1944-8244,2014
1590,Ca0.975Sr0.975SiO4Eu0.05,Ca0.975Sr0.975SiO4,Eu,2,0.05,,,,298,509,,,,,453,385,,,,,,,https://doi.org/10.1016/j.ceramint.2014.12.131,ESV,mp-554006, icsd-20544,1.002691115,Ceramics International,0272-8842,2015
1591,Sr7.92MgYP7O28Eu0.01,Sr7.92MgYP7O28,Eu,2,0.01,,,,298,610,0.44,0.471,,,453,400,400,,,,,610,https://doi.org/10.1021/ic200515w,ACS,,,1.626458199,Inorganic Chemistry,0020-1669,2011
1592,Sr7.76MgLaP7O28Eu0.03,Sr7.76MgLaP7O28,Eu,2,0.03,,,,298,611,0.495,0.473,,,443,400,400,,,,,611,https://doi.org/10.1021/ic200515w,ACS,,,1.963260398,Inorganic Chemistry,0020-1669,2011
1593,Ca0.94Al2Si2O8Eu0.01,Ca0.94Al2Si2O8,Eu,2,0.01,,,,298,425,0.17,0.11,,,,354,354,,,2.86332286,730,425,https://doi.org/10.1021/cm050638f,ACS,"mp-6532,mp-758658,mp-1227479", icsd-252652 icsd-252654 icsd-252649 icsd-654 icsd-31127 icsd-86319 icsd-34942 icsd-252657 icsd-252653 icsd-252650 icsd-86317 icsd-252655 icsd-252656 icsd-23922 icsd-22023 icsd-252648 icsd-22022 icsd-86318 icsd-252651 icsd-202712,1.063639207,Chemistry of Materials,0897-4756,2005
1594,Ca0.94Al2Si2O8Eu0.01Mn0.05,Ca0.94Al2Si2O8,Eu,2,0.01,Mn,2,0.05,298,425,0.18,0.12,,,,354,354,,,,,425,https://doi.org/10.1021/cm050638f,ACS,"mp-6532,mp-758658,mp-1227479", icsd-252652 icsd-252654 icsd-252649 icsd-654 icsd-31127 icsd-86319 icsd-34942 icsd-252657 icsd-252653 icsd-252650 icsd-86317 icsd-252655 icsd-252656 icsd-23922 icsd-22023 icsd-252648 icsd-22022 icsd-86318 icsd-252651 icsd-202712,1.016145695,Chemistry of Materials,0897-4756,2005
1595,Ca0.89Al2Si2O8Eu0.01Mn0.1,Ca0.89Al2Si2O8,Eu,2,0.01,Mn,2,0.1,298,425,0.2,0.14,,,,354,354,,,2.819543936,660,425,https://doi.org/10.1021/cm050638f,ACS,"mp-6532,mp-758658,mp-1227479", icsd-252652 icsd-252654 icsd-252649 icsd-654 icsd-31127 icsd-86319 icsd-34942 icsd-252657 icsd-252653 icsd-252650 icsd-86317 icsd-252655 icsd-252656 icsd-23922 icsd-22023 icsd-252648 icsd-22022 icsd-86318 icsd-252651 icsd-202712,0.973064365,Chemistry of Materials,0897-4756,2005
1596,Ca0.84Al2Si2O8Eu0.01Mn0.15,Ca0.84Al2Si2O8,Eu,2,0.01,Mn,2,0.15,298,425,0.24,0.21,,,,354,354,,,2.755874856,570,425,https://doi.org/10.1021/cm050638f,ACS,"mp-6532,mp-758658,mp-1227479", icsd-252652 icsd-252654 icsd-252649 icsd-654 icsd-31127 icsd-86319 icsd-34942 icsd-252657 icsd-252653 icsd-252650 icsd-86317 icsd-252655 icsd-252656 icsd-23922 icsd-22023 icsd-252648 icsd-22022 icsd-86318 icsd-252651 icsd-202712,0.970760308,Chemistry of Materials,0897-4756,2005
1597,Ca0.79Al2Si2O8Eu0.01Mn0.2,Ca0.79Al2Si2O8,Eu,2,0.01,Mn,2,0.2,298,425,0.3,0.29,,,,354,354,,,2.633468456,430,425,https://doi.org/10.1021/cm050638f,ACS,"mp-6532,mp-758658,mp-1227479", icsd-252652 icsd-252654 icsd-252649 icsd-654 icsd-31127 icsd-86319 icsd-34942 icsd-252657 icsd-252653 icsd-252650 icsd-86317 icsd-252655 icsd-252656 icsd-23922 icsd-22023 icsd-252648 icsd-22022 icsd-86318 icsd-252651 icsd-202712,1.003379404,Chemistry of Materials,0897-4756,2005
1598,Ca0.74Al2Si2O8Eu0.01Mn0.25,Ca0.74Al2Si2O8,Eu,2,0.01,Mn,2,0.25,298,425,0.33,0.31,,,,354,354,,,2.531478917,340,425,https://doi.org/10.1021/cm050638f,ACS,"mp-6532,mp-758658,mp-1227479", icsd-252652 icsd-252654 icsd-252649 icsd-654 icsd-31127 icsd-86319 icsd-34942 icsd-252657 icsd-252653 icsd-252650 icsd-86317 icsd-252655 icsd-252656 icsd-23922 icsd-22023 icsd-252648 icsd-22022 icsd-86318 icsd-252651 icsd-202712,1.002863563,Chemistry of Materials,0897-4756,2005
1599,Sr0.99Zn2P2O8Eu0.01,Sr0.99Zn2P2O8,Eu,2,0.01,,,,298,416,0.17,0.06,,,,365,365,,,,,416,https://doi.org/10.1063/1.2182026,AIP,mp-8810, icsd-68881,1.056559211,Applied Physics Letters,0003-6951,2006
1600,Sr0.99Zn1.994P2O8Eu0.01Mn0.006,Sr0.99Zn1.994P2O8,Eu,2,0.01,Mn,2,0.006,298,416,0.26,0.22,,,,365,365,,,,,416,https://doi.org/10.1063/1.2182026,AIP,mp-8810, icsd-68881,1.082096078,Applied Physics Letters,0003-6951,2006
1601,Sr0.99Zn1.99P2O8Eu0.01Mn0.01,Sr0.99Zn1.99P2O8,Eu,2,0.01,Mn,2,0.01,298,416,0.32,0.31,,,,365,365,,,,,416,https://doi.org/10.1063/1.2182026,AIP,mp-8810, icsd-68881,1.081885347,Applied Physics Letters,0003-6951,2006
1602,Sr0.99Zn1.86P2O8Eu0.01Mn0.014,Sr0.99Zn1.86P2O8,Eu,2,0.01,Mn,2,0.014,298,416,0.37,0.37,,,,365,365,,,,,416,https://doi.org/10.1063/1.2182026,AIP,mp-8810, icsd-68881,1.09050988,Applied Physics Letters,0003-6951,2006
1603,SrZn1.96P2O8Mn0.04,SrZn1.96P2O8,Mn,2,0.04,,,,298,538,0.46,0.46,,,,416,416,,,,,538,https://doi.org/10.1063/1.2182026,AIP,mp-8810, icsd-68881,1.047075994,Applied Physics Letters,0003-6951,2006
1604,Ca1.992MgSi2O7Eu0.004,Ca1.992MgSi2O7,Eu,2,0.004,,,,298,528,0.36,0.55,,,,381,381,,,,,528,https://doi.org/10.1063/1.2722670,AIP,"mp-6094,mp-559083,mp-677780", icsd-94146 icsd-85089 icsd-94142 icsd-160358 icsd-94145 icsd-94140 icsd-92773 icsd-50065 icsd-160352 icsd-50068 icsd-50070 icsd-163285 icsd-160353 icsd-94141 icsd-160355 icsd-160354 icsd-187931 icsd-50067 icsd-160356 icsd-34805 icsd-50071 icsd-100736 icsd-26683 icsd-192373 icsd-94144 icsd-50066 icsd-67691 icsd-39924 icsd-160357 icsd-50069 icsd-163286 icsd-158177 icsd-94143 icsd-85088 icsd-163287,0.965303702,Applied Physics Letters,0003-6951,2007
1605,Ca1.992Mg0.9Si2O7Eu0.004Mn0.1,Ca1.992Mg0.9Si2O7,Eu,2,0.004,Mn,2,0.1,298,528,0.37,0.55,,,,381,381,,,,,528,https://doi.org/10.1063/1.2722670,AIP,"mp-6094,mp-559083,mp-677780", icsd-94146 icsd-85089 icsd-94142 icsd-160358 icsd-94145 icsd-94140 icsd-92773 icsd-50065 icsd-160352 icsd-50068 icsd-50070 icsd-163285 icsd-160353 icsd-94141 icsd-160355 icsd-160354 icsd-187931 icsd-50067 icsd-160356 icsd-34805 icsd-50071 icsd-100736 icsd-26683 icsd-192373 icsd-94144 icsd-50066 icsd-67691 icsd-39924 icsd-160357 icsd-50069 icsd-163286 icsd-158177 icsd-94143 icsd-85088 icsd-163287,0.994646449,Applied Physics Letters,0003-6951,2007
1606,Ca1.992Mg0.85Si2O7Eu0.004Mn0.15,Ca1.992Mg0.85Si2O7,Eu,2,0.004,Mn,2,0.15,298,528,0.38,0.53,,,,381,381,,,,,528,https://doi.org/10.1063/1.2722670,AIP,"mp-6094,mp-559083,mp-677780", icsd-94146 icsd-85089 icsd-94142 icsd-160358 icsd-94145 icsd-94140 icsd-92773 icsd-50065 icsd-160352 icsd-50068 icsd-50070 icsd-163285 icsd-160353 icsd-94141 icsd-160355 icsd-160354 icsd-187931 icsd-50067 icsd-160356 icsd-34805 icsd-50071 icsd-100736 icsd-26683 icsd-192373 icsd-94144 icsd-50066 icsd-67691 icsd-39924 icsd-160357 icsd-50069 icsd-163286 icsd-158177 icsd-94143 icsd-85088 icsd-163287,0.994646449,Applied Physics Letters,0003-6951,2007
1607,Ca1.992Mg0.8Si2O7Eu0.004Mn0.2,Ca1.992Mg0.8Si2O7,Eu,2,0.004,Mn,2,0.2,298,528,0.4,0.49,,,,381,381,,,,,528,https://doi.org/10.1063/1.2722670,AIP,"mp-6094,mp-559083,mp-677780", icsd-94146 icsd-85089 icsd-94142 icsd-160358 icsd-94145 icsd-94140 icsd-92773 icsd-50065 icsd-160352 icsd-50068 icsd-50070 icsd-163285 icsd-160353 icsd-94141 icsd-160355 icsd-160354 icsd-187931 icsd-50067 icsd-160356 icsd-34805 icsd-50071 icsd-100736 icsd-26683 icsd-192373 icsd-94144 icsd-50066 icsd-67691 icsd-39924 icsd-160357 icsd-50069 icsd-163286 icsd-158177 icsd-94143 icsd-85088 icsd-163287,0.994694047,Applied Physics Letters,0003-6951,2007
1608,Ca1.992Mg0.75Si2O7Eu0.004Mn0.25,Ca1.992Mg0.75Si2O7,Eu,2,0.004,Mn,2,0.25,298,528,0.42,0.47,,,,381,381,,,,,528,https://doi.org/10.1063/1.2722670,AIP,"mp-6094,mp-559083,mp-677780", icsd-94146 icsd-85089 icsd-94142 icsd-160358 icsd-94145 icsd-94140 icsd-92773 icsd-50065 icsd-160352 icsd-50068 icsd-50070 icsd-163285 icsd-160353 icsd-94141 icsd-160355 icsd-160354 icsd-187931 icsd-50067 icsd-160356 icsd-34805 icsd-50071 icsd-100736 icsd-26683 icsd-192373 icsd-94144 icsd-50066 icsd-67691 icsd-39924 icsd-160357 icsd-50069 icsd-163286 icsd-158177 icsd-94143 icsd-85088 icsd-163287,0.994737821,Applied Physics Letters,0003-6951,2007
1609,Ca1.992Mg0.7Si2O7Eu0.004Mn0.3,Ca1.992Mg0.7Si2O7,Eu,2,0.004,Mn,2,0.3,298,528,0.45,0.46,,,,381,381,,,,,528,https://doi.org/10.1063/1.2722670,AIP,"mp-6094,mp-559083,mp-677780", icsd-94146 icsd-85089 icsd-94142 icsd-160358 icsd-94145 icsd-94140 icsd-92773 icsd-50065 icsd-160352 icsd-50068 icsd-50070 icsd-163285 icsd-160353 icsd-94141 icsd-160355 icsd-160354 icsd-187931 icsd-50067 icsd-160356 icsd-34805 icsd-50071 icsd-100736 icsd-26683 icsd-192373 icsd-94144 icsd-50066 icsd-67691 icsd-39924 icsd-160357 icsd-50069 icsd-163286 icsd-158177 icsd-94143 icsd-85088 icsd-163287,0.994777766,Applied Physics Letters,0003-6951,2007
1610,Ca1.992Mg0.65Si2O7Eu0.004Mn0.35,Ca1.992Mg0.65Si2O7,Eu,2,0.004,Mn,2,0.35,298,528,0.45,0.44,,,,381,381,,,,,528,https://doi.org/10.1063/1.2722670,AIP,"mp-6094,mp-559083,mp-677780", icsd-94146 icsd-85089 icsd-94142 icsd-160358 icsd-94145 icsd-94140 icsd-92773 icsd-50065 icsd-160352 icsd-50068 icsd-50070 icsd-163285 icsd-160353 icsd-94141 icsd-160355 icsd-160354 icsd-187931 icsd-50067 icsd-160356 icsd-34805 icsd-50071 icsd-100736 icsd-26683 icsd-192373 icsd-94144 icsd-50066 icsd-67691 icsd-39924 icsd-160357 icsd-50069 icsd-163286 icsd-158177 icsd-94143 icsd-85088 icsd-163287,0.994813863,Applied Physics Letters,0003-6951,2007
1611,Ca2Mg0.75Si2O7Mn0.25,Ca2Mg0.75Si2O7,Mn,2,0.25,,,,298,602,0.57,0.36,,,,408,408,,,,,602,https://doi.org/10.1063/1.2722670,AIP,"mp-6094,mp-559083,mp-677780", icsd-94146 icsd-85089 icsd-94142 icsd-160358 icsd-94145 icsd-94140 icsd-92773 icsd-50065 icsd-160352 icsd-50068 icsd-50070 icsd-163285 icsd-160353 icsd-94141 icsd-160355 icsd-160354 icsd-187931 icsd-50067 icsd-160356 icsd-34805 icsd-50071 icsd-100736 icsd-26683 icsd-192373 icsd-94144 icsd-50066 icsd-67691 icsd-39924 icsd-160357 icsd-50069 icsd-163286 icsd-158177 icsd-94143 icsd-85088 icsd-163287,1.151127022,Applied Physics Letters,0003-6951,2007
1612,Ca9.9KP7O28Eu0.01,Ca9.9KP7O28,Eu,2,0.01,,,,298,460,0.175,0.2075,,,,347,347,,,,,460,https://doi.org/10.1149/1.3121531,IOP,mp-6813, icsd-91525,1.168239412,Journal of The Electrochemical Society,0013-4651,2009
1613,Ca9.6KP7O28Eu0.01Mn0.03,Ca9.6KP7O28,Eu,2,0.01,Mn,2,0.03,298,460,0.2195,0.213,,,543,347,347,,,,,460,https://doi.org/10.1149/1.3121531,IOP,mp-6813, icsd-91525,1.446472047,Journal of The Electrochemical Society,0013-4651,2009
1614,Ca9.5KP7O28Eu0.01Mn0.04,Ca9.5KP7O28,Eu,2,0.01,Mn,2,0.04,298,460,0.264,0.2317,,,,347,347,,,,,460,https://doi.org/10.1149/1.3121531,IOP,mp-6813, icsd-91525,1.392959144,Journal of The Electrochemical Society,0013-4651,2009
1615,Ca9.2KP7O28Eu0.01Mn0.07,Ca9.2KP7O28,Eu,2,0.01,Mn,2,0.07,298,460,0.3016,0.2368,,,,347,347,,,,,460,https://doi.org/10.1149/1.3121531,IOP,mp-6813, icsd-91525,1.473516324,Journal of The Electrochemical Society,0013-4651,2009
1616,Ca8.9KP7O28Eu0.01Mn0.1,Ca8.9KP7O28,Eu,2,0.01,Mn,2,0.1,298,460,0.3483,0.2376,,,,347,347,,,,,460,https://doi.org/10.1149/1.3121531,IOP,mp-6813, icsd-91525,1.420064012,Journal of The Electrochemical Society,0013-4651,2009
1617,Sr3B2O6Ce0.01,Sr3B2O6,Ce,3,0.01,,,,298,434,0.2,0.16,,,,351,351,,,,,434,https://doi.org/10.1063/1.2772195,AIP,mp-16432, icsd-93395,1.208683926,Applied Physics Letters,0003-6951,2007
1618,Sr3B2O6Ce0.01Eu0.001,Sr3B2O6,Ce,3,0.01,Eu,2,0.001,298,434,0.25,0.19,,,,351,351,,,,,434,https://doi.org/10.1063/1.2772195,AIP,mp-16432, icsd-93395,1.1415387,Applied Physics Letters,0003-6951,2007
1619,Sr3B2O6Ce0.01Eu0.0015,Sr3B2O6,Ce,3,0.01,Eu,2,0.0015,298,434,0.31,0.24,,,,351,351,,,,,434,https://doi.org/10.1063/1.2772195,AIP,mp-16432, icsd-93395,1.141407707,Applied Physics Letters,0003-6951,2007
1620,Sr3B2O6Ce0.01Eu0.002,Sr3B2O6,Ce,3,0.01,Eu,2,0.002,298,434,0.43,0.36,,,,351,351,,,,,434,https://doi.org/10.1063/1.2772195,AIP,mp-16432, icsd-93395,1.141277093,Applied Physics Letters,0003-6951,2007
1621,Sr3B2O6Ce0.01Eu0.0025,Sr3B2O6,Ce,3,0.01,Eu,2,0.0025,298,434,0.44,0.37,,,,351,351,,,,,434,https://doi.org/10.1063/1.2772195,AIP,mp-16432, icsd-93395,1.141146764,Applied Physics Letters,0003-6951,2007
1622,Sr3B2O6Ce0.01Eu0.007,Sr3B2O6,Ce,3,0.01,Eu,2,0.007,298,574,0.49,0.44,,,,351,351,,,,,574,https://doi.org/10.1063/1.2772195,AIP,mp-16432, icsd-93395,1.142326256,Applied Physics Letters,0003-6951,2007
1623,Sr3B2O6Eu0.01,Sr3B2O6,Eu,2,0.01,,,,298,574,0.53,0.46,,,,377,377,,,,,574,https://doi.org/10.1063/1.2772195,AIP,mp-16432, icsd-93395,1.183198391,Applied Physics Letters,0003-6951,2007
1624,LiBa0.99PO4Eu0.01,LiBa0.99PO4,Eu,2,0.01,,,,298,470,0.1397,0.1857,,,,350,350,,,3.079181246,1200,470,https://doi.org/10.1063/1.3673331,AIP,,,1.024212098,Journal of Applied Physics,0021-8979,2012
1625,LiBa0.97PO4Eu0.03,LiBa0.97PO4,Eu,2,0.03,,,,298,470,0.1401,0.1903,,,,350,350,,,2.995635195,990,470,https://doi.org/10.1063/1.3673331,AIP,,,0.984261447,Journal of Applied Physics,0021-8979,2012
1626,LiBa0.95PO4Eu0.05,LiBa0.95PO4,Eu,2,0.05,,,,298,470,0.1403,0.1976,,,433,350,350,,,2.991226076,980,470,https://doi.org/10.1063/1.3673331,AIP,,,0.984440678,Journal of Applied Physics,0021-8979,2012
1627,LiBa0.93PO4Eu0.07,LiBa0.93PO4,Eu,2,0.07,,,,298,470,0.1409,0.2023,,,,350,350,,,2.954242509,900,470,https://doi.org/10.1063/1.3673331,AIP,,,1.000653863,Journal of Applied Physics,0021-8979,2012
1628,LiBa0.91PO4Eu0.09,LiBa0.91PO4,Eu,2,0.09,,,,298,470,0.1411,0.2059,,,,350,350,,,2.86332286,730,470,https://doi.org/10.1063/1.3673331,AIP,,,1.003377,Journal of Applied Physics,0021-8979,2012
1629,LiBa0.9PO5Tb0.1,LiBa0.9PO5,Tb,3,0.1,,,,298,545,0.2231,0.4287,,,,378,378,,,6.371067862,2350000,545,https://doi.org/10.1063/1.3673331,AIP,,,1.08827629,Journal of Applied Physics,0021-8979,2012
1630,LiBa0.8PO5Tb0.2,LiBa0.8PO5,Tb,3,0.2,,,,298,545,0.2282,0.423,,,,378,378,,,6.397940009,2500000,545,https://doi.org/10.1063/1.3673331,AIP,,,0.981193869,Journal of Applied Physics,0021-8979,2012
1631,LiBa0.7PO5Tb0.3,LiBa0.7PO5,Tb,3,0.3,,,,298,545,0.2543,0.5457,,,,378,378,,,6.401400541,2520000,545,https://doi.org/10.1063/1.3673331,AIP,,,1.009346371,Journal of Applied Physics,0021-8979,2012
1632,LiBa0.6PO5Tb0.4,LiBa0.6PO5,Tb,3,0.4,,,,298,545,0.2535,0.5488,,,,378,378,,,6.399673721,2510000,545,https://doi.org/10.1063/1.3673331,AIP,,,0.979701228,Journal of Applied Physics,0021-8979,2012
1633,LiBa0.5PO5Tb0.5,LiBa0.5PO5,Tb,3,0.5,,,,298,545,0.2527,0.4961,,,,378,378,,,6.041392685,1100000,545,https://doi.org/10.1063/1.3673331,AIP,,,0.997932575,Journal of Applied Physics,0021-8979,2012
1634,LiBa0.98PO4Sm0.02,LiBa0.98PO4,Sm,3,0.02,,,,298,599,0.5308,0.4617,,,,402,402,,,6.447158031,2800000,599,https://doi.org/10.1063/1.3673331,AIP,,,1.083107981,Journal of Applied Physics,0021-8979,2012
1635,LiBa0.96PO4Sm0.04,LiBa0.96PO4,Sm,3,0.04,,,,298,599,0.5331,0.4592,,,,402,402,,,6.450249108,2820000,599,https://doi.org/10.1063/1.3673331,AIP,,,1.035699314,Journal of Applied Physics,0021-8979,2012
1636,LiBa0.94PO4Sm0.06,LiBa0.94PO4,Sm,3,0.06,,,,298,599,0.536,0.4573,,,,402,402,,,6.434568904,2720000,599,https://doi.org/10.1063/1.3673331,AIP,,,1.144422474,Journal of Applied Physics,0021-8979,2012
1637,LiBa0.91PO4Sm0.09,LiBa0.91PO4,Sm,3,0.09,,,,298,599,0.5308,0.4612,,,,402,402,,,6.382017043,2410000,599,https://doi.org/10.1063/1.3673331,AIP,,,0.976104664,Journal of Applied Physics,0021-8979,2012
1638,LiBa0.88PO4Sm0.12,LiBa0.88PO4,Sm,3,0.12,,,,298,599,0.5237,0.4665,,,,402,402,,,6.371067862,2350000,599,https://doi.org/10.1063/1.3673331,AIP,,,1.088302932,Journal of Applied Physics,0021-8979,2012
1639,Ca2Y0.995TaO6Eu0.005,Ca2Y0.995TaO6,Eu,3,0.005,,,,298,612,0.619,0.378,,,,395,395,,,5.990782692,979000,612,https://doi.org/10.1016/j.jre.2020.07.006,ESV,,,0.95463001,Journal of Rare Earths,1002-0721,2021
1640,Ca2Y0.99TaO6Eu0.01,Ca2Y0.99TaO6,Eu,3,0.01,,,,298,612,0.625,0.373,,,,395,395,,,,,612,https://doi.org/10.1016/j.jre.2020.07.006,ESV,,,0.964498168,Journal of Rare Earths,1002-0721,2021
1641,Ca2Y0.98TaO6Eu0.02,Ca2Y0.98TaO6,Eu,3,0.02,,,,298,612,0.631,0.367,,,,395,395,,,,,612,https://doi.org/10.1016/j.jre.2020.07.006,ESV,,,0.964278064,Journal of Rare Earths,1002-0721,2021
1642,Ca2Y0.95TaO6Eu0.05,Ca2Y0.95TaO6,Eu,3,0.05,,,,298,612,0.641,0.358,,,,395,395,,,,,612,https://doi.org/10.1016/j.jre.2020.07.006,ESV,,,0.956349118,Journal of Rare Earths,1002-0721,2021
1643,Ca2Y0.9TaO6Eu0.1,Ca2Y0.9TaO6,Eu,3,0.1,,,,298,612,0.65,0.349,,,,395,395,,,5.915927212,824000,612,https://doi.org/10.1016/j.jre.2020.07.006,ESV,,,1.177957115,Journal of Rare Earths,1002-0721,2021
1644,Ca2Y0.8TaO6Eu0.2,Ca2Y0.8TaO6,Eu,3,0.2,,,,298,612,0.66,0.339,,,,395,395,,,,,612,https://doi.org/10.1016/j.jre.2020.07.006,ESV,,,0.956645904,Journal of Rare Earths,1002-0721,2021
1645,Ca2Y0.7TaO6Eu0.3,Ca2Y0.7TaO6,Eu,3,0.3,,,,298,612,0.664,0.335,,,,395,395,,,,,612,https://doi.org/10.1016/j.jre.2020.07.006,ESV,,,0.976555241,Journal of Rare Earths,1002-0721,2021
1646,Ca2Y0.6TaO6Eu0.4,Ca2Y0.6TaO6,Eu,3,0.4,,,,298,612,0.666,0.333,52.7,12.4,,395,395,,,5.869818208,741000,612,https://doi.org/10.1016/j.jre.2020.07.006,ESV,,,1.044657689,Journal of Rare Earths,1002-0721,2021
1647,Ca2Y0.5TaO6Eu0.5,Ca2Y0.5TaO6,Eu,3,0.5,,,,298,612,0.667,0.332,,,,395,395,,,,,612,https://doi.org/10.1016/j.jre.2020.07.006,ESV,,,1.008672287,Journal of Rare Earths,1002-0721,2021
1648,Ca2In0.95SbO6Eu0.05,Ca2In0.95SbO6,Eu,3,0.05,,,,298,616,0.586,0.363,,,,395,395,,,6.086359831,1220000,616,https://doi.org/10.1016/j.jallcom.2020.156249,ESV,,,0.997341095,Journal of Alloys and Compounds,0925-8388,2020
1649,Ca2In0.9SbO6Eu0.1,Ca2In0.9SbO6,Eu,3,0.1,,,,298,616,0.602,0.361,,,,395,395,,,6.06069784,1150000,616,https://doi.org/10.1016/j.jallcom.2020.156249,ESV,,,1.04974017,Journal of Alloys and Compounds,0925-8388,2020
1650,Ca2In0.8SbO6Eu0.2,Ca2In0.8SbO6,Eu,3,0.2,,,,298,616,0.602,0.346,,,,395,395,,,6.053078443,1130000,616,https://doi.org/10.1016/j.jallcom.2020.156249,ESV,,,0.963625973,Journal of Alloys and Compounds,0925-8388,2020
1651,Ca2In0.6SbO6Eu0.4,Ca2In0.6SbO6,Eu,3,0.4,,,,298,616,0.654,0.34,,,,395,395,,,6.029383778,1070000,616,https://doi.org/10.1016/j.jallcom.2020.156249,ESV,,,1.073161626,Journal of Alloys and Compounds,0925-8388,2020
1652,Ca2In0.4SbO6Eu0.6,Ca2In0.4SbO6,Eu,3,0.6,,,,298,616,0.655,0.339,,,,395,395,,,6.008600172,1020000,616,https://doi.org/10.1016/j.jallcom.2020.156249,ESV,,,0.987653392,Journal of Alloys and Compounds,0925-8388,2020
1653,Ca2In0.2SbO6Eu0.8,Ca2In0.2SbO6,Eu,3,0.8,,,,298,616,0.656,0.338,82,,,395,395,,,5.929418926,850000,616,https://doi.org/10.1016/j.jallcom.2020.156249,ESV,,,1.039424575,Journal of Alloys and Compounds,0925-8388,2020
1654,Ca2SbO6Eu1,Ca2SbO6,Eu,3,1,,,,298,616,0.653,0.339,,,,395,395,,,5.770852012,590000,616,https://doi.org/10.1016/j.jallcom.2020.156249,ESV,,,0.99782721,Journal of Alloys and Compounds,0925-8388,2020
1655,Ba2La7.98Ge6O26Eu0.02,Ba2La7.98Ge6O26,Eu,3,0.02,,,,298,611,,,,,,395,395,,,6.200303183,1586000,611,https://doi.org/10.1016/j.jre.2020.10.019,ESV,,,1.013433993,Journal of Rare Earths,1002-0721,2021
1656,Ba2La7.92Ge6O26Eu0.08,Ba2La7.92Ge6O26,Eu,3,0.08,,,,298,611,0.5838,0.4071,37.23,,523,395,395,,,6.205745541,1606000,611,https://doi.org/10.1016/j.jre.2020.10.019,ESV,,,0.961963158,Journal of Rare Earths,1002-0721,2021
1657,Ba2La7.86Ge6O26Eu0.14,Ba2La7.86Ge6O26,Eu,3,0.14,,,,298,611,,,,,,395,395,,,6.20790353,1614000,611,https://doi.org/10.1016/j.jre.2020.10.019,ESV,,,0.985572379,Journal of Rare Earths,1002-0721,2021
1658,Ba3.72Na2W2O11Eu0.07,Ba3.72Na2W2O11,Eu,3,0.07,,,,298,615,,,10.1,,,275,395,,,,,615,https://doi.org/10.1016/j.jallcom.2015.09.182,ESV,mp-1228581,,1.051149804,Journal of Alloys and Compounds,0925-8388,2016
1659,Ba3.72Na2W2O11Eu0.07,Ba3.72Na2W2O11,Eu,3,0.07,,,,298,615,,,15.8,,,335,395,,,,,615,https://doi.org/10.1016/j.jallcom.2015.09.182,ESV,mp-1228581,,1.044349885,Journal of Alloys and Compounds,0925-8388,2016
1660,Ba3.96Na2W2O11Eu0.01,Ba3.96Na2W2O11,Eu,3,0.01,,,,298,615,0.575,0.397,,,,395,395,,,,,615,https://doi.org/10.1016/j.jallcom.2015.09.182,ESV,mp-1228581,,1.054767616,Journal of Alloys and Compounds,0925-8388,2016
1661,Ba3.96Na2W2O11Eu0.01,Ba3.96Na2W2O11,Eu,3,0.01,,,,298,615,,,,,,266,395,,,6.201397124,1590000,615,https://doi.org/10.1016/j.jallcom.2015.09.182,ESV,mp-1228581,,0.989724463,Journal of Alloys and Compounds,0925-8388,2016
1662,Ba3.88Na2W2O11Eu0.03,Ba3.88Na2W2O11,Eu,3,0.03,,,,298,615,,,,,,266,395,,,6.149219113,1410000,615,https://doi.org/10.1016/j.jallcom.2015.09.182,ESV,mp-1228581,,0.991375726,Journal of Alloys and Compounds,0925-8388,2016
1663,Ba3.8Na2W2O11Eu0.05,Ba3.8Na2W2O11,Eu,3,0.05,,,,298,615,,,,,,266,395,,,6.021189299,1050000,615,https://doi.org/10.1016/j.jallcom.2015.09.182,ESV,mp-1228581,,0.999687732,Journal of Alloys and Compounds,0925-8388,2016
1664,Ba3.72Na2W2O11Eu0.07,Ba3.72Na2W2O11,Eu,3,0.07,,,,298,615,,,,,,266,395,,,5.982271233,960000,615,https://doi.org/10.1016/j.jallcom.2015.09.182,ESV,mp-1228581,,1.035138192,Journal of Alloys and Compounds,0925-8388,2016
1665,Ba3.72Na2W2O11Eu0.07,Ba3.72Na2W2O11,Eu,3,0.07,,,,298,615,,,68.1,,,395,395,,,,,615,https://doi.org/10.1016/j.jallcom.2015.09.182,ESV,mp-1228581,,1.034845322,Journal of Alloys and Compounds,0925-8388,2016
1666,Ba3.64Na2W2O11Eu0.09,Ba3.64Na2W2O11,Eu,3,0.09,,,,298,615,0.654,0.329,,,,395,395,,,4.838849091,69000,615,https://doi.org/10.1016/j.jallcom.2015.09.182,ESV,mp-1228581,,0.976323351,Journal of Alloys and Compounds,0925-8388,2016
1667,Ba3.72Na2W2O11Eu0.07,Ba3.72Na2W2O11,Eu,3,0.07,,,,298,615,,,45.3,,,465,395,,,,,615,https://doi.org/10.1016/j.jallcom.2015.09.182,ESV,mp-1228581,,1.0431943,Journal of Alloys and Compounds,0925-8388,2016
1668,Y2O2SEu0.05,Y2O2S,Eu,3,0.05,,,,298,627,,,57.2,,,275,395,,,,,627,https://doi.org/10.1016/j.jallcom.2015.09.182,ESV,mp-12894, icsd-154582,1.133278366,Journal of Alloys and Compounds,0925-8388,2016
1669,Y2O2SEu0.05,Y2O2S,Eu,3,0.05,,,,298,627,,,39.2,,,335,395,,,,,627,https://doi.org/10.1016/j.jallcom.2015.09.182,ESV,mp-12894, icsd-154582,1.149516546,Journal of Alloys and Compounds,0925-8388,2016
1670,Ba4La5.64Si6O25Eu0.06,Ba4La5.64Si6O25,Eu,3,0.06,,,,298,613,0.634,0.365,65,,418,394,394,,,6.193124598,1560000,613,https://doi.org/10.1039/C5TC03919C,RSC,,,1.154495273,Journal of Materials Chemistry C,2050-7526,2016
1671,Ca9LaP5O24SiF2Ce0.05,Ca9LaP5O24SiF2,Ce,3,0.05,,,,298,404,,,39.7,,,275,275,,,2.585257635,384.82,403,https://doi.org/10.1016/j.optcom.2014.09.010,ESV,,,1.04115637,Optics Communications,0030-4018,2015
1672,Ca9La0.94P5O24SiF2Ce0.05Tb0.01,Ca9La0.94P5O24SiF2,Ce,3,0.05,Tb,3,0.01,298,543,,,22.6,,,275,275,,,2.544737582,350.54,403,https://doi.org/10.1016/j.optcom.2014.09.010,ESV,,,1.126508616,Optics Communications,0030-4018,2015
1673,Ca9La0.92P5O24SiF2Ce0.05Tb0.03,Ca9La0.92P5O24SiF2,Ce,3,0.05,Tb,3,0.03,298,543,,,21.7,,,275,275,,,,,403,https://doi.org/10.1016/j.optcom.2014.09.010,ESV,,,1.48155463,Optics Communications,0030-4018,2015
1674,Ca9La0.91P5O24SiF2Ce0.05Tb0.05,Ca9La0.91P5O24SiF2,Ce,3,0.05,Tb,3,0.05,298,543,,,18.3,,,275,275,,,2.492550872,310.85,403,https://doi.org/10.1016/j.optcom.2014.09.010,ESV,,,1.113208436,Optics Communications,0030-4018,2015
1675,Ca9La0.85P5O24SiF2Ce0.05Tb0.1,Ca9La0.85P5O24SiF2,Ce,3,0.05,Tb,3,0.1,298,543,,,15.9,,573,275,275,,,2.450849313,282.39,403,https://doi.org/10.1016/j.optcom.2014.09.010,ESV,,,1.113143417,Optics Communications,0030-4018,2015
1676,Ca9La0.75P5O24SiF2Ce0.05Tb0.2,Ca9La0.75P5O24SiF2,Ce,3,0.05,Tb,3,0.2,298,404,,,14.8,,,275,275,,,2.413182371,258.93,403,https://doi.org/10.1016/j.optcom.2014.09.010,ESV,,,1.095996819,Optics Communications,0030-4018,2015
1677,Ca8La1.98P6O26Ce0.02,Ca8La1.98P6O26,Ce,3,0.02,,,,298,415,0.157,0.123,59,,,310,310,,,,,415,https://doi.org/10.1021/jp302252k,ACS,,,1.009190201,Journal of Physical Chemistry C,1932-7447,2012
1678,Ca8La1.96P6O26Ce0.04,Ca8La1.96P6O26,Ce,3,0.04,,,,298,415,0.16,0.115,67,,,310,310,,,,,415,https://doi.org/10.1021/jp302252k,ACS,,,1.00873596,Journal of Physical Chemistry C,1932-7447,2012
1679,Ca8La1.94P6O26Ce0.06,Ca8La1.94P6O26,Ce,3,0.06,,,,298,415,0.168,0.158,47,,,310,310,,,,,415,https://doi.org/10.1021/jp302252k,ACS,,,1.006532665,Journal of Physical Chemistry C,1932-7447,2012
1680,Ca8La1.92P6O26Ce0.08,Ca8La1.92P6O26,Ce,3,0.08,,,,298,415,0.171,0.159,44,,,310,310,,,,,415,https://doi.org/10.1021/jp302252k,ACS,,,1.006661165,Journal of Physical Chemistry C,1932-7447,2012
1681,Ca7.98La2P6O26Eu0.02,Ca7.98La2P6O26,Eu,2,0.02,,,,298,453,0.184,0.156,13,,,318,318,370,252,,,453,https://doi.org/10.1021/jp302252k,ACS,,,1.041314653,Journal of Physical Chemistry C,1932-7447,2012
1682,Ca7.95La2P6O26Eu0.05,Ca7.95La2P6O26,Eu,2,0.05,,,,298,453,0.187,0.164,14,,,318,318,370,252,,,453,https://doi.org/10.1021/jp302252k,ACS,,,1.032633482,Journal of Physical Chemistry C,1932-7447,2012
1683,Ca7.94La2P6O26Eu0.06,Ca7.94La2P6O26,Eu,2,0.06,,,,298,453,0.196,0.185,9,,,318,318,370,252,,,453,https://doi.org/10.1021/jp302252k,ACS,,,1.032920085,Journal of Physical Chemistry C,1932-7447,2012
1684,Ca7.92La2P6O26Eu0.08,Ca7.92La2P6O26,Eu,2,0.08,,,,298,453,0.199,0.192,7,,,318,318,370,252,,,453,https://doi.org/10.1021/jp302252k,ACS,,,1.033177058,Journal of Physical Chemistry C,1932-7447,2012
1685,Ca7.98La1.96P6O26Ce0.04Eu0.02,Ca7.98La1.96P6O26,Ce,3,0.04,Eu,2,0.02,298,453,0.179,0.169,43,,,310,,,,1.460597189,28.88,415,https://doi.org/10.1021/jp302252k,ACS,,,1.001875286,Journal of Physical Chemistry C,1932-7447,2012
1686,Ca7.95La1.96P6O26Ce0.04Eu0.05,Ca7.95La1.96P6O26,Ce,3,0.04,Eu,2,0.05,298,453,0.184,0.181,31,,,310,,,,,,415,https://doi.org/10.1021/jp302252k,ACS,,,1.014938581,Journal of Physical Chemistry C,1932-7447,2012
1687,Ca7.94La1.96P6O26Ce0.04Eu0.06,Ca7.94La1.96P6O26,Ce,3,0.04,Eu,2,0.06,298,453,0.19,0.192,19,,,310,,,,1.174059808,14.93,415,https://doi.org/10.1021/jp302252k,ACS,,,1.027227594,Journal of Physical Chemistry C,1932-7447,2012
1688,Ca7.92La1.96P6O26Ce0.04Eu0.08,Ca7.92La1.96P6O26,Ce,3,0.04,Eu,2,0.08,298,453,0.198,0.201,13,,,310,,,,1,10,415,https://doi.org/10.1021/jp302252k,ACS,,,1.027037084,Journal of Physical Chemistry C,1932-7447,2012
1689,Ba3La0.99KP3O12FTb0.01,Ba3La0.99KP3O12F,Tb,3,0.01,,,,298,549,0.21,0.196,,,,225,225,374,,,,549,https://doi.org/10.1016/j.materresbull.2015.12.008,ESV,,,1.109798266,Materials Research Bulletin,0025-5408,2016
1690,Ba3La0.99KP3O12FTb0.01,Ba3La0.99KP3O12F,Tb,3,0.01,,,,298,549,,,,,,374,225,,,3.751279104,5640,419,https://doi.org/10.1016/j.materresbull.2015.12.008,ESV,,,1.021514978,Materials Research Bulletin,0025-5408,2016
1691,Ba3La0.97KP3O12FTb0.03,Ba3La0.97KP3O12F,Tb,3,0.03,,,,298,549,0.226,0.251,,,,225,224,374,,,,549,https://doi.org/10.1016/j.materresbull.2015.12.008,ESV,,,1.110322834,Materials Research Bulletin,0025-5408,2016
1692,Ba3La0.95KP3O12FTb0.05,Ba3La0.95KP3O12F,Tb,3,0.05,,,,298,549,0.25,0.323,,,,225,226,374,,,,549,https://doi.org/10.1016/j.materresbull.2015.12.008,ESV,,,1.108529813,Materials Research Bulletin,0025-5408,2016
1693,Ba3La0.9KP3O12FTb0.1,Ba3La0.9KP3O12F,Tb,3,0.1,,,,298,549,0.28,0.421,,,,225,227,374,,,,549,https://doi.org/10.1016/j.materresbull.2015.12.008,ESV,,,1.108597768,Materials Research Bulletin,0025-5408,2016
1694,Ba3La0.85KP3O12FTb0.15,Ba3La0.85KP3O12F,Tb,3,0.15,,,,298,549,0.296,0.474,,,,225,228,374,,,,549,https://doi.org/10.1016/j.materresbull.2015.12.008,ESV,,,1.109541907,Materials Research Bulletin,0025-5408,2016
1695,Ba3La0.8KP3O12FTb0.2,Ba3La0.8KP3O12F,Tb,3,0.2,,,,298,549,0.306,0.504,,,,225,229,374,,,,549,https://doi.org/10.1016/j.materresbull.2015.12.008,ESV,,,1.110770977,Materials Research Bulletin,0025-5408,2016
1696,Ba3La0.7KP3O12FTb0.3,Ba3La0.7KP3O12F,Tb,3,0.3,,,,298,549,0.314,0.534,,,,225,230,374,,,,549,https://doi.org/10.1016/j.materresbull.2015.12.008,ESV,,,1.115425463,Materials Research Bulletin,0025-5408,2016
1697,Ba3La0.6KP3O12FTb0.4,Ba3La0.6KP3O12F,Tb,3,0.4,,,,298,549,0.319,0.549,,,,225,374,232,,,,549,https://doi.org/10.1016/j.materresbull.2015.12.008,ESV,,,1.192246168,Materials Research Bulletin,0025-5408,2016
1698,Ba3La0.6KP3O12FTb0.4,Ba3La0.6KP3O12F,Tb,3,0.4,,,,298,549,,,,,,374,374,232,,5.957128198,906000,549,https://doi.org/10.1016/j.materresbull.2015.12.008,ESV,,,1.123701622,Materials Research Bulletin,0025-5408,2016
1699,Ba3La0.5KP3O12FTb0.5,Ba3La0.5KP3O12F,Tb,3,0.5,,,,298,549,0.321,0.554,,,,225,374,232,,,,549,https://doi.org/10.1016/j.materresbull.2015.12.008,ESV,,,1.192070883,Materials Research Bulletin,0025-5408,2016
1700,Sr2La7.93Si6O24F2Ce0.07,Sr2La7.93Si6O24F2,Ce,3,0.07,,,,298,415,0.172,0.049,,,,279,,,,,,,https://doi.org/10.1016/j.jssc.2014.12.017,ESV,,,1.109796723,Journal of Solid State Chemistry,0022-4596,2015
1701,Sr2La7.93Si6O24F2Ce0.07,Sr2La7.93Si6O24F2,Ce,3,0.07,,,,298,,,,,,,370,,,,1.654946227,45.18,415,https://doi.org/10.1016/j.jssc.2014.12.017,ESV,,,1.096538138,Journal of Solid State Chemistry,0022-4596,2015
1702,Sr2La7.88Si6O24F2Ce0.07Tb0.05,Sr2La7.88Si6O24F2,Ce,3,0.07,Tb,3,0.05,298,415,0.194,0.256,,,,279,,,,,,,https://doi.org/10.1016/j.jssc.2014.12.017,ESV,,,1.129266251,Journal of Solid State Chemistry,0022-4596,2015
1703,Sr2La7.88Si6O24F2Ce0.07Tb0.05,Sr2La7.88Si6O24F2,Ce,3,0.07,Tb,3,0.05,298,,,,,,,370,,,,1.599337133,39.75,415,https://doi.org/10.1016/j.jssc.2014.12.017,ESV,,,1.062428805,Journal of Solid State Chemistry,0022-4596,2015
