Repository: silverlight001/ipop-eu-valence-reproduction

# IPOP Eu 发射波长复现、泛化审计与价态建模
> Reproducible machine-learning benchmark for Eu-activated inorganic phosphors, with leakage-aware evaluation and an explicit Eu(II)/Eu(III) comparison.

本项目复现并审计 Jang 等人 2024 年发表于 *Scientific Reports* 的 IPOP 无机荧光粉数据集发射波长模型，重点回答两个问题：

1. 仅使用化学组成和测量条件时，模型在随机划分与真正的材料外推场景中表现如何？
2. 原论文将 Eu²⁺与 Eu³⁺混合训练；显式区分价态后，预测是否更可靠？

项目公开完整代码、固定数据版本、校验哈希、数据处理结果、折划分、逐样本预测、超参数、指标表、图表和中文讨论，目标是让其他研究者可以直接审查、复跑和扩展。

## 一眼看懂核心结论

- IPOP 主表明确提供 `1st dopant valency` 和 `2nd dopant valency`；价态并非从发射峰或化学式猜测。
- 1665 条 Eu 发射样本全部成功回连价态，其中 Eu²⁺ 626 条、Eu³⁺ 1039 条，无缺失或冲突。
- 分价态训练在四种评估协议中均降低总体 MAE，改善 1.415–3.765 nm。

File: data/raw/Inorganic_Phosphor_Optical_Properties_DB_20230908_IPOP_ver3.csv (part 10 of 25)
3,Ba2Bi0.6V3O11Eu0.4,Ba2Bi0.6V3O11,Eu,3,0.4,,,,298,619,,,,,,394,394,465,,6,1000000,619,https://doi.org/10.1016/j.dyepig.2016.04.052,ESV,mp-559941 , icsd-78156,0.979536504,Dyes and Pigments,0143-7208,2016
4,Ba2Bi0.4V3O11Eu0.6,Ba2Bi0.4V3O11,Eu,3,0.6,,,,298,619,0.65,0.35,,,451,394,394,465,,5.982271233,960000,619,https://doi.org/10.1016/j.dyepig.2016.04.052,ESV,mp-559941 , icsd-78156,1.035120852,Dyes and Pigments,0143-7208,2016
5,Ba2Bi0.2V3O11Eu0.8,Ba2Bi0.2V3O11,Eu,3,0.8,,,,298,619,,,,,,394,394,465,,5.755874856,570000,619,https://doi.org/10.1016/j.dyepig.2016.04.052,ESV,mp-559941 , icsd-78156,0.989919239,Dyes and Pigments,0143-7208,2016
6,Ba2V3O11Eu1,Ba2V3O11,Eu,3,1,,,,298,619,,,,,,394,394,465,,5.278753601,190000,619,https://doi.org/10.1016/j.dyepig.2016.04.052,ESV,mp-559941 , icsd-78156,0.968880417,Dyes and Pigments,0143-7208,2016
1704,Sr2La7.83Si6O24F2Ce0.07Tb0.1,Sr2La7.83Si6O24F2,Ce,3,0.07,Tb,3,0.1,298,543,0.219,0.354,,,,279,,,,,,,https://doi.org/10.1016/j.jssc.2014.12.017,ESV,,,2.235887895,Journal of Solid State Chemistry,0022-4596,2015
1705,Sr2La7.83Si6O24F2Ce0.07Tb0.1,Sr2La7.83Si6O24F2,Ce,3,0.07,Tb,3,0.1,298,,,,,,,370,,,,1.556905269,36.05,415,https://doi.org/10.1016/j.jssc.2014.12.017,ESV,,,1.067431621,Journal of Solid State Chemistry,0022-4596,2015
1706,Sr2La7.78Si6O24F2Ce0.07Tb0.15,Sr2La7.78Si6O24F2,Ce,3,0.07,Tb,3,0.15,298,543,0.248,0.406,,,,279,,,,,,,https://doi.org/10.1016/j.jssc.2014.12.017,ESV,,,2.244437235,Journal of Solid State Chemistry,0022-4596,2015
1707,Sr2La7.78Si6O24F2Ce0.07Tb0.15,Sr2La7.78Si6O24F2,Ce,3,0.07,Tb,3,0.15,298,,,,,,,370,,,,1.404491618,25.38,415,https://doi.org/10.1016/j.jssc.2014.12.017,ESV,,,1.066992287,Journal of Solid State Chemistry,0022-4596,2015
1708,Sr2La7.73Si6O24F2Ce0.07Tb0.2,Sr2La7.73Si6O24F2,Ce,3,0.07,Tb,3,0.2,298,543,0.274,0.532,,,,279,,,,,,,https://doi.org/10.1016/j.jssc.2014.12.017,ESV,,,2.254345473,Journal of Solid State Chemistry,0022-4596,2015
1709,Sr2La7.73Si6O24F2Ce0.07Tb0.2,Sr2La7.73Si6O24F2,Ce,3,0.07,Tb,3,0.2,298,,,,,,,370,,,,1.152594078,14.21,415,https://doi.org/10.1016/j.jssc.2014.12.017,ESV,,,1.066542637,Journal of Solid State Chemistry,0022-4596,2015
1710,Sr2La7.68Si6O24F2Ce0.07Tb0.25,Sr2La7.68Si6O24F2,Ce,3,0.07,Tb,3,0.25,298,,,,,,,370,,,,1.148910993,14.09,415,https://doi.org/10.1016/j.jssc.2014.12.017,ESV,,,1.081352823,Journal of Solid State Chemistry,0022-4596,2015
1711,Ba3Sc0.95P3O12Sm0.05,Ba3Sc0.95P3O12,Sm,3,0.05,,,,298,603,0.568,0.424,53.5,,,406,406,,,6.214843848,1640000,603,https://doi.org/10.1016/j.cplett.2016.04.092,ESV,,,1.050663941,Chemical Physics Letters,0009-2614,2016
1712,Ba2.9LaKP3O12FEu0.1,Ba2.9LaKP3O12F,Eu,2,0.1,,,,298,460,0.147,0.092,,,,388,388,,,,,460,https://doi.org/10.1016/j.poly.2016.09.001,ESV,,,1.082771967,Polyhedron,0277-5387,2016
1722,Ca8NaGd0.98P6O24F2Ce0.02,Ca8NaGd0.98P6O24F2,Ce,3,0.02,,,,298,337,,,,,,303,303,,,1.401745082,25.22,337,https://doi.org/10.1016/j.materresbull.2012.11.114,ESV,,,1.057788547,Materials Research Bulletin,0025-5408,2013
1723,Ca7.99NaGd0.98P6O24F2Ce0.02Mn0.01,Ca7.99NaGd0.98P6O24F2,Ce,3,0.02,Mn,2,0.01,298,337,0.38,0.44,,,,303,303,,,1.366796383,23.27,337,https://doi.org/10.1016/j.materresbull.2012.11.114,ESV,,,1.062146681,Materials Research Bulletin,0025-5408,2013
1724,Ca7.96NaGd0.98P6O24F2Ce0.02Mn0.04,Ca7.96NaGd0.98P6O24F2,Ce,3,0.02,Mn,2,0.04,298,337,0.45,0.45,,,,303,303,,,1.343802333,22.07,337,https://doi.org/10.1016/j.materresbull.2012.11.114,ESV,,,1.063464637,Materials Research Bulletin,0025-5408,2013
1725,Ca7.92NaGd0.98P6O24F2Ce0.02Mn0.07,Ca7.92NaGd0.98P6O24F2,Ce,3,0.02,Mn,2,0.07,298,337,0.48,0.49,,,,303,303,,,1.32159843,20.97,337,https://doi.org/10.1016/j.materresbull.2012.11.114,ESV,,,1.064480339,Materials Research Bulletin,0025-5408,2013
1726,Ca7.9NaGd0.98P6O24F2Ce0.02Mn0.1,Ca7.9NaGd0.98P6O24F2,Ce,3,0.02,Mn,2,0.1,298,337,0.48,0.49,,,,303,303,,,1.288919606,19.45,337,https://doi.org/10.1016/j.materresbull.2012.11.114,ESV,,,1.064493618,Materials Research Bulletin,0025-5408,2013
1727,Ca7.87NaGd0.98P6O24F2Ce0.02Mn0.13,Ca7.87NaGd0.98P6O24F2,Ce,3,0.02,Mn,2,0.13,298,337,0.48,0.5,,,,303,303,,,1.240299582,17.39,337,https://doi.org/10.1016/j.materresbull.2012.11.114,ESV,,,1.065232129,Materials Research Bulletin,0025-5408,2013
1728,Ca7.84NaGd0.98P6O24F2Ce0.02Mn0.16,Ca7.84NaGd0.98P6O24F2,Ce,3,0.02,Mn,2,0.16,298,337,0.5,0.49,,,,303,303,,,1.181843588,15.2,337,https://doi.org/10.1016/j.materresbull.2012.11.114,ESV,,,1.066030211,Materials Research Bulletin,0025-5408,2013
1729,La5.95Ba4Si6O24F2Ce0.05,La5.95Ba4Si6O24F2,Ce,3,0.05,,,,298,413,0.1709,0.0482,,,,280,,,,,,,https://doi.org/10.1016/j.jlumin.2013.07.035,ESV,mp-686674,,1.523761049,Journal of Luminescence,0022-2313,2014
1730,La5.85Ba4Si6O24F2Ce0.05Tb0.1,La5.85Ba4Si6O24F2,Ce,3,0.05,Tb,3,0.1,298,413,0.2186,0.2837,,,,280,,,,,,,https://doi.org/10.1016/j.jlumin.2013.07.035,ESV,mp-686674,,1.508019692,Journal of Luminescence,0022-2313,2014
1731,La5.75Ba4Si6O24F2Ce0.05Tb0.2,La5.75Ba4Si6O24F2,Ce,3,0.05,Tb,3,0.2,298,545,0.2573,0.3654,,,,280,,,,,,,https://doi.org/10.1016/j.jlumin.2013.07.035,ESV,mp-686674,,1.510343397,Journal of Luminescence,0022-2313,2014
1732,La5.65Ba4Si6O24F2Ce0.05Tb0.3,La5.65Ba4Si6O24F2,Ce,3,0.05,Tb,3,0.3,298,545,0.2745,0.4221,,,,280,,,,,,,https://doi.org/10.1016/j.jlumin.2013.07.035,ESV,mp-686674,,1.538477577,Journal of Luminescence,0022-2313,2014
1733,La5.55Ba4Si6O24F2Ce0.05Tb0.4,La5.55Ba4Si6O24F2,Ce,3,0.05,Tb,3,0.4,298,545,0.2806,0.4653,,,,280,,,,,,,https://doi.org/10.1016/j.jlumin.2013.07.035,ESV,mp-686674,,1.518704944,Journal of Luminescence,0022-2313,2014
1734,Sr3Y0.94P3O12Eu0.06,Sr3Y0.94P3O12,Eu,3,0.06,,,,298,613,0.64,0.33,75,,,392,392,,,6.380211242,2400000,613,https://doi.org/10.1016/j.poly.2016.09.001,ESV,,,0.973181989,Polyhedron,0277-5387,2016
1735,ZnMoO4Eu0.05,ZnMoO4,Eu,3,0.05,,,,298,616,0.642,0.353,,,,395,395,380,362,6.243286146,1751000,616,https://doi.org/10.1016/S1002-0721(14)60527-5,ESV,"mp-16882,mp-1095420", icsd-411378 icsd-17030 icsd-236416 icsd-195515 icsd-236417,1.00718794,Journal of Rare Earths,1002-0721,2015
1736,Mg0.10Zn0.85MoO4Eu0.05,Mg0.10Zn0.85MoO4,Eu,3,0.05,,,,298,616,0.648,0.349,,,,395,395,380,362,6.053078443,1130000,616,https://doi.org/10.1016/S1002-0721(14)60527-5,ESV,"mp-16882,mp-1095420", icsd-411378 icsd-17030 icsd-236416 icsd-195515 icsd-236417,0.963611281,Journal of Rare Earths,1002-0721,2015
1737,Mg0.20Zn0.75MoO4Eu0.05,Mg0.20Zn0.75MoO4,Eu,3,0.05,,,,298,616,0.644,0.332,,,,395,395,380,362,6.256477206,1805000,616,https://doi.org/10.1016/S1002-0721(14)60527-5,ESV,"mp-16882,mp-1095420", icsd-411378 icsd-17030 icsd-236416 icsd-195515 icsd-236417,1.022252443,Journal of Rare Earths,1002-0721,2015
1738,Mg0.30Zn0.65MoO4Eu0.05,Mg0.30Zn0.65MoO4,Eu,3,0.05,,,,298,616,0.623,0.37,,,,395,395,380,362,6.264817823,1840000,616,https://doi.org/10.1016/S1002-0721(14)60527-5,ESV,"mp-16882,mp-1095420", icsd-411378 icsd-17030 icsd-236416 icsd-195515 icsd-236417,0.967431644,Journal of Rare Earths,1002-0721,2015
1739,Mg0.40Zn0.55MoO4Eu0.05,Mg0.40Zn0.55MoO4,Eu,3,0.05,,,,298,616,0.61,0.38,,,,395,395,380,362,6.3872118,2439000,616,https://doi.org/10.1016/S1002-0721(14)60527-5,ESV,"mp-16882,mp-1095420", icsd-411378 icsd-17030 icsd-236416 icsd-195515 icsd-236417,1.013955498,Journal of Rare Earths,1002-0721,2015
1740,Mg0.10Zn0.84MoO4Eu0.05Bi0.01,Mg0.10Zn0.84MoO4,Eu,3,0.05,Bi,3,0.01,298,616,0.648,0.35,,,387,395,395,380,,6.02325246,1055000,616,https://doi.org/10.1016/S1002-0721(14)60527-5,ESV,"mp-16882,mp-1095420", icsd-411378 icsd-17030 icsd-236416 icsd-195515 icsd-236417,1.010610769,Journal of Rare Earths,1002-0721,2015
1741,Mg0.10Zn0.82MoO4Eu0.05Bi0.03,Mg0.10Zn0.82MoO4,Eu,3,0.05,Bi,3,0.03,298,616,0.638,0.358,,,,395,395,380,,6.059941888,1148000,616,https://doi.org/10.1016/S1002-0721(14)60527-5,ESV,"mp-16882,mp-1095420", icsd-411378 icsd-17030 icsd-236416 icsd-195515 icsd-236417,1.046632756,Journal of Rare Earths,1002-0721,2015
1742,Mg0.10Zn0.8MoO4Eu0.05Bi0.05,Mg0.10Zn0.8MoO4,Eu,3,0.05,Bi,3,0.05,298,616,0.626,0.368,,,,395,395,,,6.090963077,1233000,616,https://doi.org/10.1016/S1002-0721(14)60527-5,ESV,"mp-16882,mp-1095420", icsd-411378 icsd-17030 icsd-236416 icsd-195515 icsd-236417,0.969173649,Journal of Rare Earths,1002-0721,2015
1743,Ca1.64Gd8Si6O26Mn0.18,Ca1.64Gd8Si6O26,Mn,2,0.18,,,,298,590,0.527,0.441,4.9,,,313,313,,,,,590,https://doi.org/10.1039/C1JM11650A,RSC,,,4.937149724,Journal of Materials Chemistry,0959-9428,2011
1744,Ca1.9Gd7.6Si6O26Ce0.05,Ca1.9Gd7.6Si6O26,Ce,3,0.05,,,,298,403,0.186,0.095,10.4,,,287,287,,,,,403,https://doi.org/10.1039/C1JM11650A,RSC,,,4.242431263,Journal of Materials Chemistry,0959-9428,2011
1745,Ca1.99Gd7.6Si6O26Ce0.05Mn0.005,Ca1.99Gd7.6Si6O26,Ce,3,0.05,Mn,2,0.005,298,585,0.26,0.193,6.5,,,287,287,,,,,585,https://doi.org/10.1039/C1JM11650A,RSC,,,0.993976896,Journal of Materials Chemistry,0959-9428,2011
1746,Ca1.98Gd7.6Si6O26Ce0.05Mn0.01,Ca1.98Gd7.6Si6O26,Ce,3,0.05,Mn,2,0.01,298,588,0.295,0.223,7.2,,,287,287,,,,,588,https://doi.org/10.1039/C1JM11650A,RSC,,,0.990078459,Journal of Materials Chemistry,0959-9428,2011
1747,Ca1.97Gd7.6Si6O26Ce0.05Mn0.015,Ca1.97Gd7.6Si6O26,Ce,3,0.05,Mn,2,0.015,298,588,0.346,0.272,9.3,,,287,287,,,,,588,https://doi.org/10.1039/C1JM11650A,RSC,,,0.988342509,Journal of Materials Chemistry,0959-9428,2011
1748,Ca1.96Gd7.6Si6O26Ce0.05Mn0.02,Ca1.96Gd7.6Si6O26,Ce,3,0.05,Mn,2,0.02,298,588,0.373,0.297,10.8,,,287,287,,,,,588,https://doi.org/10.1039/C1JM11650A,RSC,,,0.988342509,Journal of Materials Chemistry,0959-9428,2011
1749,Ca1.94Gd7.6Si6O26Ce0.05Mn0.03,Ca1.94Gd7.6Si6O26,Ce,3,0.05,Mn,2,0.03,298,588,0.405,0.327,16.1,,,287,287,,,,,588,https://doi.org/10.1039/C1JM11650A,RSC,,,0.990248517,Journal of Materials Chemistry,0959-9428,2011
1750,Ca1.9Gd7.6Si6O26Ce0.05Mn0.05,Ca1.9Gd7.6Si6O26,Ce,3,0.05,Mn,2,0.05,298,588,0.451,0.367,19.2,,,287,287,,,,,588,https://doi.org/10.1039/C1JM11650A,RSC,,,0.987648967,Journal of Materials Chemistry,0959-9428,2011
1751,Ca1.8Gd7.6Si6O26Ce0.05Mn0.1,Ca1.8Gd7.6Si6O26,Ce,3,0.05,Mn,2,0.1,298,591,0.497,0.401,22.7,,,287,287,,,,,591,https://doi.org/10.1039/C1JM11650A,RSC,,,1.005985674,Journal of Materials Chemistry,0959-9428,2011
1752,Ca1.64Gd7.6Si6O26Ce0.05Mn0.18,Ca1.64Gd7.6Si6O26,Ce,3,0.05,Mn,2,0.18,298,598,0.519,0.414,28,,,287,287,,,,,598,https://doi.org/10.1039/C1JM11650A,RSC,,,1.085936753,Journal of Materials Chemistry,0959-9428,2011
1753,Ca1.5Gd7.6Si6O26Ce0.05Mn0.25,Ca1.5Gd7.6Si6O26,Ce,3,0.05,Mn,2,0.25,298,600,0.545,0.415,31.5,,,287,287,,,,,600,https://doi.org/10.1039/C1JM11650A,RSC,,,1.282248889,Journal of Materials Chemistry,0959-9428,2011
1754,CaGd7.6Si6O26Ce0.05Mn0.5,CaGd7.6Si6O26,Ce,3,0.05,Mn,2,0.5,298,620,0.574,0.395,15.6,,,287,287,,,,,620,https://doi.org/10.1039/C1JM11650A,RSC,,,2.130573119,Journal of Materials Chemistry,0959-9428,2011
1755,Ca1.99Gd7.6Si6O26Ce0.05Mn0.005,Ca1.99Gd7.6Si6O26,Ce,3,0.05,Mn,2,0.005,298,588,0.312,0.285,5.8,,,330,287,,,,,588,https://doi.org/10.1039/C1JM11650A,RSC,,,0.990654474,Journal of Materials Chemistry,0959-9428,2011
1756,Ca1.98Gd7.6Si6O26Ce0.05Mn0.01,Ca1.98Gd7.6Si6O26,Ce,3,0.05,Mn,2,0.01,298,588,0.35,0.317,6.3,,,330,287,,,,,588,https://doi.org/10.1039/C1JM11650A,RSC,,,0.989944327,Journal of Materials Chemistry,0959-9428,2011
1757,Ca1.97Gd7.6Si6O26Ce0.05Mn0.015,Ca1.97Gd7.6Si6O26,Ce,3,0.05,Mn,2,0.015,298,588,0.383,0.334,6.4,,,330,287,,,,,588,https://doi.org/10.1039/C1JM11650A,RSC,,,0.990427229,Journal of Materials Chemistry,0959-9428,2011
1758,Ca1.96Gd7.Si6O26Ce0.05Mn0.02,Ca1.96Gd7.Si6O26,Ce,3,0.05,Mn,2,0.02,298,588,0.415,0.363,7.6,,,330,287,,,,,588,https://doi.org/10.1039/C1JM11650A,RSC,,,3.880740525,Journal of Materials Chemistry,0959-9428,2011
1759,Ca1.94Gd7.6Si6O26Ce0.05Mn0.03,Ca1.94Gd7.6Si6O26,Ce,3,0.05,Mn,2,0.03,298,588,0.448,0.391,11.7,,,330,287,,,,,588,https://doi.org/10.1039/C1JM11650A,RSC,,,0.992693361,Journal of Materials Chemistry,0959-9428,2011
1760,Ca1.9Gd7.6Si6O26Ce0.05Mn0.05,Ca1.9Gd7.6Si6O26,Ce,3,0.05,Mn,2,0.05,298,588,0.48,0.41,15.5,,,330,287,,,,,588,https://doi.org/10.1039/C1JM11650A,RSC,,,0.983726405,Journal of Materials Chemistry,0959-9428,2011
1761,Ca1.8Gd7.6Si6O26Ce0.05Mn0.1,Ca1.8Gd7.6Si6O26,Ce,3,0.05,Mn,2,0.1,298,588,0.513,0.424,17.8,,,330,287,,,,,588,https://doi.org/10.1039/C1JM11650A,RSC,,,0.990857796,Journal of Materials Chemistry,0959-9428,2011
1762,Ca1.64Gd7.6Si6O26Ce0.05Mn0.18,Ca1.64Gd7.6Si6O26,Ce,3,0.05,Mn,2,0.18,298,588,0.531,0.432,25.7,,,330,287,,,,,588,https://doi.org/10.1039/C1JM11650A,RSC,,,1.03496905,Journal of Materials Chemistry,0959-9428,2011
1763,Ca1.5Gd7.6Si6O26Ce0.05Mn0.25,Ca1.5Gd7.6Si6O26,Ce,3,0.05,Mn,2,0.25,298,588,0.552,0.423,33.9,,,330,287,,,,,588,https://doi.org/10.1039/C1JM11650A,RSC,,,1.237299252,Journal of Materials Chemistry,0959-9428,2011
1764,Ca1.99Gd7.6Si6O26Ce0.05Mn0.005,Ca1.99Gd7.6Si6O26,Ce,3,0.05,Mn,2,0.005,298,588,0.29,0.234,5.4,,,313,287,,,,,588,https://doi.org/10.1039/C1JM11650A,RSC,,,0.986856825,Journal of Materials Chemistry,0959-9428,2011
1765,Ca1.98Gd7.6Si6O26Ce0.05Mn0.01,Ca1.98Gd7.6Si6O26,Ce,3,0.05,Mn,2,0.01,298,588,0.31,0.263,5.9,,,313,287,,,,,588,https://doi.org/10.1039/C1JM11650A,RSC,,,0.988601661,Journal of Materials Chemistry,0959-9428,2011
1766,Ca1.97Gd7.6Si6O26Ce0.05Mn0.015,Ca1.97Gd7.6Si6O26,Ce,3,0.05,Mn,2,0.015,298,588,0.384,0.322,6.1,,,313,287,,,,,588,https://doi.org/10.1039/C1JM11650A,RSC,,,0.990208844,Journal of Materials Chemistry,0959-9428,2011
1767,Ca1.96Gd7.6Si6O26Ce0.05Mn0.02,Ca1.96Gd7.6Si6O26,Ce,3,0.05,Mn,2,0.02,298,588,0.409,0.343,5.9,,,313,287,,,,,588,https://doi.org/10.1039/C1JM11650A,RSC,,,0.991624521,Journal of Materials Chemistry,0959-9428,2011
1768,Ca1.94Gd7.6Si6O26Ce0.05Mn0.03,Ca1.94Gd7.6Si6O26,Ce,3,0.05,Mn,2,0.03,298,588,0.434,0.367,10.1,,,313,287,,,,,588,https://doi.org/10.1039/C1JM11650A,RSC,,,0.996316328,Journal of Materials Chemistry,0959-9428,2011
1769,Ca1.9Gd7.6Si6O26Ce0.05Mn0.05,Ca1.9Gd7.6Si6O26,Ce,3,0.05,Mn,2,0.05,298,588,0.471,0.395,13.1,,,313,287,,,,,588,https://doi.org/10.1039/C1JM11650A,RSC,,,1.003212815,Journal of Materials Chemistry,0959-9428,2011
1770,Ca1.8Gd7.6Si6O26Ce0.05Mn0.1,Ca1.8Gd7.6Si6O26,Ce,3,0.05,Mn,2,0.1,298,588,0.51,0.418,17.2,,,313,287,,,,,588,https://doi.org/10.1039/C1JM11650A,RSC,,,0.996839765,Journal of Materials Chemistry,0959-9428,2011
1771,Ca1.64Gd7.6Si6O26Ce0.05Mn0.18,Ca1.64Gd7.6Si6O26,Ce,3,0.05,Mn,2,0.18,298,588,0.527,0.426,21.5,,,313,287,,,,,588,https://doi.org/10.1039/C1JM11650A,RSC,,,0.998046949,Journal of Materials Chemistry,0959-9428,2011
1772,Ca1.5Gd7.6Si6O26Ce0.05Mn0.25,Ca1.5Gd7.6Si6O26,Ce,3,0.05,Mn,2,0.25,298,588,0.547,0.419,26.7,,,313,287,,,,,588,https://doi.org/10.1039/C1JM11650A,RSC,,,1.177510369,Journal of Materials Chemistry,0959-9428,2011
1773,CaGd7.6Si6O26Ce0.05Mn0.5,CaGd7.6Si6O26,Ce,3,0.05,Mn,2,0.5,298,588,0.575,0.394,15,,,313,287,,,,,588,https://doi.org/10.1039/C1JM11650A,RSC,,,1.912950697,Journal of Materials Chemistry,0959-9428,2011
1774,Ca1.9Gd8Si6O26Ce0.05,Ca1.9Gd8Si6O26,Ce,3,0.05,,,,298,428,0.192,0.173,6.2,,,352,287,,,,,428,https://doi.org/10.1039/C1JM11650A,RSC,,,3.683426337,Journal of Materials Chemistry,0959-9428,2011
1775,Ca1.99Gd7.6Si6O26Ce0.05Mn0.005,Ca1.99Gd7.6Si6O26,Ce,3,0.05,Mn,2,0.005,298,430,0.229,0.198,6,,,352,287,,,,,428,https://doi.org/10.1039/C1JM11650A,RSC,,,3.610598753,Journal of Materials Chemistry,0959-9428,2011
1776,Ca1.98Gd7.6Si6O26Ce0.05Mn0.01,Ca1.98Gd7.6Si6O26,Ce,3,0.05,Mn,2,0.01,298,430,0.261,0.225,6.1,,,352,287,,,1.357172258,22.76,428,https://doi.org/10.1039/C1JM11650A,RSC,,,1.036036841,Journal of Materials Chemistry,0959-9428,2011
1777,Ca1.97Gd7.6Si6O26Ce0.05Mn0.015,Ca1.97Gd7.6Si6O26,Ce,3,0.05,Mn,2,0.015,298,430,0.278,0.233,7.4,,,352,287,,,,,428,https://doi.org/10.1039/C1JM11650A,RSC,,,3.609959232,Journal of Materials Chemistry,0959-9428,2011
1778,Ca1.96Gd7.6Si6O26Ce0.05Mn0.02,Ca1.96Gd7.6Si6O26,Ce,3,0.05,Mn,2,0.02,298,430,0.318,0.27,8.9,,,352,287,,,,,428,https://doi.org/10.1039/C1JM11650A,RSC,,,3.609788787,Journal of Materials Chemistry,0959-9428,2011
1779,Ca1.94Gd7.6Si6O26Ce0.05Mn0.03,Ca1.94Gd7.6Si6O26,Ce,3,0.05,Mn,2,0.03,298,430,0.374,0.314,16.6,,,352,287,,,1.29136885,19.56,428,https://doi.org/10.1039/C1JM11650A,RSC,,,1.035974026,Journal of Materials Chemistry,0959-9428,2011
1780,Ca1.9Gd7.6Si6O26Ce0.05Mn0.05,Ca1.9Gd7.6Si6O26,Ce,3,0.05,Mn,2,0.05,298,430,0.419,0.349,18.8,,,352,287,,,1.195346058,15.68,428,https://doi.org/10.1039/C1JM11650A,RSC,,,1.035937619,Journal of Materials Chemistry,0959-9428,2011
1781,Ca1.8Gd7.6Si6O26Ce0.05Mn0.1,Ca1.8Gd7.6Si6O26,Ce,3,0.05,Mn,2,0.1,298,430,0.472,0.384,19.5,,,352,287,,,,,428,https://doi.org/10.1039/C1JM11650A,RSC,,,3.502337884,Journal of Materials Chemistry,0959-9428,2011
1782,Ca1.64Gd7.6Si6O26Ce0.05Mn0.18,Ca1.64Gd7.6Si6O26,Ce,3,0.05,Mn,2,0.18,298,430,0.514,0.413,27.2,,,352,287,,,,,428,https://doi.org/10.1039/C1JM11650A,RSC,,,3.454300495,Journal of Materials Chemistry,0959-9428,2011
1783,Ca1.5Gd7.6Si6O26Ce0.05Mn0.25,Ca1.5Gd7.6Si6O26,Ce,3,0.05,Mn,2,0.25,298,430,0.548,0.414,30.6,,,352,287,,,,,428,https://doi.org/10.1039/C1JM11650A,RSC,,,3.468025426,Journal of Materials Chemistry,0959-9428,2011
1784,Mg2Y8Si6O26Mn0.18,Mg2Y8Si6O26,Mn,2,0.18,,,,298,613,0.522,0.332,0.105,,,409,409,,,,,613,https://doi.org/10.1021/jp204824d,ACS,,,4.591434975,Journal of Physical Chemistry C,1932-7447,2011
1785,Mg2Y8Si6O26Ce0.01,Mg2Y8Si6O26,Ce,3,0.01,,,,298,425,0.193,0.182,48,,,292,292,,,1.786751422,61.2,425,https://doi.org/10.1021/jp204824d,ACS,,,1.080760501,Journal of Physical Chemistry C,1932-7447,2011
1786,Mg2Y8Si6O26Ce0.01Mn0.01,Mg2Y8Si6O26,Ce,3,0.01,Mn,2,0.01,298,425,0.225,0.202,39,,,292,,,,1.754348336,56.8,425,https://doi.org/10.1021/jp204824d,ACS,,,1.03342805,Journal of Physical Chemistry C,1932-7447,2011
1787,Mg2Y8Si6O26Ce0.01Mn0.03,Mg2Y8Si6O26,Ce,3,0.01,Mn,2,0.03,298,425,0.252,0.217,49,,,292,,,,1.674861141,47.3,425,https://doi.org/10.1021/jp204824d,ACS,,,1.03368182,Journal of Physical Chemistry C,1932-7447,2011
1788,Mg2Y8Si6O26Ce0.01Mn0.05,Mg2Y8Si6O26,Ce,3,0.01,Mn,2,0.05,298,613,0.32,0.252,54,,,292,,,,1.588831726,38.8,425,https://doi.org/10.1021/jp204824d,ACS,,,1.04093638,Journal of Physical Chemistry C,1932-7447,2011
1789,Mg2Y8Si6O26Ce0.01Mn0.07,Mg2Y8Si6O26,Ce,3,0.01,Mn,2,0.07,298,613,0.335,0.261,45,,,292,,,,1.498310554,31.5,425,https://doi.org/10.1021/jp204824d,ACS,,,1.041941581,Journal of Physical Chemistry C,1932-7447,2011
1790,Mg2Y8Si6O26Ce0.01Mn0.09,Mg2Y8Si6O26,Ce,3,0.01,Mn,2,0.09,298,613,0.361,0.274,38,,,292,,,,,,,https://doi.org/10.1021/jp204824d,ACS,,,1.00187455,Journal of Physical Chemistry C,1932-7447,2011
1791,Mg2Y8Si6O26Ce0.01Mn0.15,Mg2Y8Si6O26,Ce,3,0.01,Mn,2,0.15,298,613,0.461,0.324,39,,,292,,,,,,,https://doi.org/10.1021/jp204824d,ACS,,,1.000242149,Journal of Physical Chemistry C,1932-7447,2011
1792,Mg2Y8Si6O26Ce0.01Mn0.2,Mg2Y8Si6O26,Ce,3,0.01,Mn,2,0.2,298,613,0.498,0.34,36,,,292,,,,,,,https://doi.org/10.1021/jp204824d,ACS,,,1.027731309,Journal of Physical Chemistry C,1932-7447,2011
1793,Mg2Y8Si6O26Ce0.01Mn0.25,Mg2Y8Si6O26,Ce,3,0.01,Mn,2,0.25,298,613,0.528,0.352,43,,,292,,,,,,,https://doi.org/10.1021/jp204824d,ACS,,,1.029857435,Journal of Physical Chemistry C,1932-7447,2011
1794,Mg2Y8Si6O26Ce0.01Mn0.3,Mg2Y8Si6O26,Ce,3,0.01,Mn,2,0.3,298,613,0.544,0.357,46,,,292,,,,,,,https://doi.org/10.1021/jp204824d,ACS,,,1.039421329,Journal of Physical Chemistry C,1932-7447,2011
1795,Mg2Y8Si6O26Ce0.01Mn0.4,Mg2Y8Si6O26,Ce,3,0.01,Mn,2,0.4,298,613,0.572,0.356,26,,,292,,,,,,,https://doi.org/10.1021/jp204824d,ACS,,,1.089577113,Journal of Physical Chemistry C,1932-7447,2011
1796,Mg2Y8Si6O26Ce0.01Mn0.5,Mg2Y8Si6O26,Ce,3,0.01,Mn,2,0.5,298,613,0.589,0.355,21,,,292,,,,,,,https://doi.org/10.1021/jp204824d,ACS,,,1.227990068,Journal of Physical Chemistry C,1932-7447,2011
1797,Mg2Y8Si6O26Ce0.01Tb0.01,Mg2Y8Si6O26,Ce,3,0.01,Tb,3,0.01,298,400,0.218,0.241,50,,,292,,,,,,,https://doi.org/10.1021/jp204824d,ACS,,,3.140960341,Journal of Physical Chemistry C,1932-7447,2011
1798,Mg2Y8Si6O26Ce0.01Tb0.05,Mg2Y8Si6O26,Ce,3,0.01,Tb,3,0.05,298,544,0.251,0.333,62,,,292,,,,,,,https://doi.org/10.1021/jp204824d,ACS,,,2.109830277,Journal of Physical Chemistry C,1932-7447,2011
1799,Mg2Y8Si6O26Ce0.01Tb0.08,Mg2Y8Si6O26,Ce,3,0.01,Tb,3,0.08,298,544,0.284,0.429,68,,,292,,,,,,,https://doi.org/10.1021/jp204824d,ACS,,,2.113128598,Journal of Physical Chemistry C,1932-7447,2011
1800,Mg2Y8Si6O26Ce0.001Mn0.05,Mg2Y8Si6O26,Ce,3,0.001,Mn,2,0.05,298,613,0.319,0.247,19,,,292,,,,,,,https://doi.org/10.1021/jp204824d,ACS,,,1.027705268,Journal of Physical Chemistry C,1932-7447,2011
1801,Mg2Y8Si6O26Ce0.003Mn0.05,Mg2Y8Si6O26,Ce,3,0.003,Mn,2,0.05,298,613,0.315,0.245,34,,,292,,,,,,,https://doi.org/10.1021/jp204824d,ACS,,,0.991542665,Journal of Physical Chemistry C,1932-7447,2011
1802,Mg2Y8Si6O26Ce0.005Mn0.05,Mg2Y8Si6O26,Ce,3,0.005,Mn,2,0.05,298,613,0.329,0.257,32,,,292,,,,,,,https://doi.org/10.1021/jp204824d,ACS,,,1.005428036,Journal of Physical Chemistry C,1932-7447,2011
1803,Mg2Y8Si6O26Ce0.008Mn0.05,Mg2Y8Si6O26,Ce,3,0.008,Mn,2,0.05,298,613,0.333,0.26,44,,,292,,,,,,,https://doi.org/10.1021/jp204824d,ACS,,,0.993584158,Journal of Physical Chemistry C,1932-7447,2011
1804,Mg2Y8Si6O26Ce0.012Mn0.05,Mg2Y8Si6O26,Ce,3,0.012,Mn,2,0.05,298,613,0.321,0.253,53,,,292,,,,,,,https://doi.org/10.1021/jp204824d,ACS,,,0.991611072,Journal of Physical Chemistry C,1932-7447,2011
1805,Mg2Y8Si6O26Ce0.02Mn0.05,Mg2Y8Si6O26,Ce,3,0.02,Mn,2,0.05,298,613,0.323,0.262,51,,,292,,,,,,,https://doi.org/10.1021/jp204824d,ACS,,,0.991552467,Journal of Physical Chemistry C,1932-7447,2011
1806,Mg2Y8Si6O26Ce0.01,Mg2Y8Si6O26,Ce,3,0.01,,,,298,455,0.203,0.229,49,,,324,,,,,,,https://doi.org/10.1021/jp204824d,ACS,,,3.226275689,Journal of Physical Chemistry C,1932-7447,2011
1807,Mg2Y8Si6O26Ce0.01Mn0.01,Mg2Y8Si6O26,Ce,3,0.01,Mn,2,0.01,298,,0.234,0.245,42,,,324,,,,,,,https://doi.org/10.1021/jp204824d,ACS,,,0.986357633,Journal of Physical Chemistry C,1932-7447,2011
1808,Mg2Y8Si6O26Ce0.01Mn0.03,Mg2Y8Si6O26,Ce,3,0.01,Mn,2,0.03,298,,0.26,0.257,51,,,324,,,,,,,https://doi.org/10.1021/jp204824d,ACS,,,0.98464596,Journal of Physical Chemistry C,1932-7447,2011
1809,Mg2Y8Si6O26Ce0.01Mn0.05,Mg2Y8Si6O26,Ce,3,0.01,Mn,2,0.05,298,,0.328,0.286,56,,,324,,,,,,,https://doi.org/10.1021/jp204824d,ACS,,,0.985648979,Journal of Physical Chemistry C,1932-7447,2011
1810,Mg2Y8Si6O26Ce0.01Mn0.07,Mg2Y8Si6O26,Ce,3,0.01,Mn,2,0.07,298,,0.341,0.292,56,,,324,,,,,,,https://doi.org/10.1021/jp204824d,ACS,,,0.985382031,Journal of Physical Chemistry C,1932-7447,2011
1811,Mg2Y8Si6O26Ce0.01Mn0.09,Mg2Y8Si6O26,Ce,3,0.01,Mn,2,0.09,298,,0.366,0.302,46,,,324,,,,,,,https://doi.org/10.1021/jp204824d,ACS,,,0.987362656,Journal of Physical Chemistry C,1932-7447,2011
1812,Mg2Y8Si6O26Ce0.01Mn0.15,Mg2Y8Si6O26,Ce,3,0.01,Mn,2,0.15,298,,0.466,0.342,47,,,324,,,,,,,https://doi.org/10.1021/jp204824d,ACS,,,0.989500751,Journal of Physical Chemistry C,1932-7447,2011
1813,Mg2Y8Si6O26Ce0.01Mn0.2,Mg2Y8Si6O26,Ce,3,0.01,Mn,2,0.2,298,,0.503,0.354,47,,,324,,,,,,,https://doi.org/10.1021/jp204824d,ACS,,,1.005246266,Journal of Physical Chemistry C,1932-7447,2011
1814,Mg2Y8Si6O26Ce0.01Mn0.25,Mg2Y8Si6O26,Ce,3,0.01,Mn,2,0.25,298,,0.532,0.362,57,,,324,,,,,,,https://doi.org/10.1021/jp204824d,ACS,,,1.003499601,Journal of Physical Chemistry C,1932-7447,2011
1815,Mg2Y8Si6O26Ce0.01Mn0.3,Mg2Y8Si6O26,Ce,3,0.01,Mn,2,0.3,298,,0.549,0.365,53,,,324,,,,,,,https://doi.org/10.1021/jp204824d,ACS,,,1.003499601,Journal of Physical Chemistry C,1932-7447,2011
1816,Mg2Y8Si6O26Ce0.01Mn0.4,Mg2Y8Si6O26,Ce,3,0.01,Mn,2,0.4,298,,0.579,0.362,34,,,324,,,,,,,https://doi.org/10.1021/jp204824d,ACS,,,1.045671026,Journal of Physical Chemistry C,1932-7447,2011
1817,Mg2Y8Si6O26Ce0.01Mn0.5,Mg2Y8Si6O26,Ce,3,0.01,Mn,2,0.5,298,,0.596,0.36,27,,,324,,,,,,,https://doi.org/10.1021/jp204824d,ACS,,,1.191590247,Journal of Physical Chemistry C,1932-7447,2011
1818,Mg2Y8Si6O26Ce0.01Tb0.01,Mg2Y8Si6O26,Ce,3,0.01,Tb,3,0.01,298,,0.227,0.263,54,,,324,,,,,,,https://doi.org/10.1021/jp204824d,ACS,,,2.014838958,Journal of Physical Chemistry C,1932-7447,2011
1819,Mg2Y8Si6O26Ce0.01Tb0.05,Mg2Y8Si6O26,Ce,3,0.01,Tb,3,0.05,298,,0.258,0.362,65,,,324,,,,,,,https://doi.org/10.1021/jp204824d,ACS,,,2.023469229,Journal of Physical Chemistry C,1932-7447,2011
1820,Mg2Y8Si6O26Ce0.01Tb0.08,Mg2Y8Si6O26,Ce,3,0.01,Tb,3,0.08,298,,0.288,0.447,76,,,324,,,,,,,https://doi.org/10.1021/jp204824d,ACS,,,2.051651506,Journal of Physical Chemistry C,1932-7447,2011
1821,Mg2Y8Si6O26Ce0.001Mn0.05,Mg2Y8Si6O26,Ce,3,0.001,Mn,2,0.05,298,,0.327,0.285,22,,,324,,,,,,,https://doi.org/10.1021/jp204824d,ACS,,,0.992224063,Journal of Physical Chemistry C,1932-7447,2011
1822,Mg2Y8Si6O26Ce0.003Mn0.05,Mg2Y8Si6O26,Ce,3,0.003,Mn,2,0.05,298,,0.324,0.283,35,,,324,,,,,,,https://doi.org/10.1021/jp204824d,ACS,,,0.98943058,Journal of Physical Chemistry C,1932-7447,2011
1823,Mg2Y8Si6O26Ce0.005Mn0.05,Mg2Y8Si6O26,Ce,3,0.005,Mn,2,0.05,298,,0.335,0.29,34,,,324,,,,,,,https://doi.org/10.1021/jp204824d,ACS,,,0.989811439,Journal of Physical Chemistry C,1932-7447,2011
1824,Mg2Y8Si6O26Ce0.008Mn0.05,Mg2Y8Si6O26,Ce,3,0.008,Mn,2,0.05,298,,0.338,0.292,45,,,324,,,,,,,https://doi.org/10.1021/jp204824d,ACS,,,0.986389424,Journal of Physical Chemistry C,1932-7447,2011
1825,Mg2Y8Si6O26Ce0.012Mn0.05,Mg2Y8Si6O26,Ce,3,0.012,Mn,2,0.05,298,,0.327,0.286,52,,,324,,,,,,,https://doi.org/10.1021/jp204824d,ACS,,,0.984846578,Journal of Physical Chemistry C,1932-7447,2011
1826,Mg2Y8Si6O26Ce0.02Mn0.05,Mg2Y8Si6O26,Ce,3,0.02,Mn,2,0.05,298,,0.326,0.289,50,,,324,,,,,,,https://doi.org/10.1021/jp204824d,ACS,,,0.985866946,Journal of Physical Chemistry C,1932-7447,2011
1827,Na3Sc1.94P3O12Ce0.03,Na3Sc1.94P3O12,Ce,3,0.03,,,,298,380,0.171,0.05,42,,,320,,,,1.338057875,21.78,542,https://doi.org/10.1016/j.dyepig.2017.12.051,ESV,"mp-16956,mp-1221280,mp-555608", icsd-65406 icsd-20740,1.022531529,Dyes and Pigments,0143-7208,2018
1828,Na3Sc1.93P3O12Ce0.03Tb0.005,Na3Sc1.93P3O12,Ce,3,0.03,Tb,3,0.005,298,542,0.205,0.209,48.6,,,320,320,,,1.31993844,20.89,542,https://doi.org/10.1016/j.dyepig.2017.12.051,ESV,"mp-16956,mp-1221280,mp-555608", icsd-65406 icsd-20740,0.979267697,Dyes and Pigments,0143-7208,2018
1829,Na3Sc1.92P3O12Ce0.03Tb0.01,Na3Sc1.92P3O12,Ce,3,0.03,Tb,3,0.01,298,542,0.249,0.339,41,,,320,320,,,1.26904571,18.58,542,https://doi.org/10.1016/j.dyepig.2017.12.051,ESV,"mp-16956,mp-1221280,mp-555608", icsd-65406 icsd-20740,0.97916642,Dyes and Pigments,0143-7208,2018
1830,Na3Sc1.88P3O12Ce0.03Tb0.03,Na3Sc1.88P3O12,Ce,3,0.03,Tb,3,0.03,298,542,0.277,0.493,33.7,,,320,320,,,1.234770295,17.17,542,https://doi.org/10.1016/j.dyepig.2017.12.051,ESV,"mp-16956,mp-1221280,mp-555608", icsd-65406 icsd-20740,0.983236274,Dyes and Pigments,0143-7208,2018
1831,Na3Sc1.84P3O12Ce0.03Tb0.05,Na3Sc1.84P3O12,Ce,3,0.03,Tb,3,0.05,298,542,0.29,0.547,53.5,,,320,320,,,1.203848464,15.99,542,https://doi.org/10.1016/j.dyepig.2017.12.051,ESV,"mp-16956,mp-1221280,mp-555608", icsd-65406 icsd-20740,0.983510182,Dyes and Pigments,0143-7208,2018
1832,Na3Sc1.74P3O12Ce0.03Tb0.1,Na3Sc1.74P3O12,Ce,3,0.03,Tb,3,0.1,298,542,0.3,0.576,65,,,320,320,,,0.994756945,9.88,542,https://doi.org/10.1016/j.dyepig.2017.12.051,ESV,"mp-16956,mp-1221280,mp-555608", icsd-65406 icsd-20740,0.984583881,Dyes and Pigments,0143-7208,2018
1833,Na3Sc1.54P3O12Ce0.03Tb0.2,Na3Sc1.54P3O12,Ce,3,0.03,Tb,3,0.2,298,542,0.299,0.593,25.1,,,320,320,,,0.706717782,5.09,542,https://doi.org/10.1016/j.dyepig.2017.12.051,ESV,"mp-16956,mp-1221280,mp-555608", icsd-65406 icsd-20740,0.985042576,Dyes and Pigments,0143-7208,2018
1834,Ca3Gd0.95Ga3B4O15Ce0.05,Ca3Gd0.95Ga3B4O15,Ce,3,0.05,,,,298,400,0.1661,0.0686,60,,,344,344,,,1.429913698,26.91,400,https://doi.org/10.1016/j.ceramint.2017.12.082,ESV,,,0.997558527,Ceramics International,0272-8842,2018
1835,Ca3Gd0.9Ga3B4O15Ce0.05Tb0.05,Ca3Gd0.9Ga3B4O15,Ce,3,0.05,Tb,3,0.05,298,544,0.2068,0.1852,65.2,,,344,,,,1.403977964,25.35,400,https://doi.org/10.1016/j.ceramint.2017.12.082,ESV,,,1.029029273,Ceramics International,0272-8842,2018
1836,Ca3Gd0.85Ga3B4O15Ce0.05Tb0.1,Ca3Gd0.85Ga3B4O15,Ce,3,0.05,Tb,3,0.1,298,544,0.237,0.2618,69.3,,,344,,,,1.371806459,23.54,400,https://doi.org/10.1016/j.ceramint.2017.12.082,ESV,,,1.029185318,Ceramics International,0272-8842,2018
1837,Ca3Gd0.65Ga3B4O15Ce0.05Tb0.3,Ca3Gd0.65Ga3B4O15,Ce,3,0.05,Tb,3,0.3,298,544,0.298,0.4105,75.5,,,344,,,,1.273001272,18.75,400,https://doi.org/10.1016/j.ceramint.2017.12.082,ESV,,,1.029546435,Ceramics International,0272-8842,2018
1838,Ca3Gd0.45Ga3B4O15Ce0.05Tb0.5,Ca3Gd0.45Ga3B4O15,Ce,3,0.05,Tb,3,0.5,298,544,0.3263,0.4791,61.2,,,344,,,,1.149527014,14.11,400,https://doi.org/10.1016/j.ceramint.2017.12.082,ESV,,,1.030401706,Ceramics International,0272-8842,2018
1845,NaBi0.9F4Eu0.1,NaBi0.9F4,Eu,3,0.1,,,,298,616,,,,,,394,394,,,6.695481676,4960000,616,https://doi.org/10.1016/j.cej.2017.12.063,ESV,,,1.011838441,Chemical Engineering Journal,1385-8947,2018
1846,NaBi0.8F4Eu0.2,NaBi0.8F4,Eu,3,0.2,,,,298,616,,,,,,394,394,,,6.67669361,4750000,616,https://doi.org/10.1016/j.cej.2017.12.063,ESV,,,1.056378297,Chemical Engineering Journal,1385-8947,2018
1847,NaBi0.6F4Eu0.4,NaBi0.6F4,Eu,3,0.4,,,,298,616,0.644,0.356,73.1,,465,394,394,316,380,6.51054501,3240000,616,https://doi.org/10.1016/j.cej.2017.12.063,ESV,,,59.29575081,Chemical Engineering Journal,1385-8947,2018
1848,NaBi0.4F4Eu0.6,NaBi0.4F4,Eu,3,0.6,,,,298,616,,,,,,394,394,,,6.346352974,2220000,616,https://doi.org/10.1016/j.cej.2017.12.063,ESV,,,1.034299153,Chemical Engineering Journal,1385-8947,2018
1849,NaBi0.3F4Eu0.7,NaBi0.3F4,Eu,3,0.7,,,,298,616,,,,,,394,394,,,6.206825876,1610000,616,https://doi.org/10.1016/j.cej.2017.12.063,ESV,,,0.965540418,Chemical Engineering Journal,1385-8947,2018
1850,Ba2.97LaNaP3O12FEu0.01,Ba2.97LaNaP3O12F,Eu,2,0.01,,,,298,465,0.133,0.121,,,,355,400,,,,,465,https://doi.org/10.1021/ic401033u,ACS,,,1.03345644,Inorganic Chemistry,0020-1669,2013
1851,Ba2.97La0.94NaP3O12FEu0.01Tb0.06,Ba2.97La0.94NaP3O12F,Eu,2,0.01,Tb,3,0.06,298,543,,,,,,355,400,,,2.602059991,400,465,https://doi.org/10.1021/ic401033u,ACS,,,1.071369319,Inorganic Chemistry,0020-1669,2013
1852,Ba2.97La0.88NaP3O12FEu0.01Tb0.12,Ba2.97La0.88NaP3O12F,Eu,2,0.01,Tb,3,0.12,298,543,,,,,,355,400,,,2.591064607,390,465,https://doi.org/10.1021/ic401033u,ACS,,,1.072021172,Inorganic Chemistry,0020-1669,2013
1853,Ba2.97La0.8NaP3O12FEu0.01Tb0.2,Ba2.97La0.8NaP3O12F,Eu,2,0.01,Tb,3,0.2,298,543,,,,,,355,400,,,2.544068044,350,465,https://doi.org/10.1021/ic401033u,ACS,,,1.076551963,Inorganic Chemistry,0020-1669,2013
1854,Ba2.97La0.75NaP3O12FEu0.01Tb0.25,Ba2.97La0.75NaP3O12F,Eu,2,0.01,Tb,3,0.25,298,543,,,,,,355,400,,,2.51851394,330,465,https://doi.org/10.1021/ic401033u,ACS,,,1.080206184,Inorganic Chemistry,0020-1669,2013
1855,Ba2.97La0.7NaP3O12FEu0.01Tb0.3,Ba2.97La0.7NaP3O12F,Eu,2,0.01,Tb,3,0.3,298,543,,,,,,355,400,,,2.491361694,310,465,https://doi.org/10.1021/ic401033u,ACS,,,1.084650728,Inorganic Chemistry,0020-1669,2013
1856,Ba2.97La0.6NaP3O12FEu0.01Tb0.4,Ba2.97La0.6NaP3O12F,Eu,2,0.01,Tb,3,0.4,298,543,,,,,,355,400,,,2.414973348,260,465,https://doi.org/10.1021/ic401033u,ACS,,,1.185166045,Inorganic Chemistry,0020-1669,2013
1857,Ba2.97La0.5NaP3O12FEu0.01Tb0.5,Ba2.97La0.5NaP3O12F,Eu,2,0.01,Tb,3,0.5,298,543,,,,,,355,400,,,2.380211242,240,465,https://doi.org/10.1021/ic401033u,ACS,,,1.177517761,Inorganic Chemistry,0020-1669,2013
1858,Ba2.97La0.4NaP3O12FEu0.01Tb0.6,Ba2.97La0.4NaP3O12F,Eu,2,0.01,Tb,3,0.6,298,543,0.319,0.523,,,,355,400,,,2.322219295,210,465,https://doi.org/10.1021/ic401033u,ACS,,,1.168254419,Inorganic Chemistry,0020-1669,2013
1859,Na0.95ScSi2O6Eu0.05,Na0.95ScSi2O6,Eu,2,0.05,,,,298,533,0.313,0.529,71.7,,,365,,,,,,,https://doi.org/10.1021/jp4062225,ACS,mp-7074, icsd-74553 icsd-159541,1.034403314,Journal of Physical Chemistry C,1932-7447,2013
1860,Na0.95Sc0.97Si2O6Eu0.05Mn0.03,Na0.95Sc0.97Si2O6,Eu,2,0.05,Mn,2,0.03,298,533,0.334,0.512,42.7,,,365,,,,,,,https://doi.org/10.1021/jp4062225,ACS,mp-7074, icsd-74553 icsd-159541,1.048726558,Journal of Physical Chemistry C,1932-7447,2013
1861,Na0.95Sc0.9Si2O6Eu0.05Mn0.1,Na0.95Sc0.9Si2O6,Eu,2,0.05,Mn,2,0.1,298,533,0.35,0.505,40,,,365,,,,,,,https://doi.org/10.1021/jp4062225,ACS,mp-7074, icsd-74553 icsd-159541,1.04477649,Journal of Physical Chemistry C,1932-7447,2013
1862,Na0.95Sc0.85Si2O6Eu0.05Mn0.15,Na0.95Sc0.85Si2O6,Eu,2,0.05,Mn,2,0.15,298,654,0.39,0.488,39.9,,,365,,,,,,,https://doi.org/10.1021/jp4062225,ACS,mp-7074, icsd-74553 icsd-159541,1.094177374,Journal of Physical Chemistry C,1932-7447,2013
1863,Na0.95Sc0.8Si2O6Eu0.05Mn0.2,Na0.95Sc0.8Si2O6,Eu,2,0.05,Mn,2,0.2,298,654,0.431,0.465,33,,,365,,,,,,,https://doi.org/10.1021/jp4062225,ACS,mp-7074, icsd-74553 icsd-159541,1.094411652,Journal of Physical Chemistry C,1932-7447,2013
1864,K2Gd0.5PWO8Tb0.5,K2Gd0.5PWO8,Tb,3,0.5,,,,298,543,0.35,0.58,,,,378,378,,,,,543,https://doi.org/10.1039/C4TC02406K,RSC,,,1.513921947,Journal of Materials Chemistry C,2050-7526,2015
1865,K2Gd0.495PWO8Tb0.5Eu0.005,K2Gd0.495PWO8,Tb,3,0.5,Eu,3,0.005,298,616,0.47,0.49,,,,394,378,,,6.51851394,3300000,616,https://doi.org/10.1039/C4TC02406K,RSC,,,179.3467873,Journal of Materials Chemistry C,2050-7526,2015
1866,K2Gd0.47PWO8Tb0.5Eu0.03,K2Gd0.47PWO8,Tb,3,0.5,Eu,3,0.03,298,616,0.6,0.38,,,,394,378,,,6.534026106,3420000,616,https://doi.org/10.1039/C4TC02406K,RSC,,,1.997248679,Journal of Materials Chemistry C,2050-7526,2015
1867,K2Gd0.4PWO8Tb0.5Eu0.1,K2Gd0.4PWO8,Tb,3,0.5,Eu,3,0.1,298,616,0.64,0.35,,,,394,378,,,,,616,https://doi.org/10.1039/C4TC02406K,RSC,,,0.992619157,Journal of Materials Chemistry C,2050-7526,2015
1868,K2PWO8Tb0.5Eu0.5,K2PWO8,Tb,3,0.5,Eu,3,0.5,298,616,0.65,0.34,76.45,35.24,,394,378,,,,,616,https://doi.org/10.1039/C4TC02406K,RSC,,,1.505032154,Journal of Materials Chemistry C,2050-7526,2015
1869,Na2Y2B2O7Ce0.03,Na2Y2B2O7,Ce,3,0.03,,,,298,422,0.1535,0.1022,58.2,,,366,366,,,1.857332496,72,422,https://doi.org/10.1016/j.jssc.2014.02.002,ESV,mp-6331, icsd-191128 icsd-245226 icsd-99206,1.052639818,Journal of Solid State Chemistry,0022-4596,2014
1870,Na2Y2B2O7Ce0.03Tb0.025,Na2Y2B2O7,Ce,3,0.03,Tb,3,0.025,298,542,0.2502,0.415,61.6,,,366,,,,1.919078092,83,422,https://doi.org/10.1016/j.jssc.2014.02.002,ESV,mp-6331, icsd-191128 icsd-245226 icsd-99206,0.983148326,Journal of Solid State Chemistry,0022-4596,2014
1871,Na2Y2B2O7Ce0.03Tb0.05,Na2Y2B2O7,Ce,3,0.03,Tb,3,0.05,298,542,0.2781,0.5042,69.3,,,366,,,,1.903089987,80,422,https://doi.org/10.1016/j.jssc.2014.02.002,ESV,mp-6331, icsd-191128 icsd-245226 icsd-99206,0.982698786,Journal of Solid State Chemistry,0022-4596,2014
1872,Na2Y2B2O7Ce0.03Tb0.075,Na2Y2B2O7,Ce,3,0.03,Tb,3,0.075,298,542,0.2898,0.5386,71.7,,,366,,,,1.892094603,78,422,https://doi.org/10.1016/j.jssc.2014.02.002,ESV,mp-6331, icsd-191128 icsd-245226 icsd-99206,0.98225369,Journal of Solid State Chemistry,0022-4596,2014
1873,Na2Y2B2O7Ce0.03Tb0.1,Na2Y2B2O7,Ce,3,0.03,Tb,3,0.1,298,542,0.2983,0.5644,75.2,,,366,,,,1.880813592,76,422,https://doi.org/10.1016/j.jssc.2014.02.002,ESV,mp-6331, icsd-191128 icsd-245226 icsd-99206,0.982760335,Journal of Solid State Chemistry,0022-4596,2014
1874,Na2Y2B2O7Ce0.03Tb0.125,Na2Y2B2O7,Ce,3,0.03,Tb,3,0.125,298,542,0.3294,0.5811,59,,,366,,,,1.86332286,73,422,https://doi.org/10.1016/j.jssc.2014.02.002,ESV,mp-6331, icsd-191128 icsd-245226 icsd-99206,0.984432891,Journal of Solid State Chemistry,0022-4596,2014
1875,Na0.34Ca0.66Al1.66Si2.34O8Eu0.07,Na0.34Ca0.66Al1.66Si2.34O8,Eu,2,0.07,,,,298,420,,,89,68,473,365,365,,,2.712649702,516,420,https://doi.org/10.1021/ic300956m,ACS,,,0.980559449,Inorganic Chemistry,0020-1669,2012
1876,NaSrBO3Ce0.01,NaSrBO3,Ce,3,0.01,,,,298,420,0.1583,0.0493,74.7,61.6,483,355,355,,,1.9820314,95.947,420,https://doi.org/10.1039/C1JM10765H,RSC,mp-556695, icsd-172420 icsd-239003,0.996193324,Journal of Materials Chemistry,0959-9428,2011
1877,NaSrBO3Ce0.03,NaSrBO3,Ce,3,0.03,,,,298,420,,,,,,355,355,,,1.917526515,82.704,420,https://doi.org/10.1039/C1JM10765H,RSC,mp-556695, icsd-172420 icsd-239003,0.997444467,Journal of Materials Chemistry,0959-9428,2011
1878,NaSrBO3Ce0.05,NaSrBO3,Ce,3,0.05,,,,298,420,,,,,,355,355,,,1.906846626,80.695,420,https://doi.org/10.1039/C1JM10765H,RSC,mp-556695, icsd-172420 icsd-239003,0.997507422,Journal of Materials Chemistry,0959-9428,2011
1879,NaSrBO3Ce0.07,NaSrBO3,Ce,3,0.07,,,,298,420,,,,,,355,355,,,1.88456315,76.659,420,https://doi.org/10.1039/C1JM10765H,RSC,mp-556695, icsd-172420 icsd-239003,0.99759432,Journal of Materials Chemistry,0959-9428,2011
1880,Ca3La2W1.996O12Mn0.002,Ca3La2W1.996O12,Mn,4,0.002,,,,298,711,,,,,,360,360,,,5.931457871,854000,711,https://doi.org/10.1016/j.dyepig.2018.01.022,ESV,,,1.053947845,Dyes and Pigments,0143-7208,2018
1881,Ca3La2W1.992O12Mn0.004,Ca3La2W1.992O12,Mn,4,0.004,,,,298,711,,,,,,360,360,,,5.893761762,783000,711,https://doi.org/10.1016/j.dyepig.2018.01.022,ESV,,,0.996084953,Dyes and Pigments,0143-7208,2018
1882,Ca3La2W1.984O12Mn0.008,Ca3La2W1.984O12,Mn,4,0.008,,,,298,711,0.7125,0.2858,47.9,,390,360,360,470,,5.890421019,777000,711,https://doi.org/10.1016/j.dyepig.2018.01.022,ESV,,,0.951149436,Dyes and Pigments,0143-7208,2018
1883,Ca3La2W1.98O12Mn0.01,Ca3La2W1.98O12,Mn,4,0.01,,,,298,711,,,,,,360,360,,,5.869818208,741000,711,https://doi.org/10.1016/j.dyepig.2018.01.022,ESV,,,1.044143709,Dyes and Pigments,0143-7208,2018
1884,Ca3La2W1.976O12Mn0.012,Ca3La2W1.976O12,Mn,4,0.012,,,,298,711,,,,,,360,360,,,5.821513528,663000,711,https://doi.org/10.1016/j.dyepig.2018.01.022,ESV,,,1.000125892,Dyes and Pigments,0143-7208,2018
1885,Ca3La2W1.97O12Mn0.015,Ca3La2W1.97O12,Mn,4,0.015,,,,298,711,,,,,,360,360,,,5.810904281,647000,711,https://doi.org/10.1016/j.dyepig.2018.01.022,ESV,,,1.198747742,Dyes and Pigments,0143-7208,2018
1886,Ca3La2W1.96O12Mn0.02,Ca3La2W1.96O12,Mn,4,0.02,,,,298,711,,,,,,360,360,,,5.770852012,590000,711,https://doi.org/10.1016/j.dyepig.2018.01.022,ESV,,,0.999257103,Dyes and Pigments,0143-7208,2018
1887,Na3Sc2P3O12Dy0.01,Na3Sc2P3O12,Dy,3,0.01,,,,298,575,0.394,0.405,,,,350,350,325,362,6.201123897,1589000,575,https://doi.org/10.1016/j.dyepig.2018.03.053,ESV,"mp-16956,mp-1221280,mp-555608", icsd-65406 icsd-20740,0.989724463,Dyes and Pigments,0143-7208,2018
1888,Na3Sc2P3O12Dy0.03,Na3Sc2P3O12,Dy,3,0.03,,,,298,575,0.393,0.412,,,,350,350,325,362,5.98721923,971000,575,https://doi.org/10.1016/j.dyepig.2018.03.053,ESV,"mp-16956,mp-1221280,mp-555608", icsd-65406 icsd-20740,0.987456197,Dyes and Pigments,0143-7208,2018
1889,Na3Sc2P3O12Dy0.05,Na3Sc2P3O12,Dy,3,0.05,,,,298,575,0.39,0.409,77.8,,,350,350,325,362,5.90579588,805000,575,https://doi.org/10.1016/j.dyepig.2018.03.053,ESV,"mp-16956,mp-1221280,mp-555608", icsd-65406 icsd-20740,1.005551164,Dyes and Pigments,0143-7208,2018
1890,Na3Sc2P3O12Dy0.08,Na3Sc2P3O12,Dy,3,0.08,,,,298,575,0.39,0.409,,,,350,350,325,362,5.878521796,756000,575,https://doi.org/10.1016/j.dyepig.2018.03.053,ESV,"mp-16956,mp-1221280,mp-555608", icsd-65406 icsd-20740,1.066333858,Dyes and Pigments,0143-7208,2018
1891,Na3Sc2P3O12Dy0.1,Na3Sc2P3O12,Dy,3,0.1,,,,298,575,0.387,0.407,,,,350,350,325,362,5.784617293,609000,575,https://doi.org/10.1016/j.dyepig.2018.03.053,ESV,"mp-16956,mp-1221280,mp-555608", icsd-65406 icsd-20740,1.020014224,Dyes and Pigments,0143-7208,2018
1892,Na3Sc2P3O12Dy0.05Eu0.03,Na3Sc2P3O12,Dy,3,0.05,Eu,3,0.03,298,575,0.409,0.406,,,,350,,,,5.837588438,688000,486,https://doi.org/10.1016/j.dyepig.2018.03.053,ESV,"mp-16956,mp-1221280,mp-555608", icsd-65406 icsd-20740,1.132453398,Dyes and Pigments,0143-7208,2018
1893,Na3Sc2P3O12Dy0.05Eu0.05,Na3Sc2P3O12,Dy,3,0.05,Eu,3,0.05,298,575,0.421,0.403,,,,350,,,,5.831229694,678000,486,https://doi.org/10.1016/j.dyepig.2018.03.053,ESV,"mp-16956,mp-1221280,mp-555608", icsd-65406 icsd-20740,0.983278921,Dyes and Pigments,0143-7208,2018
1894,Na3Sc2P3O12Dy0.05Eu0.1,Na3Sc2P3O12,Dy,3,0.05,Eu,3,0.1,298,575,0.434,0.399,,,,350,,,,5.810232518,646000,486,https://doi.org/10.1016/j.dyepig.2018.03.053,ESV,"mp-16956,mp-1221280,mp-555608", icsd-65406 icsd-20740,1.214474623,Dyes and Pigments,0143-7208,2018
1895,Na3Sc2P3O12Dy0.05Eu0.15,Na3Sc2P3O12,Dy,3,0.05,Eu,3,0.15,298,575,0.446,0.395,,,,350,,,,5.799340549,630000,486,https://doi.org/10.1016/j.dyepig.2018.03.053,ESV,"mp-16956,mp-1221280,mp-555608", icsd-65406 icsd-20740,0.969981177,Dyes and Pigments,0143-7208,2018
1896,Na3Sc2P3O12Dy0.05Eu0.2,Na3Sc2P3O12,Dy,3,0.05,Eu,3,0.2,298,575,0.453,0.39,44.1,,,350,,,,5.797267541,627000,486,https://doi.org/10.1016/j.dyepig.2018.03.053,ESV,"mp-16956,mp-1221280,mp-555608", icsd-65406 icsd-20740,0.984506782,Dyes and Pigments,0143-7208,2018
1897,Na3Sc2P3O12Dy0.05Eu0.3,Na3Sc2P3O12,Dy,3,0.05,Eu,3,0.3,298,575,0.489,0.379,,,,350,,,,5.764176132,581000,486,https://doi.org/10.1016/j.dyepig.2018.03.053,ESV,"mp-16956,mp-1221280,mp-555608", icsd-65406 icsd-20740,0.998115651,Dyes and Pigments,0143-7208,2018
1898,Na3Sc2P3O12Dy0.05Eu0.4,Na3Sc2P3O12,Dy,3,0.05,Eu,3,0.4,298,575,0.499,0.374,,,,350,,,,5.738780558,548000,486,https://doi.org/10.1016/j.dyepig.2018.03.053,ESV,"mp-16956,mp-1221280,mp-555608", icsd-65406 icsd-20740,0.991638381,Dyes and Pigments,0143-7208,2018
1899,Na3Sc2P3O12Eu0.1,Na3Sc2P3O12,Eu,3,0.1,,,,298,621,0.641,0.358,,,,395,395,,,,,621,https://doi.org/10.1016/j.dyepig.2018.03.053,ESV,"mp-16956,mp-1221280,mp-555608", icsd-65406 icsd-20740,1.062178963,Dyes and Pigments,0143-7208,2018
