Repository: silverlight001/ipop-eu-valence-reproduction

# IPOP Eu 发射波长复现、泛化审计与价态建模
> Reproducible machine-learning benchmark for Eu-activated inorganic phosphors, with leakage-aware evaluation and an explicit Eu(II)/Eu(III) comparison.

本项目复现并审计 Jang 等人 2024 年发表于 *Scientific Reports* 的 IPOP 无机荧光粉数据集发射波长模型，重点回答两个问题：

1. 仅使用化学组成和测量条件时，模型在随机划分与真正的材料外推场景中表现如何？
2. 原论文将 Eu²⁺与 Eu³⁺混合训练；显式区分价态后，预测是否更可靠？

项目公开完整代码、固定数据版本、校验哈希、数据处理结果、折划分、逐样本预测、超参数、指标表、图表和中文讨论，目标是让其他研究者可以直接审查、复跑和扩展。

## 一眼看懂核心结论

- IPOP 主表明确提供 `1st dopant valency` 和 `2nd dopant valency`；价态并非从发射峰或化学式猜测。
- 1665 条 Eu 发射样本全部成功回连价态，其中 Eu²⁺ 626 条、Eu³⁺ 1039 条，无缺失或冲突。
- 分价态训练在四种评估协议中均降低总体 MAE，改善 1.415–3.765 nm。

File: data/raw/Inorganic_Phosphor_Optical_Properties_DB_20230908_IPOP_ver3.csv (part 11 of 25)
3,Ba2Bi0.6V3O11Eu0.4,Ba2Bi0.6V3O11,Eu,3,0.4,,,,298,619,,,,,,394,394,465,,6,1000000,619,https://doi.org/10.1016/j.dyepig.2016.04.052,ESV,mp-559941 , icsd-78156,0.979536504,Dyes and Pigments,0143-7208,2016
4,Ba2Bi0.4V3O11Eu0.6,Ba2Bi0.4V3O11,Eu,3,0.6,,,,298,619,0.65,0.35,,,451,394,394,465,,5.982271233,960000,619,https://doi.org/10.1016/j.dyepig.2016.04.052,ESV,mp-559941 , icsd-78156,1.035120852,Dyes and Pigments,0143-7208,2016
5,Ba2Bi0.2V3O11Eu0.8,Ba2Bi0.2V3O11,Eu,3,0.8,,,,298,619,,,,,,394,394,465,,5.755874856,570000,619,https://doi.org/10.1016/j.dyepig.2016.04.052,ESV,mp-559941 , icsd-78156,0.989919239,Dyes and Pigments,0143-7208,2016
6,Ba2V3O11Eu1,Ba2V3O11,Eu,3,1,,,,298,619,,,,,,394,394,465,,5.278753601,190000,619,https://doi.org/10.1016/j.dyepig.2016.04.052,ESV,mp-559941 , icsd-78156,0.968880417,Dyes and Pigments,0143-7208,2016
1900,Ca0.98Zr4P6O24Dy0.02,Ca0.98Zr4P6O24,Dy,3,0.02,,,,298,487,0.273,0.291,,,,350,350,362,,6.30920418,2038000,577,https://doi.org/10.1016/j.saa.2014.07.052,ESV,mp-556440, icsd-151683,1.008432845,Spectrochimica Acta - Part A: Molecular and Biomolecular Spectroscopy,1386-1425,2015
1901,Ca0.96Zr4P6O24Dy0.04,Ca0.96Zr4P6O24,Dy,3,0.04,,,,298,487,0.279,0.306,13.5,,,350,350,362,,6.25358029,1793000,577,https://doi.org/10.1016/j.saa.2014.07.052,ESV,mp-556440, icsd-151683,1.00252856,Spectrochimica Acta - Part A: Molecular and Biomolecular Spectroscopy,1386-1425,2015
1902,Ca0.94Zr4P6O24Dy0.06,Ca0.94Zr4P6O24,Dy,3,0.06,,,,298,487,0.279,0.304,,,,350,350,362,,6.219846386,1659000,577,https://doi.org/10.1016/j.saa.2014.07.052,ESV,mp-556440, icsd-151683,1.02143018,Spectrochimica Acta - Part A: Molecular and Biomolecular Spectroscopy,1386-1425,2015
1903,Ca0.92Zr4P6O24Dy0.08,Ca0.92Zr4P6O24,Dy,3,0.08,,,,298,487,0.277,0.297,,,,350,350,362,,6.216957207,1648000,577,https://doi.org/10.1016/j.saa.2014.07.052,ESV,mp-556440, icsd-151683,1.087460728,Spectrochimica Acta - Part A: Molecular and Biomolecular Spectroscopy,1386-1425,2015
1904,Ca0.9Zr4P6O24Dy0.1,Ca0.9Zr4P6O24,Dy,3,0.1,,,,298,487,0.276,0.294,,,,350,350,362,,6.206015877,1607000,577,https://doi.org/10.1016/j.saa.2014.07.052,ESV,mp-556440, icsd-151683,0.96028401,Spectrochimica Acta - Part A: Molecular and Biomolecular Spectroscopy,1386-1425,2015
1905,NaSr2Nb5O15Dy0.005,NaSr2Nb5O15,Dy,3,0.005,,,,298,576,0.401,0.44,,,,388,388,,,5.485070349,305541.6,576,https://doi.org/10.1016/j.matlet.2012.09.072,ESV,mp-1220952,,1.037337585,Materials Letters,0167-577X,2013
1906,NaSr2Nb5O15Dy0.01,NaSr2Nb5O15,Dy,3,0.01,,,,298,576,0.399,0.434,,,,388,388,,,5.471141296,295897.5,576,https://doi.org/10.1016/j.matlet.2012.09.072,ESV,mp-1220952,,1.102408072,Materials Letters,0167-577X,2013
1907,NaSr2Nb5O15Dy0.02,NaSr2Nb5O15,Dy,3,0.02,,,,298,576,0.397,0.432,,,,388,388,,,5.455083732,285156.8,576,https://doi.org/10.1016/j.matlet.2012.09.072,ESV,mp-1220952,,0.986027298,Materials Letters,0167-577X,2013
1908,NaSr2Nb5O15Dy0.03,NaSr2Nb5O15,Dy,3,0.03,,,,298,576,0.396,0.433,38.6,,,388,388,,,5.440506229,275744.1,576,https://doi.org/10.1016/j.matlet.2012.09.072,ESV,mp-1220952,,0.975452339,Materials Letters,0167-577X,2013
1909,NaSr2Nb5O15Dy0.04,NaSr2Nb5O15,Dy,3,0.04,,,,298,576,0.402,0.437,,,,388,388,,,5.429858338,269065.7,576,https://doi.org/10.1016/j.matlet.2012.09.072,ESV,mp-1220952,,1.037306477,Materials Letters,0167-577X,2013
1910,K1.02Sr3.98B3O9Dy0.005,K1.02Sr3.98B3O9,Dy,3,0.005,,,,298,573,0.29,0.351,,,,389,,,,5.81391442,651500,480,https://doi.org/10.1016/j.jlumin.2016.01.010,ESV,mp-554346, icsd-423814 icsd-425548 icsd-171423,1.226176655,Journal of Luminescence,0022-2313,2016
1911,K1.08Sr3.92B3O9Dy0.005Eu0.015,K1.08Sr3.92B3O9,Dy,3,0.005,Eu,3,0.015,298,480,0.334,0.351,42,,,389,,,,5.758003009,572800,480,https://doi.org/10.1016/j.jlumin.2016.01.010,ESV,mp-554346, icsd-423814 icsd-425548 icsd-171423,1.009664261,Journal of Luminescence,0022-2313,2016
1912,K1.12Sr3.88B3O9Dy0.005Eu0.025,K1.12Sr3.88B3O9,Dy,3,0.005,Eu,3,0.025,298,480,0.365,0.353,,,,389,,,,5.736396502,545000,480,https://doi.org/10.1016/j.jlumin.2016.01.010,ESV,mp-554346, icsd-423814 icsd-425548 icsd-171423,0.966240365,Journal of Luminescence,0022-2313,2016
1913,K1.16Sr3.84B3O9Dy0.005Eu0.035,K1.16Sr3.84B3O9,Dy,3,0.005,Eu,3,0.035,298,480,0.4,0.354,,,,389,,,,5.720903171,525900,480,https://doi.org/10.1016/j.jlumin.2016.01.010,ESV,mp-554346, icsd-423814 icsd-425548 icsd-171423,1.058106785,Journal of Luminescence,0022-2313,2016
1914,K1.02Sr3.98B3O9Eu0.005,K1.02Sr3.98B3O9,Eu,3,0.005,,,,298,612,0.623,0.376,,,,396,396,466,,,,612,https://doi.org/10.1016/j.jlumin.2016.01.010,ESV,mp-554346, icsd-423814 icsd-425548 icsd-171423,1.174613433,Journal of Luminescence,0022-2313,2016
1915,Sr3Y0.94P3O12Dy0.06,Sr3Y0.94P3O12,Dy,3,0.06,,,,298,482,0.2685,0.2794,,,503,349,349,363,386,,,574,https://doi.org/10.1016/j.mseb.2016.07.017,ESV,,,1.035828663,Materials Science and Engineering B: Solid-State Materials for Advanced Technology,0921-5107,2016
1916,Sr3Y0.94P3O12Dy0.06,Sr3Y0.94P3O12,Dy,3,0.06,,,,298,482,,,,,,393,,,,5.818555779,658500,482,https://doi.org/10.1016/j.mseb.2016.07.017,ESV,,,1.023956278,Materials Science and Engineering B: Solid-State Materials for Advanced Technology,0921-5107,2016
1917,Sr3Y0.92P3O12Dy0.06Eu0.02,Sr3Y0.92P3O12,Dy,3,0.06,Eu,3,0.02,298,482,0.3325,0.311,,,543,393,393,381,464,6.268811904,1857000,614,https://doi.org/10.1016/j.mseb.2016.07.017,ESV,,,1.027761989,Materials Science and Engineering B: Solid-State Materials for Advanced Technology,0921-5107,2016
1918,Sr3Y0.9P3O12Dy0.06Eu0.04,Sr3Y0.9P3O12,Dy,3,0.06,Eu,3,0.04,298,614,0.3831,0.3252,19.7,,,393,393,,,6.303930064,2013400,614,https://doi.org/10.1016/j.mseb.2016.07.017,ESV,,,1.012823586,Materials Science and Engineering B: Solid-State Materials for Advanced Technology,0921-5107,2016
1919,Sr3Y0.88P3O12Dy0.06Eu0.06,Sr3Y0.88P3O12,Dy,3,0.06,Eu,3,0.06,298,614,0.4202,0.3365,,,,393,393,,,6.325720858,2117000,614,https://doi.org/10.1016/j.mseb.2016.07.017,ESV,,,0.98223326,Materials Science and Engineering B: Solid-State Materials for Advanced Technology,0921-5107,2016
1920,Sr3Y0.86P3O12Dy0.06Eu0.08,Sr3Y0.86P3O12,Dy,3,0.06,Eu,3,0.08,298,614,0.4331,0.3395,,,,393,393,,,6.330210785,2139000,614,https://doi.org/10.1016/j.mseb.2016.07.017,ESV,,,1.00826657,Materials Science and Engineering B: Solid-State Materials for Advanced Technology,0921-5107,2016
1921,Sr3Y0.84P3O12Dy0.06Eu0.1,Sr3Y0.84P3O12,Dy,3,0.06,Eu,3,0.1,298,614,0.4624,0.348,,,,393,393,,,6.334815513,2161800,614,https://doi.org/10.1016/j.mseb.2016.07.017,ESV,,,0.976733828,Materials Science and Engineering B: Solid-State Materials for Advanced Technology,0921-5107,2016
1922,Sr3Y0.98P3O12Eu0.02,Sr3Y0.98P3O12,Eu,3,0.02,,,,298,614,0.4997,0.3622,,,,393,393,,,5.796018969,625200,614,https://doi.org/10.1016/j.mseb.2016.07.017,ESV,,,0.988388576,Materials Science and Engineering B: Solid-State Materials for Advanced Technology,0921-5107,2016
1923,Sr3Sc0.93P3O12Dy0.07,Sr3Sc0.93P3O12,Dy,3,0.07,,,,298,483,0.2619,0.2761,,,,394,350,362,387,5.679972694,478600,483,https://doi.org/10.1016/j.ijleo.2017.08.110,ESV,,,1.008706262,Optik,0030-4026,2017
1924,Sr3Sc0.925P3O12Dy0.07Eu0.005,Sr3Sc0.925P3O12,Dy,3,0.07,Eu,3,0.005,298,483,0.2509,0.2149,,,,394,350,,,,,483,https://doi.org/10.1016/j.ijleo.2017.08.110,ESV,,,0.998461753,Optik,0030-4026,2017
1925,Sr3Sc0.92P3O12Dy0.07Eu0.01,Sr3Sc0.92P3O12,Dy,3,0.07,Eu,3,0.01,298,483,0.2748,0.2435,,,,394,350,,,5.638489257,435000,483,https://doi.org/10.1016/j.ijleo.2017.08.110,ESV,,,1.012825875,Optik,0030-4026,2017
1926,Sr3Sc0.91P3O12Dy0.07Eu0.02,Sr3Sc0.91P3O12,Dy,3,0.07,Eu,3,0.02,298,483,0.3053,0.2636,,,,394,350,,,,,483,https://doi.org/10.1016/j.ijleo.2017.08.110,ESV,,,0.998187147,Optik,0030-4026,2017
1927,Sr3Sc0.89P3O12Dy0.07Eu0.04,Sr3Sc0.89P3O12,Dy,3,0.07,Eu,3,0.04,298,483,0.3337,0.2891,,,,394,350,362,387,5.615844883,412900,483,https://doi.org/10.1016/j.ijleo.2017.08.110,ESV,,,1.031257529,Optik,0030-4026,2017
1928,Sr3Sc0.87P3O12Dy0.07Eu0.06,Sr3Sc0.87P3O12,Dy,3,0.07,Eu,3,0.06,298,483,0.3661,0.2875,,,,394,350,,,5.589614541,388700,483,https://doi.org/10.1016/j.ijleo.2017.08.110,ESV,,,0.980933485,Optik,0030-4026,2017
1929,Sr3Sc0.85P3O12Dy0.07Eu0.08,Sr3Sc0.85P3O12,Dy,3,0.07,Eu,3,0.08,298,614,0.4022,0.2924,,,,394,350,,,5.565257343,367500,483,https://doi.org/10.1016/j.ijleo.2017.08.110,ESV,,,1.032567361,Optik,0030-4026,2017
1930,BaLa1.75WO7Dy0.25,BaLa1.75WO7,Dy,3,0.25,,,,298,484,0.2878,0.3433,,,,320,320,350,380,5.53058386,339300,484,https://doi.org/10.1016/j.materresbull.2014.05.035,ESV,"mp-1203123,mp-1201679", icsd-166617 icsd-247840,1.719884782,Materials Research Bulletin,0025-5408,2014
1931,BaLa1.74WO7Dy0.25Eu0.01,BaLa1.74WO7,Dy,3,0.25,Eu,3,0.01,298,484,0.3232,0.3568,,,,320,320,,,5.451018452,282500,484,https://doi.org/10.1016/j.materresbull.2014.05.035,ESV,"mp-1203123,mp-1201679", icsd-166617 icsd-247840,0.980414163,Materials Research Bulletin,0025-5408,2014
1932,BaLa1.72WO7Dy0.25Eu0.03,BaLa1.72WO7,Dy,3,0.25,Eu,3,0.03,298,484,0.3431,0.3631,,,,320,320,350,380,5.450403086,282100,484,https://doi.org/10.1016/j.materresbull.2014.05.035,ESV,"mp-1203123,mp-1201679", icsd-166617 icsd-247840,0.978155302,Materials Research Bulletin,0025-5408,2014
1933,BaLa1.7WO7Dy0.25Eu0.05,BaLa1.7WO7,Dy,3,0.25,Eu,3,0.05,298,484,0.3588,0.3687,,,,320,320,,,5.448551739,280900,484,https://doi.org/10.1016/j.materresbull.2014.05.035,ESV,"mp-1203123,mp-1201679", icsd-166617 icsd-247840,0.984170046,Materials Research Bulletin,0025-5408,2014
1934,BaLa1.68WO7Dy0.25Eu0.07,BaLa1.68WO7,Dy,3,0.25,Eu,3,0.07,298,484,0.3786,0.3684,,,,320,320,,,5.385963571,243200,484,https://doi.org/10.1016/j.materresbull.2014.05.035,ESV,"mp-1203123,mp-1201679", icsd-166617 icsd-247840,1.085738794,Materials Research Bulletin,0025-5408,2014
1935,BaLa1.65WO7Dy0.25Eu0.1,BaLa1.65WO7,Dy,3,0.25,Eu,3,0.1,298,484,0.3849,0.3731,,,,320,320,,,5.363423933,230900,484,https://doi.org/10.1016/j.materresbull.2014.05.035,ESV,"mp-1203123,mp-1201679", icsd-166617 icsd-247840,1.051360941,Materials Research Bulletin,0025-5408,2014
1936,K2YWPO8Tm0.01,K2YWPO8,Tm,3,0.01,,,,298,572,0.156,0.036,,,,360,,,,4.578982843,37930,451,https://doi.org/10.1016/j.jlumin.2016.03.020,ESV,,,1.01737879,Journal of Luminescence,0022-2313,2016
1937,K2YWPO8Tm0.01Dy0.01,K2YWPO8,Tm,3,0.01,Dy,3,0.01,298,572,0.385,0.415,,,,350,,,,4.554004321,35810,451,https://doi.org/10.1016/j.jlumin.2016.03.020,ESV,,,1.038814606,Journal of Luminescence,0022-2313,2016
1938,K2YWPO8Tm0.01Dy0.05,K2YWPO8,Tm,3,0.01,Dy,3,0.05,298,572,0.35,0.381,,,,350,,,,4.400710637,25160,451,https://doi.org/10.1016/j.jlumin.2016.03.020,ESV,,,1.19970631,Journal of Luminescence,0022-2313,2016
1939,K2YWPO8Tm0.01Dy0.1,K2YWPO8,Tm,3,0.01,Dy,3,0.1,298,572,0.358,0.387,,,,350,,,,4.25163822,17850,451,https://doi.org/10.1016/j.jlumin.2016.03.020,ESV,,,1.03062747,Journal of Luminescence,0022-2313,2016
1940,K2YWPO8Tm0.01Dy0.2,K2YWPO8,Tm,3,0.01,Dy,3,0.2,298,572,0.336,0.355,,,,350,,,,3.94792362,8870,451,https://doi.org/10.1016/j.jlumin.2016.03.020,ESV,,,1.020734495,Journal of Luminescence,0022-2313,2016
1941,K2YWPO8Tm0.01Dy0.22,K2YWPO8,Tm,3,0.01,Dy,3,0.22,298,572,0.331,0.349,,,,350,350,365,390,,,572,https://doi.org/10.1016/j.jlumin.2016.03.020,ESV,,,0.991199362,Journal of Luminescence,0022-2313,2016
1942,K2YWPO8Tm0.01Dy0.24,K2YWPO8,Tm,3,0.01,Dy,3,0.24,298,572,0.335,0.354,,,,350,350,365,390,,,572,https://doi.org/10.1016/j.jlumin.2016.03.020,ESV,,,0.990833636,Journal of Luminescence,0022-2313,2016
1943,K2YWPO8Tm0.01Dy0.26,K2YWPO8,Tm,3,0.01,Dy,3,0.26,298,572,0.327,0.344,,,,350,350,365,390,,,572,https://doi.org/10.1016/j.jlumin.2016.03.020,ESV,,,0.99044617,Journal of Luminescence,0022-2313,2016
1944,K2YWPO8Tm0.01Dy0.3,K2YWPO8,Tm,3,0.01,Dy,3,0.3,298,572,0.294,0.292,,,,350,350,365,390,,,572,https://doi.org/10.1016/j.jlumin.2016.03.020,ESV,,,0.99044617,Journal of Luminescence,0022-2313,2016
1945,K2YWPO8Dy0.05,K2YWPO8,Dy,3,0.05,,,,298,572,0.36,0.392,16.7,,523,350,350,365,390,5.769214805,587780,572,https://doi.org/10.1016/j.jlumin.2016.03.020,ESV,,,1.045366954,Journal of Luminescence,0022-2313,2016
1946,K2YWPO8Tm0.001Dy0.05,K2YWPO8,Tm,3,0.001,Dy,3,0.05,298,572,0.359,0.389,,,,350,350,365,390,5.766048303,583510,572,https://doi.org/10.1016/j.jlumin.2016.03.020,ESV,,,1.026651898,Journal of Luminescence,0022-2313,2016
1947,K2YWPO8Tm0.005Dy0.05,K2YWPO8,Tm,3,0.005,Dy,3,0.05,298,572,0.361,0.391,,,,350,350,365,390,5.763525325,580130,572,https://doi.org/10.1016/j.jlumin.2016.03.020,ESV,,,0.993678369,Journal of Luminescence,0022-2313,2016
1948,K2YWPO8Tm0.01Dy0.05,K2YWPO8,Tm,3,0.01,Dy,3,0.05,298,572,0.356,0.385,,,,350,350,365,390,5.756681741,571060,572,https://doi.org/10.1016/j.jlumin.2016.03.020,ESV,,,1.008409993,Journal of Luminescence,0022-2313,2016
1949,K2YWPO8Tm0.03Dy0.05,K2YWPO8,Tm,3,0.03,Dy,3,0.05,298,572,0.352,0.378,,,,350,350,365,390,5.747714698,559390,572,https://doi.org/10.1016/j.jlumin.2016.03.020,ESV,,,1.030107015,Journal of Luminescence,0022-2313,2016
1950,K2YWPO8Tm0.05Dy0.05,K2YWPO8,Tm,3,0.05,Dy,3,0.05,298,572,0.346,0.369,,,,350,350,365,390,5.736810677,545520,572,https://doi.org/10.1016/j.jlumin.2016.03.020,ESV,,,0.969985095,Journal of Luminescence,0022-2313,2016
1951,K2YWPO8Tm0.07Dy0.05,K2YWPO8,Tm,3,0.07,Dy,3,0.05,298,572,0.347,0.37,,,,350,350,365,390,5.723069643,528530,572,https://doi.org/10.1016/j.jlumin.2016.03.020,ESV,,,1.060185282,Journal of Luminescence,0022-2313,2016
1952,K2YWPO8Tm0.09Dy0.05,K2YWPO8,Tm,3,0.09,Dy,3,0.05,298,572,0.331,0.349,,,,350,350,365,390,,,572,https://doi.org/10.1016/j.jlumin.2016.03.020,ESV,,,0.992786668,Journal of Luminescence,0022-2313,2016
1953,K2YWPO8Tm0.11Dy0.05,K2YWPO8,Tm,3,0.11,Dy,3,0.05,298,572,0.322,0.334,,,,350,350,365,390,,,572,https://doi.org/10.1016/j.jlumin.2016.03.020,ESV,,,0.992514719,Journal of Luminescence,0022-2313,2016
1954,NaGdW2O8Dy0.03,NaGdW2O8,Dy,3,0.03,,,,298,575,0.306,0.353,,,,365,,,,,,,https://doi.org/10.1021/ic501284y,ACS,,,1.008026816,Inorganic Chemistry,0020-1669,2014
1955,NaGdW2O8Dy0.03Eu0.02,NaGdW2O8,Dy,3,0.03,Eu,3,0.02,298,575,0.363,0.328,,,,365,,,,,,,https://doi.org/10.1021/ic501284y,ACS,,,1.061590288,Inorganic Chemistry,0020-1669,2014
1956,NaGdW2O8Dy0.03Eu0.04,NaGdW2O8,Dy,3,0.03,Eu,3,0.04,298,575,0.375,0.322,,,,365,,,,,,,https://doi.org/10.1021/ic501284y,ACS,,,1.067499996,Inorganic Chemistry,0020-1669,2014
1957,NaGdW2O8Dy0.03Eu0.06,NaGdW2O8,Dy,3,0.03,Eu,3,0.06,298,575,0.407,0.318,,,,365,,,,,,,https://doi.org/10.1021/ic501284y,ACS,,,1.067829068,Inorganic Chemistry,0020-1669,2014
1958,NaGdW2O8Dy0.03Eu0.1,NaGdW2O8,Dy,3,0.03,Eu,3,0.1,298,575,0.442,0.295,,,,365,,,,,,,https://doi.org/10.1021/ic501284y,ACS,,,1.064251577,Inorganic Chemistry,0020-1669,2014
1959,NaGdW2O8Dy0.03Eu0.14,NaGdW2O8,Dy,3,0.03,Eu,3,0.14,298,575,0.449,0.284,,,,365,,,,,,,https://doi.org/10.1021/ic501284y,ACS,,,1.058574846,Inorganic Chemistry,0020-1669,2014
1960,NaGdW2O8Tm0.01,NaGdW2O8,Tm,3,0.01,,,,298,454,0.164,0.054,,,,359,359,,,,,454,https://doi.org/10.1021/ic501284y,ACS,,,1.009031094,Inorganic Chemistry,0020-1669,2014
1961,NaGdW2O8Tm0.01,NaGdW2O8,Tm,3,0.01,,,,298,454,0.18,0.116,,,,355,355,,,,,454,https://doi.org/10.1021/ic501284y,ACS,,,1.009966143,Inorganic Chemistry,0020-1669,2014
1962,NaGdW2O8Tm0.01Dy0.01,NaGdW2O8,Tm,3,0.01,Dy,3,0.01,298,575,0.266,0.256,,,,355,,,,,,,https://doi.org/10.1021/ic501284y,ACS,,,1.071802127,Inorganic Chemistry,0020-1669,2014
1963,NaGdW2O8Tm0.01Dy0.03,NaGdW2O8,Tm,3,0.01,Dy,3,0.03,298,575,0.291,0.301,,,,355,,,,6.356025857,2270000,454,https://doi.org/10.1021/ic501284y,ACS,,,1.006143564,Inorganic Chemistry,0020-1669,2014
1964,NaGdW2O8Tm0.01Dy0.05,NaGdW2O8,Tm,3,0.01,Dy,3,0.05,298,575,0.306,0.332,,,,355,,,,,,,https://doi.org/10.1021/ic501284y,ACS,,,1.063531051,Inorganic Chemistry,0020-1669,2014
1965,NaGdW2O8Tm0.01Dy0.07,NaGdW2O8,Tm,3,0.01,Dy,3,0.07,298,575,0.317,0.337,,,,355,,,,,,,https://doi.org/10.1021/ic501284y,ACS,,,1.063677143,Inorganic Chemistry,0020-1669,2014
1972,NaGdW2O8Eu0.05,NaGdW2O8,Eu,3,0.05,,,,298,613,0.65,0.32,,,,465,465,396,,,,613,https://doi.org/10.1039/C3CE41712C,RSC,mp-1220735,,0.993361239,CrystEngComm,1466-8033,2014
1973,NaGdW2O8Tb0.05,NaGdW2O8,Tb,3,0.05,,,,298,541,0.21,0.56,,,,380,380,371,361,,,541,https://doi.org/10.1039/C3CE41712C,RSC,mp-1220735,,1.002574358,CrystEngComm,1466-8033,2014
1974,NaGdW2O8Tm0.05,NaGdW2O8,Tm,3,0.05,,,,298,461,0.15,0.06,,,,361,361,,,,,461,https://doi.org/10.1039/C3CE41712C,RSC,mp-1220735,,1.004676895,CrystEngComm,1466-8033,2014
1980,KSr3.96B3O9Tm0.01,KSr3.96B3O9,Tm,3,0.01,,,,298,453,0.166,0.065,,,,356,,,,,,453,https://doi.org/10.1039/C2JM15506K,RSC,mp-554346, icsd-423814 icsd-425548 icsd-171423,1.195188324,Journal of Materials Chemistry,0959-9428,2012
1981,KSr3.98B3O9Dy0.005Tm0.005,KSr3.98B3O9,Dy,3,0.005,Tm,3,0.005,298,574,0.279,0.256,,,,356,,,,4.255754787,18020,453,https://doi.org/10.1039/C2JM15506K,RSC,mp-554346, icsd-423814 icsd-425548 icsd-171423,1.024663987,Journal of Materials Chemistry,0959-9428,2012
1982,KSr3.94B3O9Dy0.01Tm0.005,KSr3.94B3O9,Dy,3,0.01,Tm,3,0.005,298,574,0.306,0.311,,,,356,,,,4.082426301,12090,453,https://doi.org/10.1039/C2JM15506K,RSC,mp-554346, icsd-423814 icsd-425548 icsd-171423,1.061180229,Journal of Materials Chemistry,0959-9428,2012
1983,KSr3.92B3O9Dy0.015Tm0.005,KSr3.92B3O9,Dy,3,0.015,Tm,3,0.005,298,574,0.327,0.344,,,,356,,,,3.895422546,7860,453,https://doi.org/10.1039/C2JM15506K,RSC,mp-554346, icsd-423814 icsd-425548 icsd-171423,1.036105742,Journal of Materials Chemistry,0959-9428,2012
1984,KSr3.96B3O9Dy0.01,KSr3.96B3O9,Dy,3,0.01,,,,298,574,0.364,0.401,,,,356,,,,,,574,https://doi.org/10.1039/C2JM15506K,RSC,mp-554346, icsd-423814 icsd-425548 icsd-171423,1.114308473,Journal of Materials Chemistry,0959-9428,2012
1996,Na2Y1.99B2O7Ce0.01,Na2Y1.99B2O7,Ce,3,0.01,,,,298,421,0.16,0.081,,,,365,365,,,1.858477042,72.19,421,https://doi.org/10.1039/C3DT52214H,RSC,mp-6331, icsd-191128 icsd-245226 icsd-99206,1.053591874,Dalton Transactions,1477-9226,2013
1997,Na2Y1.98B2O7Ce0.01Eu0.01,Na2Y1.98B2O7,Ce,3,0.01,Eu,3,0.01,298,421,,,,,,365,365,,,1.774151859,59.45,421,https://doi.org/10.1039/C3DT52214H,RSC,mp-6331, icsd-191128 icsd-245226 icsd-99206,0.997573366,Dalton Transactions,1477-9226,2013
1998,Na2Y1.97B2O7Ce0.01Eu0.02,Na2Y1.97B2O7,Ce,3,0.01,Eu,3,0.02,298,421,,,,,,365,365,,,1.741466762,55.14,421,https://doi.org/10.1039/C3DT52214H,RSC,mp-6331, icsd-191128 icsd-245226 icsd-99206,0.997573366,Dalton Transactions,1477-9226,2013
1999,Na2Y1.96B2O7Ce0.01Eu0.03,Na2Y1.96B2O7,Ce,3,0.01,Eu,3,0.03,298,421,,,,,,365,365,,,1.717254313,52.15,421,https://doi.org/10.1039/C3DT52214H,RSC,mp-6331, icsd-191128 icsd-245226 icsd-99206,0.997573366,Dalton Transactions,1477-9226,2013
2000,Na2Y1.95B2O7Ce0.01Eu0.04,Na2Y1.95B2O7,Ce,3,0.01,Eu,3,0.04,298,421,,,,,,365,365,,,1.712565528,51.59,421,https://doi.org/10.1039/C3DT52214H,RSC,mp-6331, icsd-191128 icsd-245226 icsd-99206,0.997573366,Dalton Transactions,1477-9226,2013
2001,Na2Y1.95B2O7Tb0.05,Na2Y1.95B2O7,Tb,3,0.05,,,,298,542,,,,,,380,250,,,5.176091259,150000,542,https://doi.org/10.1039/C3DT52214H,RSC,mp-6331, icsd-191128 icsd-245226 icsd-99206,1.022900843,Dalton Transactions,1477-9226,2013
2002,Na2Y1.94B2O7Tb0.05Eu0.01,Na2Y1.94B2O7,Tb,3,0.05,Eu,3,0.01,298,542,,,,,,380,275,,,5.149219113,141000,542,https://doi.org/10.1039/C3DT52214H,RSC,mp-6331, icsd-191128 icsd-245226 icsd-99206,1.012087201,Dalton Transactions,1477-9226,2013
2003,Na2Y1.93B2O7Tb0.05Eu0.02,Na2Y1.93B2O7,Tb,3,0.05,Eu,3,0.02,298,542,,,,,,380,275,,,5.123198075,132800,542,https://doi.org/10.1039/C3DT52214H,RSC,mp-6331, icsd-191128 icsd-245226 icsd-99206,1.02865284,Dalton Transactions,1477-9226,2013
2004,Na2Y1.92B2O7Tb0.05Eu0.03,Na2Y1.92B2O7,Tb,3,0.05,Eu,3,0.03,298,542,,,,,,380,275,,,5.100370545,126000,542,https://doi.org/10.1039/C3DT52214H,RSC,mp-6331, icsd-191128 icsd-245226 icsd-99206,1.094614725,Dalton Transactions,1477-9226,2013
2005,Na2Y1.91B2O7Tb0.05Eu0.04,Na2Y1.91B2O7,Tb,3,0.05,Eu,3,0.04,298,611,,,,,,380,275,,,5.065206128,116200,542,https://doi.org/10.1039/C3DT52214H,RSC,mp-6331, icsd-191128 icsd-245226 icsd-99206,1.152384112,Dalton Transactions,1477-9226,2013
2018,YP0.5V0.5O4Dy0.01,YP0.5V0.5O4,Dy,3,0.01,,,,298,574,0.34,0.39,,,,270,,,,3.602059991,4000,430,https://doi.org/10.1039/C3TC31586J,RSC,"mvc-15449,mvc-16805,mvc-4606",,1.069934438,Journal of Materials Chemistry C,2050-7526,2014
2019,YP0.6V0.4O4Dy0.01,YP0.6V0.4O4,Dy,3,0.01,,,,298,574,0.3,0.34,,,,270,,,,3.698970004,5000,430,https://doi.org/10.1039/C3TC31586J,RSC,"mvc-15449,mvc-16805,mvc-4606",,0.978248956,Journal of Materials Chemistry C,2050-7526,2014
2020,YP0.65V0.35O4Dy0.01,YP0.65V0.35O4,Dy,3,0.01,,,,298,574,0.32,0.36,,,,270,,,,3.77815125,6000,430,https://doi.org/10.1039/C3TC31586J,RSC,"mvc-15449,mvc-16805,mvc-4606",,0.972642175,Journal of Materials Chemistry C,2050-7526,2014
2021,YP0.7V0.3O4Dy0.01,YP0.7V0.3O4,Dy,3,0.01,,,,298,574,0.3,0.34,,,,270,,,,3.875061263,7500,430,https://doi.org/10.1039/C3TC31586J,RSC,"mvc-15449,mvc-16805,mvc-4606",,1.015557861,Journal of Materials Chemistry C,2050-7526,2014
2022,YP0.75V0.25O4Dy0.01,YP0.75V0.25O4,Dy,3,0.01,,,,298,574,0.28,0.32,,,,270,,,,4.322219295,21000,430,https://doi.org/10.1039/C3TC31586J,RSC,"mvc-15449,mvc-16805,mvc-4606",,1.095167911,Journal of Materials Chemistry C,2050-7526,2014
2023,YP0.8V0.2O4Dy0.01,YP0.8V0.2O4,Dy,3,0.01,,,,298,574,0.26,0.27,,,,270,,,,4.380211242,24000,430,https://doi.org/10.1039/C3TC31586J,RSC,"mvc-15449,mvc-16805,mvc-4606",,1.188948224,Journal of Materials Chemistry C,2050-7526,2014
2024,YP0.85V0.15O4Dy0.01,YP0.85V0.15O4,Dy,3,0.01,,,,298,574,0.22,0.23,,,,270,,,,4.477121255,30000,430,https://doi.org/10.1039/C3TC31586J,RSC,"mvc-15449,mvc-16805,mvc-4606",,1.118612058,Journal of Materials Chemistry C,2050-7526,2014
2025,YP0.9V0.1O4Dy0.01,YP0.9V0.1O4,Dy,3,0.01,,,,298,574,0.23,0.25,,,,270,,,,4.352182518,22500,430,https://doi.org/10.1039/C3TC31586J,RSC,"mvc-15449,mvc-16805,mvc-4606",,1.153132619,Journal of Materials Chemistry C,2050-7526,2014
2026,YP0.8V0.2O4Dy0.001,YP0.8V0.2O4,Dy,3,0.001,,,,298,574,0.17,0.13,,,,270,,,,5.212187604,163000,574,https://doi.org/10.1039/C3TC31586J,RSC,"mvc-15449,mvc-16805,mvc-4606",,1.043548095,Journal of Materials Chemistry C,2050-7526,2014
2027,YP0.8V0.2O4Dy0.0025,YP0.8V0.2O4,Dy,3,0.0025,,,,298,574,0.18,0.16,,,,270,,,,5.423245874,265000,574,https://doi.org/10.1039/C3TC31586J,RSC,"mvc-15449,mvc-16805,mvc-4606",,1.045268673,Journal of Materials Chemistry C,2050-7526,2014
2028,YP0.8V0.2O4Dy0.005,YP0.8V0.2O4,Dy,3,0.005,,,,298,574,0.19,0.2,,,,270,,,,5.372912003,236000,574,https://doi.org/10.1039/C3TC31586J,RSC,"mvc-15449,mvc-16805,mvc-4606",,1.053531619,Journal of Materials Chemistry C,2050-7526,2014
2029,YP0.8V0.2O4Dy0.0075,YP0.8V0.2O4,Dy,3,0.0075,,,,298,574,0.24,0.26,,,,270,,,,5.334453751,216000,574,https://doi.org/10.1039/C3TC31586J,RSC,"mvc-15449,mvc-16805,mvc-4606",,1.05227639,Journal of Materials Chemistry C,2050-7526,2014
2030,YP0.8V0.2O4Dy0.015,YP0.8V0.2O4,Dy,3,0.015,,,,298,574,0.27,0.3,,,,270,,,,5.309630167,204000,574,https://doi.org/10.1039/C3TC31586J,RSC,"mvc-15449,mvc-16805,mvc-4606",,1.064082801,Journal of Materials Chemistry C,2050-7526,2014
2031,YP0.8V0.2O4Dy0.02,YP0.8V0.2O4,Dy,3,0.02,,,,298,574,0.28,0.32,,,,270,,,,5.264817823,184000,574,https://doi.org/10.1039/C3TC31586J,RSC,"mvc-15449,mvc-16805,mvc-4606",,0.979198659,Journal of Materials Chemistry C,2050-7526,2014
2032,YP0.8V0.2O4Dy0.03,YP0.8V0.2O4,Dy,3,0.03,,,,298,574,0.33,0.38,,,,270,,,,5.247973266,177000,574,https://doi.org/10.1039/C3TC31586J,RSC,"mvc-15449,mvc-16805,mvc-4606",,0.987616996,Journal of Materials Chemistry C,2050-7526,2014
2033,YP0.8V0.2O4Dy0.01Sm0.005,YP0.8V0.2O4,Dy,3,0.01,Sm,3,0.005,298,574,0.3,0.31,,,,270,,,,5.230448921,170000,,https://doi.org/10.1039/C3TC31586J,RSC,"mvc-15449,mvc-16805,mvc-4606",,1.018124187,Journal of Materials Chemistry C,2050-7526,2014
2034,YP0.8V0.2O4Dy0.01Sm0.0075,YP0.8V0.2O4,Dy,3,0.01,Sm,3,0.0075,298,574,0.33,0.32,25,,,270,,,,,,,https://doi.org/10.1039/C3TC31586J,RSC,"mvc-15449,mvc-16805,mvc-4606",,0.993503787,Journal of Materials Chemistry C,2050-7526,2014
2035,YP0.8V0.2O4Dy0.01Sm0.01,YP0.8V0.2O4,Dy,3,0.01,Sm,3,0.01,298,574,0.41,0.34,,,,270,,,,,,,https://doi.org/10.1039/C3TC31586J,RSC,"mvc-15449,mvc-16805,mvc-4606",,0.992442275,Journal of Materials Chemistry C,2050-7526,2014
2036,YP0.8V0.2O4Dy0.005Sm0.01,YP0.8V0.2O4,Dy,3,0.005,Sm,3,0.01,298,574,0.37,0.28,,,,270,,,,,,,https://doi.org/10.1039/C3TC31586J,RSC,"mvc-15449,mvc-16805,mvc-4606",,0.992358388,Journal of Materials Chemistry C,2050-7526,2014
2037,YP0.8V0.2O4Dy0.0075Sm0.01,YP0.8V0.2O4,Dy,3,0.0075,Sm,3,0.01,298,574,0.36,0.28,,,,270,,,,,,,https://doi.org/10.1039/C3TC31586J,RSC,"mvc-15449,mvc-16805,mvc-4606",,0.992346192,Journal of Materials Chemistry C,2050-7526,2014
2038,YP0.8V0.2O4Dy0.005Sm0.015,YP0.8V0.2O4,Dy,3,0.005,Sm,3,0.015,298,574,0.43,0.31,,,,270,,,,,,,https://doi.org/10.1039/C3TC31586J,RSC,"mvc-15449,mvc-16805,mvc-4606",,0.992584863,Journal of Materials Chemistry C,2050-7526,2014
2039,YP0.8V0.2O4Dy0.005Eu0.005,YP0.8V0.2O4,Dy,3,0.005,Eu,3,0.005,298,620,0.43,0.33,,,,270,,,,,,,https://doi.org/10.1039/C3TC31586J,RSC,"mvc-15449,mvc-16805,mvc-4606",,0.99031219,Journal of Materials Chemistry C,2050-7526,2014
2040,YP0.8V0.2O4Dy0.005Eu0.0075,YP0.8V0.2O4,Dy,3,0.005,Eu,3,0.0075,298,620,0.4,0.28,,,,270,,,,,,,https://doi.org/10.1039/C3TC31586J,RSC,"mvc-15449,mvc-16805,mvc-4606",,0.990391244,Journal of Materials Chemistry C,2050-7526,2014
2041,YP0.8V0.2O4Dy0.005Eu0.01,YP0.8V0.2O4,Dy,3,0.005,Eu,3,0.01,298,620,0.44,0.29,,,,270,,,,,,,https://doi.org/10.1039/C3TC31586J,RSC,"mvc-15449,mvc-16805,mvc-4606",,0.990469165,Journal of Materials Chemistry C,2050-7526,2014
2042,YP0.8V0.2O4Dy0.005Eu0.015,YP0.8V0.2O4,Dy,3,0.005,Eu,3,0.015,298,620,0.5,0.31,,,,270,,,,,,,https://doi.org/10.1039/C3TC31586J,RSC,"mvc-15449,mvc-16805,mvc-4606",,0.990623424,Journal of Materials Chemistry C,2050-7526,2014
2043,YP0.8V0.2O4Dy0.005Eu0.02,YP0.8V0.2O4,Dy,3,0.005,Eu,3,0.02,298,620,0.52,0.33,,,,270,,,,,,,https://doi.org/10.1039/C3TC31586J,RSC,"mvc-15449,mvc-16805,mvc-4606",,0.990775566,Journal of Materials Chemistry C,2050-7526,2014
2044,YP0.8V0.2O4Dy0.005Eu0.03,YP0.8V0.2O4,Dy,3,0.005,Eu,3,0.03,298,620,0.57,0.33,,,,270,,,,,,,https://doi.org/10.1039/C3TC31586J,RSC,"mvc-15449,mvc-16805,mvc-4606",,0.991073395,Journal of Materials Chemistry C,2050-7526,2014
2045,Ca4.85P2SiO12Ce0.03,Ca4.85P2SiO12,Ce,3,0.03,,,,298,416,0.183,0.133,0.498,,,307,307,,,1.913336926,81.91,416,https://doi.org/10.1039/C3TC00039G,RSC,mp-1227400,,1.001916701,Journal of Materials Chemistry C,2050-7526,2013
2046,Ca4.8P2SiO12Ce0.03Tb0.01,Ca4.8P2SiO12,Ce,3,0.03,Tb,3,0.01,298,544,0.235,0.301,0.494,,,307,307,,,1.785614525,61.04,416,https://doi.org/10.1039/C3TC00039G,RSC,mp-1227400,,1.002458842,Journal of Materials Chemistry C,2050-7526,2013
2047,Ca4.7P2SiO12Ce0.03Tb0.03,Ca4.7P2SiO12,Ce,3,0.03,Tb,3,0.03,298,544,0.277,0.402,0.549,,,307,307,,,1.635684763,43.22,416,https://doi.org/10.1039/C3TC00039G,RSC,mp-1227400,,0.997526624,Journal of Materials Chemistry C,2050-7526,2013
2048,Ca4.6P2SiO12Ce0.03Tb0.05,Ca4.6P2SiO12,Ce,3,0.03,Tb,3,0.05,298,544,0.306,0.5,0.56,,,307,307,,,1.495127881,31.27,416,https://doi.org/10.1039/C3TC00039G,RSC,mp-1227400,,0.994256885,Journal of Materials Chemistry C,2050-7526,2013
2049,Ca4.5P2SiO12Ce0.03Tb0.07,Ca4.5P2SiO12,Ce,3,0.03,Tb,3,0.07,298,544,0.313,0.523,0.468,,,307,307,,,1.318480725,20.82,416,https://doi.org/10.1039/C3TC00039G,RSC,mp-1227400,,0.986287519,Journal of Materials Chemistry C,2050-7526,2013
2050,Ca4.35P2SiO12Ce0.03Tb0.1,Ca4.35P2SiO12,Ce,3,0.03,Tb,3,0.1,298,544,0.318,0.542,0.403,,,307,307,,,1.193124598,15.6,416,https://doi.org/10.1039/C3TC00039G,RSC,mp-1227400,,0.97722828,Journal of Materials Chemistry C,2050-7526,2013
2051,Ca4.8P2SiO12Ce0.03Mn0.01,Ca4.8P2SiO12,Ce,3,0.03,Mn,2,0.01,298,416,0.268,0.179,0.426,,,307,,,,,,,https://doi.org/10.1039/C3TC00039G,RSC,mp-1227400,,1.066151966,Journal of Materials Chemistry C,2050-7526,2013
2052,Ca4.7P2SiO12Ce0.03Mn0.03,Ca4.7P2SiO12,Ce,3,0.03,Mn,2,0.03,298,618,0.345,0.225,0.379,,,307,,,,,,,https://doi.org/10.1039/C3TC00039G,RSC,mp-1227400,,1.028021264,Journal of Materials Chemistry C,2050-7526,2013
2053,Ca4.6P2SiO12Ce0.03Mn0.05,Ca4.6P2SiO12,Ce,3,0.03,Mn,2,0.05,298,618,0.4,0.253,0.371,,535,307,307,,,,,603,https://doi.org/10.1039/C3TC00039G,RSC,mp-1227400,,1.056171639,Journal of Materials Chemistry C,2050-7526,2013
2054,Ca4.5P2SiO12Ce0.03Mn0.07,Ca4.5P2SiO12,Ce,3,0.03,Mn,2,0.07,298,618,0.474,0.267,0.345,,,307,,,,,,,https://doi.org/10.1039/C3TC00039G,RSC,mp-1227400,,1.001497996,Journal of Materials Chemistry C,2050-7526,2013
2055,Ca4.35P2SiO12Ce0.03Mn0.1,Ca4.35P2SiO12,Ce,3,0.03,Mn,2,0.1,298,618,0.519,0.281,0.318,,,307,,,,,,,https://doi.org/10.1039/C3TC00039G,RSC,mp-1227400,,0.977309954,Journal of Materials Chemistry C,2050-7526,2013
2056,Ca4.1P2SiO12Ce0.03Mn0.15,Ca4.1P2SiO12,Ce,3,0.03,Mn,2,0.15,298,618,0.538,0.287,0.287,,,307,,,,,,,https://doi.org/10.1039/C3TC00039G,RSC,mp-1227400,,1.005402953,Journal of Materials Chemistry C,2050-7526,2013
2069,SrLa0.925MgTaO6Dy0.07Eu0.005,SrLa0.925MgTaO6,Dy,3,0.07,Eu,3,0.005,298,577,0.264,0.205,,,,250,,,,,,,https://doi.org/10.1016/j.materresbull.2016.12.035,ESV,mp-1218203,,1.260637308,Materials Research Bulletin,0025-5408,2017
2070,SrLa0.92MgTaO6Dy0.07Eu0.01,SrLa0.92MgTaO6,Dy,3,0.07,Eu,3,0.01,298,577,0.254,0.187,,,,250,,,,,,,https://doi.org/10.1016/j.materresbull.2016.12.035,ESV,mp-1218203,,1.261190269,Materials Research Bulletin,0025-5408,2017
2071,SrLa0.9MgTaO6Dy0.07Eu0.03,SrLa0.9MgTaO6,Dy,3,0.07,Eu,3,0.03,298,577,0.212,0.118,,,,250,,,,,,,https://doi.org/10.1016/j.materresbull.2016.12.035,ESV,mp-1218203,,1.264202994,Materials Research Bulletin,0025-5408,2017
2072,SrLa0.88MgTaO6Dy0.07Eu0.05,SrLa0.88MgTaO6,Dy,3,0.07,Eu,3,0.05,298,577,0.198,0.093,,,,250,,,,,,,https://doi.org/10.1016/j.materresbull.2016.12.035,ESV,mp-1218203,,1.266143166,Materials Research Bulletin,0025-5408,2017
2073,SrLa0.86MgTaO6Dy0.07Eu0.07,SrLa0.86MgTaO6,Dy,3,0.07,Eu,3,0.07,298,425,0.19,0.078,,,,250,,,,,,,https://doi.org/10.1016/j.materresbull.2016.12.035,ESV,mp-1218203,,1.278920462,Materials Research Bulletin,0025-5408,2017
2074,SrLa0.83MgTaO6Dy0.07Eu0.1,SrLa0.83MgTaO6,Dy,3,0.07,Eu,3,0.1,298,425,0.186,0.07,,,,250,,,,,,,https://doi.org/10.1016/j.materresbull.2016.12.035,ESV,mp-1218203,,1.279313186,Materials Research Bulletin,0025-5408,2017
2075,SrLa0.93MgTaO6Dy0.07,SrLa0.93MgTaO6,Dy,3,0.07,,,,298,577,,,,,,354,354,392,367,5.344392274,221000,577,https://doi.org/10.1016/j.materresbull.2016.12.035,ESV,mp-1218203,,1.052856881,Materials Research Bulletin,0025-5408,2017
2076,SrLa0.925MgTaO6Dy0.07Eu0.005,SrLa0.925MgTaO6,Dy,3,0.07,Eu,3,0.005,298,577,0.357,0.34,,,,354,354,392,367,5.338456494,218000,577,https://doi.org/10.1016/j.materresbull.2016.12.035,ESV,mp-1218203,,1.069144661,Materials Research Bulletin,0025-5408,2017
2077,SrLa0.92MgTaO6Dy0.07Eu0.01,SrLa0.92MgTaO6,Dy,3,0.07,Eu,3,0.01,298,577,0.359,0.335,,,553,354,354,392,367,5.324282455,211000,577,https://doi.org/10.1016/j.materresbull.2016.12.035,ESV,mp-1218203,,1.054047925,Materials Research Bulletin,0025-5408,2017
2078,SrLa0.9MgTaO6Dy0.07Eu0.03,SrLa0.9MgTaO6,Dy,3,0.07,Eu,3,0.03,298,577,0.37,0.316,,,,354,354,392,367,5.298853076,199000,577,https://doi.org/10.1016/j.materresbull.2016.12.035,ESV,mp-1218203,,1.016089666,Materials Research Bulletin,0025-5408,2017
2079,SrLa0.88MgTaO6Dy0.07Eu0.05,SrLa0.88MgTaO6,Dy,3,0.07,Eu,3,0.05,298,577,0.385,0.304,,,,354,354,392,367,5.281033367,191000,577,https://doi.org/10.1016/j.materresbull.2016.12.035,ESV,mp-1218203,,0.97499295,Materials Research Bulletin,0025-5408,2017
2080,SrLa0.86MgTaO6Dy0.07Eu0.07,SrLa0.86MgTaO6,Dy,3,0.07,Eu,3,0.07,298,615,0.393,0.28,,,,354,354,392,367,5.26245109,183000,577,https://doi.org/10.1016/j.materresbull.2016.12.035,ESV,mp-1218203,,0.979270683,Materials Research Bulletin,0025-5408,2017
2081,SrLa0.83MgTaO6Dy0.07Eu0.1,SrLa0.83MgTaO6,Dy,3,0.07,Eu,3,0.1,298,615,0.404,0.279,,,,354,354,392,367,5.245512668,176000,577,https://doi.org/10.1016/j.materresbull.2016.12.035,ESV,mp-1218203,,0.988614986,Materials Research Bulletin,0025-5408,2017
2082,Ca9GdP7O28Eu0.007,Ca9GdP7O28,Eu,2,0.007,,,,298,494,0.219,0.371,,,,380,,,,,,,https://doi.org/10.1021/jp106693z,ACS,,,1.32446585,Journal of Physical Chemistry C,1932-7447,2010
2083,Ca8.28GdP7O28Eu0.007Mn0.01,Ca8.28GdP7O28,Eu,2,0.007,Mn,2,0.01,298,494,0.257,0.36,,,,380,,,,,,,https://doi.org/10.1021/jp106693z,ACS,,,1.098278714,Journal of Physical Chemistry C,1932-7447,2010
2084,Ca8.19GdP7O28Eu0.007Mn0.02,Ca8.19GdP7O28,Eu,2,0.007,Mn,2,0.02,298,494,0.326,0.328,,,,380,,,,,,,https://doi.org/10.1021/jp106693z,ACS,,,1.151755455,Journal of Physical Chemistry C,1932-7447,2010
2085,Ca8.1GdP7O28Eu0.007Mn0.03,Ca8.1GdP7O28,Eu,2,0.007,Mn,2,0.03,298,652,0.369,0.336,,,508,380,,,,,,,https://doi.org/10.1021/jp106693z,ACS,,,1.217585283,Journal of Physical Chemistry C,1932-7447,2010
2086,Ca7.92GdP7O28Eu0.007Mn0.05,Ca7.92GdP7O28,Eu,2,0.007,Mn,2,0.05,298,652,0.491,0.325,,,,380,,,,,,,https://doi.org/10.1021/jp106693z,ACS,,,1.280612362,Journal of Physical Chemistry C,1932-7447,2010
2087,Ca7.74GdP7O28Eu0.007Mn0.07,Ca7.74GdP7O28,Eu,2,0.007,Mn,2,0.07,298,652,0.4583,0.311,,,,380,,,,,,,https://doi.org/10.1021/jp106693z,ACS,,,1.316245516,Journal of Physical Chemistry C,1932-7447,2010
2088,Ca7.47GdP7O28Eu0.007Mn0.1,Ca7.47GdP7O28,Eu,2,0.007,Mn,2,0.1,298,652,0.625,0.307,,,,380,,,,,,,https://doi.org/10.1021/jp106693z,ACS,,,1.435894189,Journal of Physical Chemistry C,1932-7447,2010
2092,Na3Bi1.95P3O12Eu0.05,Na3Bi1.95P3O12,Eu,3,0.05,,,,298,621,0.637,0.358,35.59,,,396,396,,,6.365113432,2318000,621,https://doi.org/10.1016/S1002-0721(16)60106-0,ESV,,,1.053732416,Journal of Rare Earths,1002-0721,2016
2093,Na3Bi1.9P3O12Eu0.1,Na3Bi1.9P3O12,Eu,3,0.1,,,,298,598,0.64,0.357,38.78,,,396,396,,,6.354108439,2260000,598,https://doi.org/10.1016/S1002-0721(16)60106-0,ESV,,,1.009145128,Journal of Rare Earths,1002-0721,2016
2094,Na3Bi1.875P3O12Eu0.125,Na3Bi1.875P3O12,Eu,3,0.125,,,,298,598,0.64,0.358,39.54,,,396,396,,,6.353723938,2258000,598,https://doi.org/10.1016/S1002-0721(16)60106-0,ESV,,,1.011156431,Journal of Rare Earths,1002-0721,2016
2095,Na3Bi1.85P3O12Eu0.15,Na3Bi1.85P3O12,Eu,3,0.15,,,,298,598,0.64,0.358,40.58,,,396,396,,,6.354492601,2262000,598,https://doi.org/10.1016/S1002-0721(16)60106-0,ESV,,,1.004037129,Journal of Rare Earths,1002-0721,2016
2096,Na3Bi1.8P3O12Eu0.2,Na3Bi1.8P3O12,Eu,3,0.2,,,,298,598,0.64,0.358,39.61,,,396,396,,,6.360593414,2294000,598,https://doi.org/10.1016/S1002-0721(16)60106-0,ESV,,,1.01589693,Journal of Rare Earths,1002-0721,2016
2097,Na3Bi1.75P3O12Eu0.25,Na3Bi1.75P3O12,Eu,3,0.25,,,,298,598,0.638,0.36,43.23,,,396,396,,,6.3586961,2284000,598,https://doi.org/10.1016/S1002-0721(16)60106-0,ESV,,,1.002767413,Journal of Rare Earths,1002-0721,2016
2098,Na3Bi1.7P3O12Eu0.3,Na3Bi1.7P3O12,Eu,3,0.3,,,,298,598,0.635,0.358,41.76,,,396,396,,,6.349860082,2238000,598,https://doi.org/10.1016/S1002-0721(16)60106-0,ESV,,,1.036043477,Journal of Rare Earths,1002-0721,2016
2099,Na3Bi0.95P3O12Eu0.05,Na3Bi0.95P3O12,Eu,3,0.05,,,,298,623,0.626,0.341,34.15,,,396,396,,,6.379668034,2397000,623,https://doi.org/10.1016/S1002-0721(16)60106-0,ESV,,,0.977374286,Journal of Rare Earths,1002-0721,2016
2100,Na3Bi0.9P3O12Eu0.1,Na3Bi0.9P3O12,Eu,3,0.1,,,,298,623,0.636,0.343,35.62,,,396,396,468,,6.387923467,2443000,623,https://doi.org/10.1016/S1002-0721(16)60106-0,ESV,,,1.006453142,Journal of Rare Earths,1002-0721,2016
2101,Na3Bi0.875P3O12Eu0.125,Na3Bi0.875P3O12,Eu,3,0.125,,,,298,623,0.639,0.344,37.24,,,396,396,,,6.391464412,2463000,623,https://doi.org/10.1016/S1002-0721(16)60106-0,ESV,,,0.982520721,Journal of Rare Earths,1002-0721,2016
2102,Na3Bi0.85P3O12Eu0.15,Na3Bi0.85P3O12,Eu,3,0.15,,,,298,623,0.643,0.345,38.75,,,396,396,,,6.39375064,2476000,623,https://doi.org/10.1016/S1002-0721(16)60106-0,ESV,,,1.000551207,Journal of Rare Earths,1002-0721,2016
2103,Na3Bi0.8P3O12Eu0.2,Na3Bi0.8P3O12,Eu,3,0.2,,,,298,623,0.647,0.345,40.67,,,396,396,468,,6.397940009,2500000,623,https://doi.org/10.1016/S1002-0721(16)60106-0,ESV,,,0.981197431,Journal of Rare Earths,1002-0721,2016
2104,Na3Bi0.75P3O12Eu0.25,Na3Bi0.75P3O12,Eu,3,0.25,,,,298,623,0.645,0.346,39.25,,,396,396,,,6.40688067,2552000,623,https://doi.org/10.1016/S1002-0721(16)60106-0,ESV,,,1.089618175,Journal of Rare Earths,1002-0721,2016
2105,Na3Bi0.7P3O12Eu0.3,Na3Bi0.7P3O12,Eu,3,0.3,,,,298,623,0.626,0.341,41.57,,,396,396,,,6.410270964,2572000,623,https://doi.org/10.1016/S1002-0721(16)60106-0,ESV,,,1.148518671,Journal of Rare Earths,1002-0721,2016
2106,Sr3GdP3O12Ce0.006,Sr3GdP3O12,Ce,3,0.006,,,,298,374,0.1775,0.1176,,,,310,,,,1.407390904,25.55,374,https://doi.org/10.1016/j.jlumin.2013.01.015,ESV,,,1.084935331,Journal of Luminescence,0022-2313,2013
2107,Sr3GdP3O12Ce0.006Mn0.01,Sr3GdP3O12,Ce,3,0.006,Mn,2,0.01,298,374,0.2282,0.1553,,,,310,,,,1.370328008,23.46,374,https://doi.org/10.1016/j.jlumin.2013.01.015,ESV,,,1.003029848,Journal of Luminescence,0022-2313,2013
2108,Sr3GdP3O12Ce0.006Mn0.03,Sr3GdP3O12,Ce,3,0.006,Mn,2,0.03,298,374,0.3102,0.222,,,,310,,,,1.273464273,18.77,374,https://doi.org/10.1016/j.jlumin.2013.01.015,ESV,,,1.00123743,Journal of Luminescence,0022-2313,2013
2109,Sr3GdP3O12Ce0.006Mn0.05,Sr3GdP3O12,Ce,3,0.006,Mn,2,0.05,298,374,0.3224,0.2238,,,,310,,,,1.187520721,15.4,374,https://doi.org/10.1016/j.jlumin.2013.01.015,ESV,,,0.9993434,Journal of Luminescence,0022-2313,2013
2110,Sr3GdP3O12Ce0.006Mn0.06,Sr3GdP3O12,Ce,3,0.006,Mn,2,0.06,298,374,0.3278,0.2301,,,,310,,,,0.914871818,8.22,374,https://doi.org/10.1016/j.jlumin.2013.01.015,ESV,,,0.999014992,Journal of Luminescence,0022-2313,2013
2111,Sr3GdP3O12Ce0.006Mn0.08,Sr3GdP3O12,Ce,3,0.006,Mn,2,0.08,298,374,0.3582,0.2592,,,,310,,,,0.369215857,2.34,374,https://doi.org/10.1016/j.jlumin.2013.01.015,ESV,,,0.998068209,Journal of Luminescence,0022-2313,2013
2112,Ba0.99MoO4Eu0.01,Ba0.99MoO4,Eu,3,0.01,,,,298,613,0.64,0.359,,,,464,464,395,,,,613,https://doi.org/10.1016/j.saa.2013.12.007,ESV,mp-19276, icsd-194082 icsd-161851 icsd-50821 icsd-155140 icsd-16166 icsd-56109 icsd-194083 icsd-250487 icsd-193795,1.160710055,Spectrochimica Acta - Part A: Molecular and Biomolecular Spectroscopy,1386-1425,2014
2113,Ba0.97MoO4Eu0.03,Ba0.97MoO4,Eu,3,0.03,,,,298,613,0.649,0.35,,,,464,464,395,,,,613,https://doi.org/10.1016/j.saa.2013.12.007,ESV,mp-19276, icsd-194082 icsd-161851 icsd-50821 icsd-155140 icsd-16166 icsd-56109 icsd-194083 icsd-250487 icsd-193795,1.15919446,Spectrochimica Acta - Part A: Molecular and Biomolecular Spectroscopy,1386-1425,2014
2114,Ba0.94MoO4Eu0.06,Ba0.94MoO4,Eu,3,0.06,,,,298,613,0.655,0.344,,,,464,464,395,,,,613,https://doi.org/10.1016/j.saa.2013.12.007,ESV,mp-19276, icsd-194082 icsd-161851 icsd-50821 icsd-155140 icsd-16166 icsd-56109 icsd-194083 icsd-250487 icsd-193795,1.151184481,Spectrochimica Acta - Part A: Molecular and Biomolecular Spectroscopy,1386-1425,2014
2115,Ba0.91MoO4Eu0.09,Ba0.91MoO4,Eu,3,0.09,,,,298,613,0.65,0.347,,,,464,464,395,,,,613,https://doi.org/10.1016/j.saa.2013.12.007,ESV,mp-19276, icsd-194082 icsd-161851 icsd-50821 icsd-155140 icsd-16166 icsd-56109 icsd-194083 icsd-250487 icsd-193795,1.146619767,Spectrochimica Acta - Part A: Molecular and Biomolecular Spectroscopy,1386-1425,2014
2116,Ba0.88MoO4Eu0.12,Ba0.88MoO4,Eu,3,0.12,,,,298,613,0.647,0.647,,,,464,464,395,,,,613,https://doi.org/10.1016/j.saa.2013.12.007,ESV,mp-19276, icsd-194082 icsd-161851 icsd-50821 icsd-155140 icsd-16166 icsd-56109 icsd-194083 icsd-250487 icsd-193795,1.143457123,Spectrochimica Acta - Part A: Molecular and Biomolecular Spectroscopy,1386-1425,2014
2117,Sr2V2O7,Sr2V2O7,,,,,,,298,518,0.242,0.364,,,,355,355,,,,,518,https://doi.org/10.1016/j.actamat.2013.03.036,ESV,"mp-19660,mp-19368", icsd-10330 icsd-20401 icsd-72200,1.388890103,Acta Materialia,1359-6454,2013
2118,Sr1.96V2O7Eu0.04,Sr1.96V2O7,Eu,3,0.04,,,,298,518,0.272,0.365,,,,355,355,,,,,518,https://doi.org/10.1016/j.actamat.2013.03.036,ESV,"mp-19660,mp-19368", icsd-10330 icsd-20401 icsd-72200,1.010226218,Acta Materialia,1359-6454,2013
2119,Sr1.92V2O7Eu0.08,Sr1.92V2O7,Eu,3,0.08,,,,298,518,0.284,0.366,,,,355,355,,,,,518,https://doi.org/10.1016/j.actamat.2013.03.036,ESV,"mp-19660,mp-19368", icsd-10330 icsd-20401 icsd-72200,1.007803837,Acta Materialia,1359-6454,2013
2120,Sr1.88V2O7Eu0.12,Sr1.88V2O7,Eu,3,0.12,,,,298,518,0.294,0.363,,,,355,355,,,,,518,https://doi.org/10.1016/j.actamat.2013.03.036,ESV,"mp-19660,mp-19368", icsd-10330 icsd-20401 icsd-72200,1.007988312,Acta Materialia,1359-6454,2013
2121,Sr1.84V2O7Eu0.16,Sr1.84V2O7,Eu,3,0.16,,,,298,518,0.284,0.357,,,,355,355,,,,,518,https://doi.org/10.1016/j.actamat.2013.03.036,ESV,"mp-19660,mp-19368", icsd-10330 icsd-20401 icsd-72200,1.010535684,Acta Materialia,1359-6454,2013
2122,Sr1.80V2O7Eu0.2,Sr1.80V2O7,Eu,3,0.2,,,,298,518,0.272,0.355,,,,355,355,,,,,518,https://doi.org/10.1016/j.actamat.2013.03.036,ESV,"mp-19660,mp-19368", icsd-10330 icsd-20401 icsd-72200,1.012262434,Acta Materialia,1359-6454,2013
2123,Sr1.76V2O7Eu0.24,Sr1.76V2O7,Eu,3,0.24,,,,298,518,0.245,0.348,,,,355,355,,,,,518,https://doi.org/10.1016/j.actamat.2013.03.036,ESV,"mp-19660,mp-19368", icsd-10330 icsd-20401 icsd-72200,1.019949399,Acta Materialia,1359-6454,2013
