Repository: silverlight001/ipop-eu-valence-reproduction

# IPOP Eu 发射波长复现、泛化审计与价态建模
> Reproducible machine-learning benchmark for Eu-activated inorganic phosphors, with leakage-aware evaluation and an explicit Eu(II)/Eu(III) comparison.

本项目复现并审计 Jang 等人 2024 年发表于 *Scientific Reports* 的 IPOP 无机荧光粉数据集发射波长模型，重点回答两个问题：

1. 仅使用化学组成和测量条件时，模型在随机划分与真正的材料外推场景中表现如何？
2. 原论文将 Eu²⁺与 Eu³⁺混合训练；显式区分价态后，预测是否更可靠？

项目公开完整代码、固定数据版本、校验哈希、数据处理结果、折划分、逐样本预测、超参数、指标表、图表和中文讨论，目标是让其他研究者可以直接审查、复跑和扩展。

## 一眼看懂核心结论

- IPOP 主表明确提供 `1st dopant valency` 和 `2nd dopant valency`；价态并非从发射峰或化学式猜测。
- 1665 条 Eu 发射样本全部成功回连价态，其中 Eu²⁺ 626 条、Eu³⁺ 1039 条，无缺失或冲突。
- 分价态训练在四种评估协议中均降低总体 MAE，改善 1.415–3.765 nm。

File: data/raw/Inorganic_Phosphor_Optical_Properties_DB_20230908_IPOP_ver3.csv (part 12 of 25)
3,Ba2Bi0.6V3O11Eu0.4,Ba2Bi0.6V3O11,Eu,3,0.4,,,,298,619,,,,,,394,394,465,,6,1000000,619,https://doi.org/10.1016/j.dyepig.2016.04.052,ESV,mp-559941 , icsd-78156,0.979536504,Dyes and Pigments,0143-7208,2016
4,Ba2Bi0.4V3O11Eu0.6,Ba2Bi0.4V3O11,Eu,3,0.6,,,,298,619,0.65,0.35,,,451,394,394,465,,5.982271233,960000,619,https://doi.org/10.1016/j.dyepig.2016.04.052,ESV,mp-559941 , icsd-78156,1.035120852,Dyes and Pigments,0143-7208,2016
5,Ba2Bi0.2V3O11Eu0.8,Ba2Bi0.2V3O11,Eu,3,0.8,,,,298,619,,,,,,394,394,465,,5.755874856,570000,619,https://doi.org/10.1016/j.dyepig.2016.04.052,ESV,mp-559941 , icsd-78156,0.989919239,Dyes and Pigments,0143-7208,2016
6,Ba2V3O11Eu1,Ba2V3O11,Eu,3,1,,,,298,619,,,,,,394,394,465,,5.278753601,190000,619,https://doi.org/10.1016/j.dyepig.2016.04.052,ESV,mp-559941 , icsd-78156,0.968880417,Dyes and Pigments,0143-7208,2016
2124,NaGdF4Dy0.03,NaGdF4,Dy,3,0.03,,,,298,478,0.234,0.281,,,,273,273,350,,6.046885191,1114000,478,https://doi.org/10.1039/C4NJ00688G,RSC,mp-1221034,,0.986160583,New Journal of Chemistry,1144-0546,2014
2125,NaGdF4Dy0.03Eu0.02,NaGdF4,Dy,3,0.03,Eu,3,0.02,298,616,0.333,0.361,,,,273,,,,6.046104787,1112000,478,https://doi.org/10.1039/C4NJ00688G,RSC,mp-1221034,,0.98320161,New Journal of Chemistry,1144-0546,2014
2126,NaGdF4Dy0.03Eu0.03,NaGdF4,Dy,3,0.03,Eu,3,0.03,298,616,,,,,,273,,,,6.031408464,1075000,478,https://doi.org/10.1039/C4NJ00688G,RSC,mp-1221034,,1.093795282,New Journal of Chemistry,1144-0546,2014
2127,NaGdF4Dy0.03Eu0.04,NaGdF4,Dy,3,0.03,Eu,3,0.04,298,616,,,,,,273,,,,6.016197354,1038000,478,https://doi.org/10.1039/C4NJ00688G,RSC,mp-1221034,,0.979982017,New Journal of Chemistry,1144-0546,2014
2128,NaGdF4Dy0.03Eu0.06,NaGdF4,Dy,3,0.03,Eu,3,0.06,298,616,,,,,,273,,,,5.992950961,983900,478,https://doi.org/10.1039/C4NJ00688G,RSC,mp-1221034,,1.009245161,New Journal of Chemistry,1144-0546,2014
2129,NaGdF4Dy0.03Eu0.08,NaGdF4,Dy,3,0.03,Eu,3,0.08,298,616,,,,,,273,,,,5.95240494,896200,478,https://doi.org/10.1039/C4NJ00688G,RSC,mp-1221034,,1.025175173,New Journal of Chemistry,1144-0546,2014
2130,NaGdF4Eu0.07,NaGdF4,Eu,3,0.07,,,,298,616,0.505,0.38,,,,273,273,394,,,,616,https://doi.org/10.1039/C4NJ00688G,RSC,mp-1221034,,0.986512612,New Journal of Chemistry,1144-0546,2014
2131,CaZrO3Eu0.01,CaZrO3,Eu,3,0.01,,,,298,593,0.6017,0.3883,,,,395,395,593,615,,,593,https://doi.org/10.1016/j.jsamd.2017.01.002,ESV,"mp-4571,mp-776024,mp-542112", icsd-130053 icsd-183757 icsd-239370 icsd-167889 icsd-97465 icsd-37264 icsd-183758 icsd-97463 icsd-97466 icsd-97464 icsd-29003 icsd-56094,1.420922801,Journal of Science: Advanced Materials and Devices,2468-2179,2017
2132,CaZrO3Eu0.02,CaZrO3,Eu,3,0.02,,,,298,593,0.6065,0.3856,,,,395,395,593,615,,,593,https://doi.org/10.1016/j.jsamd.2017.01.002,ESV,"mp-4571,mp-776024,mp-542112", icsd-130053 icsd-183757 icsd-239370 icsd-167889 icsd-97465 icsd-37264 icsd-183758 icsd-97463 icsd-97466 icsd-97464 icsd-29003 icsd-56094,1.420370411,Journal of Science: Advanced Materials and Devices,2468-2179,2017
2133,CaZrO3Eu0.03,CaZrO3,Eu,3,0.03,,,,298,593,0.6092,0.3836,,,,395,395,593,615,,,593,https://doi.org/10.1016/j.jsamd.2017.01.002,ESV,"mp-4571,mp-776024,mp-542112", icsd-130053 icsd-183757 icsd-239370 icsd-167889 icsd-97465 icsd-37264 icsd-183758 icsd-97463 icsd-97466 icsd-97464 icsd-29003 icsd-56094,1.420039667,Journal of Science: Advanced Materials and Devices,2468-2179,2017
2134,CaZrO3Eu0.04,CaZrO3,Eu,3,0.04,,,,298,593,0.6076,0.3844,,,,395,395,593,615,,,593,https://doi.org/10.1016/j.jsamd.2017.01.002,ESV,"mp-4571,mp-776024,mp-542112", icsd-130053 icsd-183757 icsd-239370 icsd-167889 icsd-97465 icsd-37264 icsd-183758 icsd-97463 icsd-97466 icsd-97464 icsd-29003 icsd-56094,1.419930778,Journal of Science: Advanced Materials and Devices,2468-2179,2017
2135,CaZrO3Eu0.05,CaZrO3,Eu,3,0.05,,,,298,593,0.5927,0.3945,,,,395,395,593,615,,,593,https://doi.org/10.1016/j.jsamd.2017.01.002,ESV,"mp-4571,mp-776024,mp-542112", icsd-130053 icsd-183757 icsd-239370 icsd-167889 icsd-97465 icsd-37264 icsd-183758 icsd-97463 icsd-97466 icsd-97464 icsd-29003 icsd-56094,1.420043834,Journal of Science: Advanced Materials and Devices,2468-2179,2017
2136,ZrO2Dy0.01,ZrO2,Dy,3,0.01,,,,298,583,0.417,0.389,,,,352,352,,,,,583,https://doi.org/10.1111/jace.12149,Wiley,"mp-2858, mp-776404,mp-754403,mp-1190186,mp-556605 ,mp-755089,mp-755759,mp-2574,mp-776427,mp-775909,mp-775980,mp-755769,mp-775910,mp-1565,mp-754741,mp-775935 ,mp-776386,mp-963,mp-1245318,mp-1100824", icsd-82544 icsd-187209 icsd-80043 icsd-172161 icsd-173959 icsd-82543 icsd-291451 icsd-80042 icsd-658755 icsd-94887 icsd-186674 icsd-41010 icsd-80044 icsd-18190 icsd-62993 icsd-248445 icsd-68782 icsd-57158 icsd-157403 icsd-94886 icsd-86692 icsd-57451 icsd-89426 icsd-417639 icsd-187208 icsd-80048 icsd-80046 icsd-80045 icsd-291120 icsd-41572 icsd-248446 icsd-80050 icsd-80049 icsd-187207 icsd-26488 icsd-15983 icsd-82545 icsd-60900 icsd-647691 icsd-57157 icsd-96537 icsd-80047 icsd-185125 icsd-659226 icsd-60901 icsd-237008 icsd-248449 icsd-173960 icsd-67004 icsd-94931 icsd-66784 icsd-66783 icsd-92091 icsd-92093 icsd-85322 icsd-157620 icsd-237007 icsd-647692 icsd-9993 icsd-92092 icsd-66781 icsd-164736 icsd-51051 icsd-93124 icsd-66786 icsd-248448 icsd-291452 icsd-173961 icsd-157621 icsd-66788 icsd-88022 icsd-93028 icsd-66782 icsd-185124 icsd-93125 icsd-66787 icsd-93033 icsd-93032 icsd-93030 icsd-66785 icsd-93031 icsd-68781 icsd-92090 icsd-180936 icsd-157618 icsd-97004 icsd-248447 icsd-164862 icsd-186673 icsd-157619 icsd-66789 icsd-93123 icsd-93126 icsd-23928 icsd-93029 icsd-68589 icsd-655671 icsd-248444 icsd-53998 icsd-105553 icsd-164861 icsd-291119 icsd-92096 icsd-248443 icsd-186672 icsd-291453 icsd-157617 icsd-173962 icsd-647689 icsd-92095 icsd-237006 icsd-185123 icsd-89429 icsd-79914 icsd-173963 icsd-56696 icsd-83862 icsd-79915,1.071722914,Journal of the American Ceramic Society,0002-7820,2013
2137,ZrO2Eu0.05,ZrO2,Eu,3,0.05,,,,298,610,0.494,0.344,,,,352,394,,,,,610,https://doi.org/10.1111/jace.12149,Wiley,"mp-2858, mp-776404,mp-754403,mp-1190186,mp-556605 ,mp-755089,mp-755759,mp-2574,mp-776427,mp-775909,mp-775980,mp-755769,mp-775910,mp-1565,mp-754741,mp-775935 ,mp-776386,mp-963,mp-1245318,mp-1100824", icsd-82544 icsd-187209 icsd-80043 icsd-172161 icsd-173959 icsd-82543 icsd-291451 icsd-80042 icsd-658755 icsd-94887 icsd-186674 icsd-41010 icsd-80044 icsd-18190 icsd-62993 icsd-248445 icsd-68782 icsd-57158 icsd-157403 icsd-94886 icsd-86692 icsd-57451 icsd-89426 icsd-417639 icsd-187208 icsd-80048 icsd-80046 icsd-80045 icsd-291120 icsd-41572 icsd-248446 icsd-80050 icsd-80049 icsd-187207 icsd-26488 icsd-15983 icsd-82545 icsd-60900 icsd-647691 icsd-57157 icsd-96537 icsd-80047 icsd-185125 icsd-659226 icsd-60901 icsd-237008 icsd-248449 icsd-173960 icsd-67004 icsd-94931 icsd-66784 icsd-66783 icsd-92091 icsd-92093 icsd-85322 icsd-157620 icsd-237007 icsd-647692 icsd-9993 icsd-92092 icsd-66781 icsd-164736 icsd-51051 icsd-93124 icsd-66786 icsd-248448 icsd-291452 icsd-173961 icsd-157621 icsd-66788 icsd-88022 icsd-93028 icsd-66782 icsd-185124 icsd-93125 icsd-66787 icsd-93033 icsd-93032 icsd-93030 icsd-66785 icsd-93031 icsd-68781 icsd-92090 icsd-180936 icsd-157618 icsd-97004 icsd-248447 icsd-164862 icsd-186673 icsd-157619 icsd-66789 icsd-93123 icsd-93126 icsd-23928 icsd-93029 icsd-68589 icsd-655671 icsd-248444 icsd-53998 icsd-105553 icsd-164861 icsd-291119 icsd-92096 icsd-248443 icsd-186672 icsd-291453 icsd-157617 icsd-173962 icsd-647689 icsd-92095 icsd-237006 icsd-185123 icsd-89429 icsd-79914 icsd-173963 icsd-56696 icsd-83862 icsd-79915,1.088640636,Journal of the American Ceramic Society,0002-7820,2013
2138,ZrO2Dy0.01Eu0.05,ZrO2,Dy,3,0.01,Eu,3,0.05,298,583,0.424,0.358,,,,352,352,,,,,583,https://doi.org/10.1111/jace.12149,Wiley,"mp-2858, mp-776404,mp-754403,mp-1190186,mp-556605 ,mp-755089,mp-755759,mp-2574,mp-776427,mp-775909,mp-775980,mp-755769,mp-775910,mp-1565,mp-754741,mp-775935 ,mp-776386,mp-963,mp-1245318,mp-1100824", icsd-82544 icsd-187209 icsd-80043 icsd-172161 icsd-173959 icsd-82543 icsd-291451 icsd-80042 icsd-658755 icsd-94887 icsd-186674 icsd-41010 icsd-80044 icsd-18190 icsd-62993 icsd-248445 icsd-68782 icsd-57158 icsd-157403 icsd-94886 icsd-86692 icsd-57451 icsd-89426 icsd-417639 icsd-187208 icsd-80048 icsd-80046 icsd-80045 icsd-291120 icsd-41572 icsd-248446 icsd-80050 icsd-80049 icsd-187207 icsd-26488 icsd-15983 icsd-82545 icsd-60900 icsd-647691 icsd-57157 icsd-96537 icsd-80047 icsd-185125 icsd-659226 icsd-60901 icsd-237008 icsd-248449 icsd-173960 icsd-67004 icsd-94931 icsd-66784 icsd-66783 icsd-92091 icsd-92093 icsd-85322 icsd-157620 icsd-237007 icsd-647692 icsd-9993 icsd-92092 icsd-66781 icsd-164736 icsd-51051 icsd-93124 icsd-66786 icsd-248448 icsd-291452 icsd-173961 icsd-157621 icsd-66788 icsd-88022 icsd-93028 icsd-66782 icsd-185124 icsd-93125 icsd-66787 icsd-93033 icsd-93032 icsd-93030 icsd-66785 icsd-93031 icsd-68781 icsd-92090 icsd-180936 icsd-157618 icsd-97004 icsd-248447 icsd-164862 icsd-186673 icsd-157619 icsd-66789 icsd-93123 icsd-93126 icsd-23928 icsd-93029 icsd-68589 icsd-655671 icsd-248444 icsd-53998 icsd-105553 icsd-164861 icsd-291119 icsd-92096 icsd-248443 icsd-186672 icsd-291453 icsd-157617 icsd-173962 icsd-647689 icsd-92095 icsd-237006 icsd-185123 icsd-89429 icsd-79914 icsd-173963 icsd-56696 icsd-83862 icsd-79915,2.012964965,Journal of the American Ceramic Society,0002-7820,2013
2139,ZrO2Dy0.025Eu0.05,ZrO2,Dy,3,0.025,Eu,3,0.05,298,583,0.402,0.355,,,,352,352,,,,,583,https://doi.org/10.1111/jace.12149,Wiley,"mp-2858, mp-776404,mp-754403,mp-1190186,mp-556605 ,mp-755089,mp-755759,mp-2574,mp-776427,mp-775909,mp-775980,mp-755769,mp-775910,mp-1565,mp-754741,mp-775935 ,mp-776386,mp-963,mp-1245318,mp-1100824", icsd-82544 icsd-187209 icsd-80043 icsd-172161 icsd-173959 icsd-82543 icsd-291451 icsd-80042 icsd-658755 icsd-94887 icsd-186674 icsd-41010 icsd-80044 icsd-18190 icsd-62993 icsd-248445 icsd-68782 icsd-57158 icsd-157403 icsd-94886 icsd-86692 icsd-57451 icsd-89426 icsd-417639 icsd-187208 icsd-80048 icsd-80046 icsd-80045 icsd-291120 icsd-41572 icsd-248446 icsd-80050 icsd-80049 icsd-187207 icsd-26488 icsd-15983 icsd-82545 icsd-60900 icsd-647691 icsd-57157 icsd-96537 icsd-80047 icsd-185125 icsd-659226 icsd-60901 icsd-237008 icsd-248449 icsd-173960 icsd-67004 icsd-94931 icsd-66784 icsd-66783 icsd-92091 icsd-92093 icsd-85322 icsd-157620 icsd-237007 icsd-647692 icsd-9993 icsd-92092 icsd-66781 icsd-164736 icsd-51051 icsd-93124 icsd-66786 icsd-248448 icsd-291452 icsd-173961 icsd-157621 icsd-66788 icsd-88022 icsd-93028 icsd-66782 icsd-185124 icsd-93125 icsd-66787 icsd-93033 icsd-93032 icsd-93030 icsd-66785 icsd-93031 icsd-68781 icsd-92090 icsd-180936 icsd-157618 icsd-97004 icsd-248447 icsd-164862 icsd-186673 icsd-157619 icsd-66789 icsd-93123 icsd-93126 icsd-23928 icsd-93029 icsd-68589 icsd-655671 icsd-248444 icsd-53998 icsd-105553 icsd-164861 icsd-291119 icsd-92096 icsd-248443 icsd-186672 icsd-291453 icsd-157617 icsd-173962 icsd-647689 icsd-92095 icsd-237006 icsd-185123 icsd-89429 icsd-79914 icsd-173963 icsd-56696 icsd-83862 icsd-79915,1.993104324,Journal of the American Ceramic Society,0002-7820,2013
2140,ZrO2Dy0.05Eu0.05,ZrO2,Dy,3,0.05,Eu,3,0.05,298,583,0.343,0.325,,,,352,352,,,,,583,https://doi.org/10.1111/jace.12149,Wiley,"mp-2858, mp-776404,mp-754403,mp-1190186,mp-556605 ,mp-755089,mp-755759,mp-2574,mp-776427,mp-775909,mp-775980,mp-755769,mp-775910,mp-1565,mp-754741,mp-775935 ,mp-776386,mp-963,mp-1245318,mp-1100824", icsd-82544 icsd-187209 icsd-80043 icsd-172161 icsd-173959 icsd-82543 icsd-291451 icsd-80042 icsd-658755 icsd-94887 icsd-186674 icsd-41010 icsd-80044 icsd-18190 icsd-62993 icsd-248445 icsd-68782 icsd-57158 icsd-157403 icsd-94886 icsd-86692 icsd-57451 icsd-89426 icsd-417639 icsd-187208 icsd-80048 icsd-80046 icsd-80045 icsd-291120 icsd-41572 icsd-248446 icsd-80050 icsd-80049 icsd-187207 icsd-26488 icsd-15983 icsd-82545 icsd-60900 icsd-647691 icsd-57157 icsd-96537 icsd-80047 icsd-185125 icsd-659226 icsd-60901 icsd-237008 icsd-248449 icsd-173960 icsd-67004 icsd-94931 icsd-66784 icsd-66783 icsd-92091 icsd-92093 icsd-85322 icsd-157620 icsd-237007 icsd-647692 icsd-9993 icsd-92092 icsd-66781 icsd-164736 icsd-51051 icsd-93124 icsd-66786 icsd-248448 icsd-291452 icsd-173961 icsd-157621 icsd-66788 icsd-88022 icsd-93028 icsd-66782 icsd-185124 icsd-93125 icsd-66787 icsd-93033 icsd-93032 icsd-93030 icsd-66785 icsd-93031 icsd-68781 icsd-92090 icsd-180936 icsd-157618 icsd-97004 icsd-248447 icsd-164862 icsd-186673 icsd-157619 icsd-66789 icsd-93123 icsd-93126 icsd-23928 icsd-93029 icsd-68589 icsd-655671 icsd-248444 icsd-53998 icsd-105553 icsd-164861 icsd-291119 icsd-92096 icsd-248443 icsd-186672 icsd-291453 icsd-157617 icsd-173962 icsd-647689 icsd-92095 icsd-237006 icsd-185123 icsd-89429 icsd-79914 icsd-173963 icsd-56696 icsd-83862 icsd-79915,1.983959792,Journal of the American Ceramic Society,0002-7820,2013
2141,Sr3LuV2O8,Sr3LuV2O8,,,,,,,298,439,,,,,,319,,,,4.11058971,12900,439,https://doi.org/10.1111/jace.17689,Wiley,"mp-18972,mp-541507,mp-555382,mp-1237534", icsd-69012 icsd-69000 icsd-72219 icsd-71450 icsd-80602 icsd-80601 icsd-80602,1.038580505,Journal of the American Ceramic Society,0002-7820,2021
2142,Sr3Lu0.993V2O8Eu0.007,Sr3Lu0.993V2O8,Eu,3,0.007,,,,298,615,,,44,,,319,391,,,5.761175813,577000,615,https://doi.org/10.1111/jace.17689,Wiley,"mp-18972,mp-541507,mp-555382,mp-1237534", icsd-69012 icsd-69000 icsd-72219 icsd-71450 icsd-80602 icsd-80601 icsd-80602,1.004870968,Journal of the American Ceramic Society,0002-7820,2021
2143,Sr3Lu0.991V2O8Eu0.009,Sr3Lu0.991V2O8,Eu,3,0.009,,,,298,615,,,46,,,319,391,,,5.751740874,564600,615,https://doi.org/10.1111/jace.17689,Wiley,"mp-18972,mp-541507,mp-555382,mp-1237534", icsd-69012 icsd-69000 icsd-72219 icsd-71450 icsd-80602 icsd-80601 icsd-80602,1.033261462,Journal of the American Ceramic Society,0002-7820,2021
2144,Sr3Lu0.98V2O8Eu0.02,Sr3Lu0.98V2O8,Eu,3,0.02,,,,298,615,,,51,,,319,391,,,5.742882171,553200,615,https://doi.org/10.1111/jace.17689,Wiley,"mp-18972,mp-541507,mp-555382,mp-1237534", icsd-69012 icsd-69000 icsd-72219 icsd-71450 icsd-80602 icsd-80601 icsd-80602,1.009870621,Journal of the American Ceramic Society,0002-7820,2021
2145,Sr3Lu0.96V2O8Eu0.04,Sr3Lu0.96V2O8,Eu,3,0.04,,,,298,615,0.65,0.34,53,,,319,391,461,,5.733598461,541500,615,https://doi.org/10.1111/jace.17689,Wiley,"mp-18972,mp-541507,mp-555382,mp-1237534", icsd-69012 icsd-69000 icsd-72219 icsd-71450 icsd-80602 icsd-80601 icsd-80602,0.983916341,Journal of the American Ceramic Society,0002-7820,2021
2146,Sr3Lu0.94V2O8Eu0.06,Sr3Lu0.94V2O8,Eu,3,0.06,,,,298,615,,,49,,,319,391,,,5.719248398,523900,615,https://doi.org/10.1111/jace.17689,Wiley,"mp-18972,mp-541507,mp-555382,mp-1237534", icsd-69012 icsd-69000 icsd-72219 icsd-71450 icsd-80602 icsd-80601 icsd-80602,1.08961912,Journal of the American Ceramic Society,0002-7820,2021
2147,La1.97MgGeO6Dy0.03,La1.97MgGeO6,Dy,3,0.03,,,,298,575,,,,,,350,350,,,5.002770628,100640,575,https://doi.org/10.1111/jace.15923,Wiley,mp-11585,,0.983020493,Journal of the American Ceramic Society,0002-7820,2018
2148,La1.97MgGe0.998O6Dy0.03Mn0.002,La1.97MgGe0.998O6,Dy,3,0.03,Mn,4,0.002,298,708,,,,,,350,,,,4.997124156,99340,575,https://doi.org/10.1111/jace.15923,Wiley,mp-11585,,0.974430784,Journal of the American Ceramic Society,0002-7820,2018
2149,La1.97MgGe0.996O6Dy0.03Mn0.004,La1.97MgGe0.996O6,Dy,3,0.03,Mn,4,0.004,298,708,,,,,,350,,,,4.9882021,97320,575,https://doi.org/10.1111/jace.15923,Wiley,mp-11585,,0.973861717,Journal of the American Ceramic Society,0002-7820,2018
2150,La1.97MgGe0.994O6Dy0.03Mn0.006,La1.97MgGe0.994O6,Dy,3,0.03,Mn,4,0.006,298,708,,,,,,350,,,,4.790496277,61730,575,https://doi.org/10.1111/jace.15923,Wiley,mp-11585,,0.972103381,Journal of the American Ceramic Society,0002-7820,2018
2151,La1.97MgGe0.992O6Dy0.03Mn0.008,La1.97MgGe0.992O6,Dy,3,0.03,Mn,4,0.008,298,708,,,81.6,60.3,533,350,,,,4.703377369,50510,575,https://doi.org/10.1111/jace.15923,Wiley,mp-11585,,1.034648485,Journal of the American Ceramic Society,0002-7820,2018
2152,KBaSc2P3O12Ce0.04,KBaSc2P3O12,Ce,3,0.04,,,,298,380,0.159,0.036,69.3,,,320,320,,,,,380,https://doi.org/10.1002/cphc.201500387,Wiley,,,1.26834615,ChemPhysChem,1439-4235,2015
2153,KBaSc2P3O12Eu0.04,KBaSc2P3O12,Eu,2,0.04,,,,298,420,0.153,0.072,30.1,,,300,300,,,2.657533888,454.5,420,https://doi.org/10.1002/cphc.201500387,Wiley,,,0.929564394,ChemPhysChem,1439-4235,2015
2154,KBaSc2P3O12Eu0.04Tb0.03,KBaSc2P3O12,Eu,2,0.04,Tb,3,0.03,298,552,0.165,0.121,32.4,,,300,300,,,2.60238559,400.3,420,https://doi.org/10.1002/cphc.201500387,Wiley,,,1.036209226,ChemPhysChem,1439-4235,2015
2155,KBaSc2P3O12Eu0.04Tb0.06,KBaSc2P3O12,Eu,2,0.04,Tb,3,0.06,298,552,0.181,0.209,37.2,,,300,300,,,2.57333584,374.4,420,https://doi.org/10.1002/cphc.201500387,Wiley,,,1.044390177,ChemPhysChem,1439-4235,2015
2156,KBaSc2P3O12Eu0.04Tb0.09,KBaSc2P3O12,Eu,2,0.04,Tb,3,0.09,298,552,0.193,0.245,56.4,,,300,300,,,2.550839605,355.5,420,https://doi.org/10.1002/cphc.201500387,Wiley,,,1.048355511,ChemPhysChem,1439-4235,2015
2157,KBaSc2P3O12Eu0.04Tb0.12,KBaSc2P3O12,Eu,2,0.04,Tb,3,0.12,298,552,0.204,0.285,57.3,,,300,300,,,2.517591731,329.3,420,https://doi.org/10.1002/cphc.201500387,Wiley,,,1.056347551,ChemPhysChem,1439-4235,2015
2158,KBaSc2P3O12Eu0.04Tb0.15,KBaSc2P3O12,Eu,2,0.04,Tb,3,0.15,298,552,0.224,0.344,42.9,,,300,300,,,2.477699928,300.4,420,https://doi.org/10.1002/cphc.201500387,Wiley,,,1.07306278,ChemPhysChem,1439-4235,2015
2159,KBaSc2P3O12Eu0.04Tb0.18,KBaSc2P3O12,Eu,2,0.04,Tb,3,0.18,298,552,0.232,0.375,39.7,,,300,300,,,,,420,https://doi.org/10.1002/cphc.201500387,Wiley,,,1.252021978,ChemPhysChem,1439-4235,2015
2160,KBaSc2P3O12Ce0.04Tb0.03,KBaSc2P3O12,Ce,3,0.04,Tb,3,0.03,298,380,0.194,0.203,70.2,,,320,,,,,,,https://doi.org/10.1002/cphc.201500387,Wiley,,,1.244359851,ChemPhysChem,1439-4235,2015
2161,KBaSc2P3O12Ce0.04Tb0.06,KBaSc2P3O12,Ce,3,0.04,Tb,3,0.06,298,552,0.217,0.312,72.1,,,320,,,,,,,https://doi.org/10.1002/cphc.201500387,Wiley,,,1.187318882,ChemPhysChem,1439-4235,2015
2162,KBaSc2P3O12Ce0.04Tb0.09,KBaSc2P3O12,Ce,3,0.04,Tb,3,0.09,298,552,0.236,0.401,69.4,,,320,,,,,,,https://doi.org/10.1002/cphc.201500387,Wiley,,,1.181589847,ChemPhysChem,1439-4235,2015
2163,KBaSc2P3O12Ce0.04Tb0.12,KBaSc2P3O12,Ce,3,0.04,Tb,3,0.12,298,552,0.248,0.453,66.8,,,320,,,,,,,https://doi.org/10.1002/cphc.201500387,Wiley,,,1.170497942,ChemPhysChem,1439-4235,2015
2164,KBaSc2P3O12Ce0.04Tb0.15,KBaSc2P3O12,Ce,3,0.04,Tb,3,0.15,298,552,0.252,0.476,61.3,,,320,,,,,,,https://doi.org/10.1002/cphc.201500387,Wiley,,,1.164990873,ChemPhysChem,1439-4235,2015
2192,Li2Sr0.99SiO4Dy0.01,Li2Sr0.99SiO4,Dy,3,0.01,,,,298,479,0.246,0.29,,,,349,349,364,386,,,479,https://doi.org/10.1002/bio.2692,Wiley,mp-1191141, icsd-167334,1.066826931,Luminescence,1522-7235,2014
2193,Li2Sr0.98SiO4Dy0.02,Li2Sr0.98SiO4,Dy,3,0.02,,,,298,479,0.244,0.286,,,,349,349,364,386,,,479,https://doi.org/10.1002/bio.2692,Wiley,mp-1191141, icsd-167334,1.066752262,Luminescence,1522-7235,2014
2194,Li2Sr0.97SiO4Dy0.03,Li2Sr0.97SiO4,Dy,3,0.03,,,,298,479,0.246,0.288,,,,349,349,364,386,,,479,https://doi.org/10.1002/bio.2692,Wiley,mp-1191141, icsd-167334,1.066731104,Luminescence,1522-7235,2014
2195,Li2Sr0.95SiO4Dy0.05,Li2Sr0.95SiO4,Dy,3,0.05,,,,298,479,0.245,0.281,,,,349,349,364,386,,,479,https://doi.org/10.1002/bio.2692,Wiley,mp-1191141, icsd-167334,1.067258344,Luminescence,1522-7235,2014
2196,Li2Sr0.93SiO4Dy0.07,Li2Sr0.93SiO4,Dy,3,0.07,,,,298,479,0.262,0.309,,,,349,349,364,386,,,479,https://doi.org/10.1002/bio.2692,Wiley,mp-1191141, icsd-167334,1.067690027,Luminescence,1522-7235,2014
2197,Li2Sr0.98SiO4Dy0.02,Li2Sr0.98SiO4,Dy,3,0.02,,,,298,479,0.271,0.322,,,,393,,,,,,479,https://doi.org/10.1002/bio.2692,Wiley,mp-1191141, icsd-167334,1.058783799,Luminescence,1522-7235,2014
2198,Li2Sr0.97SiO4Dy0.02Eu0.01,Li2Sr0.97SiO4,Dy,3,0.02,Eu,3,0.01,298,590,0.325,0.338,,,,393,393,,,,,590,https://doi.org/10.1002/bio.2692,Wiley,mp-1191141, icsd-167334,1.106100494,Luminescence,1522-7235,2014
2199,Li2Sr0.96SiO4Dy0.02Eu0.02,Li2Sr0.96SiO4,Dy,3,0.02,Eu,3,0.02,298,590,0.364,0.342,,,,393,393,,,,,590,https://doi.org/10.1002/bio.2692,Wiley,mp-1191141, icsd-167334,1.102604901,Luminescence,1522-7235,2014
2200,Li2Sr0.95SiO4Dy0.02Eu0.03,Li2Sr0.95SiO4,Dy,3,0.02,Eu,3,0.03,298,590,0.397,0.349,,,,393,393,,,,,590,https://doi.org/10.1002/bio.2692,Wiley,mp-1191141, icsd-167334,1.099822389,Luminescence,1522-7235,2014
2201,Li2Sr0.94SiO4Dy0.02Eu0.04,Li2Sr0.94SiO4,Dy,3,0.02,Eu,3,0.04,298,590,0.409,0.356,,,,393,393,,,,,590,https://doi.org/10.1002/bio.2692,Wiley,mp-1191141, icsd-167334,1.098975102,Luminescence,1522-7235,2014
2209,La2.98SbO7Sm0.02,La2.98SbO7,Sm,3,0.02,,,,298,608,,,,,,407,407,,,6.318063335,2080000,608,https://doi.org/10.1002/bio.2983,Wiley,"mp-1211549,mp-1190600", icsd-246732 icsd-188501,1.044449342,Luminescence,1522-7235,2015
2210,La2.9SbO7Sm0.1,La2.9SbO7,Sm,3,0.1,,,,298,608,0.547,0.443,,,,407,407,,,6.278753601,1900000,608,https://doi.org/10.1002/bio.2983,Wiley,"mp-1211549,mp-1190600", icsd-246732 icsd-188501,0.999473693,Luminescence,1522-7235,2015
2211,La2.8SbO7Sm0.2,La2.8SbO7,Sm,3,0.2,,,,298,608,,,,,,407,407,,,6.243038049,1750000,608,https://doi.org/10.1002/bio.2983,Wiley,"mp-1211549,mp-1190600", icsd-246732 icsd-188501,1.008253728,Luminescence,1522-7235,2015
2212,Sr0.97MoO4Tb0.02,Sr0.97MoO4,Tb,3,0.02,,,,298,545,0.2605,0.6339,,,,290,290,,,,,545,https://doi.org/10.1002/bio.2971,Wiley,mp-18834, icsd-193794 icsd-250491 icsd-23700 icsd-28025 icsd-194080 icsd-173125 icsd-173120 icsd-245803 icsd-245802 icsd-173122 icsd-239418 icsd-248458 icsd-99089 icsd-194081,0.998622432,Luminescence,1522-7235,2015
2213,Sr0.925MoO4Sm0.05,Sr0.925MoO4,Sm,3,0.05,,,,298,646,0.5856,0.4136,,,,278,278,,,5.790988475,618000,646,https://doi.org/10.1002/bio.2971,Wiley,mp-18834, icsd-193794 icsd-250491 icsd-23700 icsd-28025 icsd-194080 icsd-173125 icsd-173120 icsd-245803 icsd-245802 icsd-173122 icsd-239418 icsd-248458 icsd-99089 icsd-194081,1.015466906,Luminescence,1522-7235,2015
2214,Sr0.9175MoO4Sm0.05Tb0.005,Sr0.9175MoO4,Sm,3,0.05,Tb,3,0.005,298,646,0.5015,0.4658,,,,290,290,,,,,646,https://doi.org/10.1002/bio.2971,Wiley,mp-18834, icsd-193794 icsd-250491 icsd-23700 icsd-28025 icsd-194080 icsd-173125 icsd-173120 icsd-245803 icsd-245802 icsd-173122 icsd-239418 icsd-248458 icsd-99089 icsd-194081,0.98661334,Luminescence,1522-7235,2015
2215,Sr0.91MoO4Sm0.05Tb0.01,Sr0.91MoO4,Sm,3,0.05,Tb,3,0.01,298,545,0.4453,0.5063,,,,290,290,,,,,646,https://doi.org/10.1002/bio.2971,Wiley,mp-18834, icsd-193794 icsd-250491 icsd-23700 icsd-28025 icsd-194080 icsd-173125 icsd-173120 icsd-245803 icsd-245802 icsd-173122 icsd-239418 icsd-248458 icsd-99089 icsd-194081,0.978431296,Luminescence,1522-7235,2015
2216,Sr0.895MoO4Sm0.05Tb0.02,Sr0.895MoO4,Sm,3,0.05,Tb,3,0.02,298,545,0.4238,0.5213,,,,290,290,,,5.783188691,607000,646,https://doi.org/10.1002/bio.2971,Wiley,mp-18834, icsd-193794 icsd-250491 icsd-23700 icsd-28025 icsd-194080 icsd-173125 icsd-173120 icsd-245803 icsd-245802 icsd-173122 icsd-239418 icsd-248458 icsd-99089 icsd-194081,1.020567071,Luminescence,1522-7235,2015
2217,Sr0.880MoO4Sm0.05Tb0.03,Sr0.880MoO4,Sm,3,0.05,Tb,3,0.03,298,545,0.371,0.5606,,,,290,290,,,,,646,https://doi.org/10.1002/bio.2971,Wiley,mp-18834, icsd-193794 icsd-250491 icsd-23700 icsd-28025 icsd-194080 icsd-173125 icsd-173120 icsd-245803 icsd-245802 icsd-173122 icsd-239418 icsd-248458 icsd-99089 icsd-194081,0.980021365,Luminescence,1522-7235,2015
2218,Sr0.865MoO4Sm0.05Tb0.04,Sr0.865MoO4,Sm,3,0.05,Tb,3,0.04,298,545,0.363,0.567,,,,290,290,,,,,646,https://doi.org/10.1002/bio.2971,Wiley,mp-18834, icsd-193794 icsd-250491 icsd-23700 icsd-28025 icsd-194080 icsd-173125 icsd-173120 icsd-245803 icsd-245802 icsd-173122 icsd-239418 icsd-248458 icsd-99089 icsd-194081,0.979717894,Luminescence,1522-7235,2015
2219,Sr0.85MoO4Sm0.05Tb0.05,Sr0.85MoO4,Sm,3,0.05,Tb,3,0.05,298,545,0.3439,0.5812,,,,290,290,,,,,646,https://doi.org/10.1002/bio.2971,Wiley,mp-18834, icsd-193794 icsd-250491 icsd-23700 icsd-28025 icsd-194080 icsd-173125 icsd-173120 icsd-245803 icsd-245802 icsd-173122 icsd-239418 icsd-248458 icsd-99089 icsd-194081,0.979536093,Luminescence,1522-7235,2015
2220,Sr0.9MoO4Na0.05Sm0.05,Sr0.9MoO4Na0.05,Sm,3,0.05,,,,298,646,,,,,,290,646,,,5.846337112,702000,646,https://doi.org/10.1002/bio.2971,Wiley,mp-18834, icsd-193794 icsd-250491 icsd-23700 icsd-28025 icsd-194080 icsd-173125 icsd-173120 icsd-245803 icsd-245802 icsd-173122 icsd-239418 icsd-248458 icsd-99089 icsd-194081,1.170037098,Luminescence,1522-7235,2015
2222,LiGd0.5MgWO6Eu0.5,LiGd0.5MgWO6,Eu,3,0.5,,,,298,615,0.664,0.336,69.8,,,395,465,,,,,615,https://doi.org/10.1016/j.dyepig.2018.08.013,ESV,,,1.005327492,Dyes and Pigments,0143-7208,2019
2223,LiGd0.5MgWO6Eu0.5,LiGd0.5MgWO6,Eu,3,0.5,,,,298,615,,,70.6,,,465,465,,,,,615,https://doi.org/10.1016/j.dyepig.2018.08.013,ESV,,,1.014314499,Dyes and Pigments,0143-7208,2019
2224,Rb1.01Ba0.98PO4Eu0.01,Rb1.01Ba0.98PO4,Eu,3,0.01,,,,298,612,0.53,0.45,,,,392,392,,,,,612,https://doi.org/10.1007/s10854-015-3745-1,SN,mp-17832, icsd-72001,0.992437788,Journal of Materials Science: Materials in Electronics,0957-4522,2015
2225,Rb1.03Ba0.94PO4Eu0.03,Rb1.03Ba0.94PO4,Eu,3,0.03,,,,298,612,0.586,0.405,,,,392,392,,,,,612,https://doi.org/10.1007/s10854-015-3745-1,SN,mp-17832, icsd-72001,0.992331647,Journal of Materials Science: Materials in Electronics,0957-4522,2015
2226,Rb1.05Ba0.9PO4Eu0.05,Rb1.05Ba0.9PO4,Eu,3,0.05,,,,298,612,0.596,0.397,,,,392,392,,,,,612,https://doi.org/10.1007/s10854-015-3745-1,SN,mp-17832, icsd-72001,0.9972224,Journal of Materials Science: Materials in Electronics,0957-4522,2015
2227,Rb1.07Ba0.86PO4Eu0.07,Rb1.07Ba0.86PO4,Eu,3,0.07,,,,298,612,0.603,0.391,,,,392,392,,,,,612,https://doi.org/10.1007/s10854-015-3745-1,SN,mp-17832, icsd-72001,1.000889883,Journal of Materials Science: Materials in Electronics,0957-4522,2015
2228,Rb1.09Ba0.82PO4Eu0.09,Rb1.09Ba0.82PO4,Eu,3,0.09,,,,298,612,0.61,0.386,31,,473,392,392,462,,6.28780173,1940000,612,https://doi.org/10.1007/s10854-015-3745-1,SN,mp-17832, icsd-72001,1.031752224,Journal of Materials Science: Materials in Electronics,0957-4522,2015
2229,Rb1.09Ba0.82PO4Eu0.09,Rb1.09Ba0.82PO4,Eu,3,0.09,,,,323,612,0.61,0.387,,,,392,,,,,,,https://doi.org/10.1007/s10854-015-3745-1,SN,mp-17832, icsd-72001,1.002048914,Journal of Materials Science: Materials in Electronics,0957-4522,2015
2230,Rb1.09Ba0.82PO4Eu0.09,Rb1.09Ba0.82PO4,Eu,3,0.09,,,,343,612,0.609,0.388,,,,392,,,,,,,https://doi.org/10.1007/s10854-015-3745-1,SN,mp-17832, icsd-72001,1.000802792,Journal of Materials Science: Materials in Electronics,0957-4522,2015
2231,Rb1.09Ba0.82PO4Eu0.09,Rb1.09Ba0.82PO4,Eu,3,0.09,,,,363,612,0.608,0.39,,,,392,,,,,,,https://doi.org/10.1007/s10854-015-3745-1,SN,mp-17832, icsd-72001,0.998908929,Journal of Materials Science: Materials in Electronics,0957-4522,2015
2232,Rb1.09Ba0.82PO4Eu0.09,Rb1.09Ba0.82PO4,Eu,3,0.09,,,,383,612,0.606,0.392,,,,392,,,,,,,https://doi.org/10.1007/s10854-015-3745-1,SN,mp-17832, icsd-72001,0.996439142,Journal of Materials Science: Materials in Electronics,0957-4522,2015
2233,Rb1.09Ba0.82PO4Eu0.09,Rb1.09Ba0.82PO4,Eu,3,0.09,,,,403,612,0.603,0.395,,,,392,,,,,,,https://doi.org/10.1007/s10854-015-3745-1,SN,mp-17832, icsd-72001,0.993472138,Journal of Materials Science: Materials in Electronics,0957-4522,2015
2234,Rb1.09Ba0.82PO4Eu0.09,Rb1.09Ba0.82PO4,Eu,3,0.09,,,,423,612,0.598,0.398,,,,392,,,,,,,https://doi.org/10.1007/s10854-015-3745-1,SN,mp-17832, icsd-72001,0.99269012,Journal of Materials Science: Materials in Electronics,0957-4522,2015
2235,Rb1.09Ba0.82PO4Eu0.09,Rb1.09Ba0.82PO4,Eu,3,0.09,,,,433,612,0.597,0.4,,,,392,,,,,,,https://doi.org/10.1007/s10854-015-3745-1,SN,mp-17832, icsd-72001,0.99731449,Journal of Materials Science: Materials in Electronics,0957-4522,2015
2236,Rb1.09Ba0.82PO4Eu0.09,Rb1.09Ba0.82PO4,Eu,3,0.09,,,,443,612,0.595,0.402,,,,392,,,,,,,https://doi.org/10.1007/s10854-015-3745-1,SN,mp-17832, icsd-72001,1.007576691,Journal of Materials Science: Materials in Electronics,0957-4522,2015
2237,Rb1.09Ba0.82PO4Eu0.09,Rb1.09Ba0.82PO4,Eu,3,0.09,,,,453,612,0.592,0.405,,,,392,,,,,,,https://doi.org/10.1007/s10854-015-3745-1,SN,mp-17832, icsd-72001,1.024188235,Journal of Materials Science: Materials in Electronics,0957-4522,2015
2238,Rb1.11Ba0.78PO4Eu0.11,Rb1.11Ba0.78PO4,Eu,3,0.11,,,,298,612,0.608,0.387,,,,392,392,,,,,612,https://doi.org/10.1007/s10854-015-3745-1,SN,mp-17832, icsd-72001,1.01121373,Journal of Materials Science: Materials in Electronics,0957-4522,2015
2239,Rb1.13Ba0.74PO4Eu0.13,Rb1.13Ba0.74PO4,Eu,3,0.13,,,,298,612,0.606,0.389,,,,392,392,,,,,612,https://doi.org/10.1007/s10854-015-3745-1,SN,mp-17832, icsd-72001,1.009988013,Journal of Materials Science: Materials in Electronics,0957-4522,2015
2240,BiOClTb0.01,BiOCl,Tb,3,0.01,,,,298,543,,,,,,377,377,,,4.913813852,82000,543,https://doi.org/10.1016/j.jallcom.2016.11.224,ESV,mp-22939, icsd-29143 icsd-195115 icsd-24608 icsd-74502 icsd-185970,1.060926176,Journal of Alloys and Compounds,0925-8388,2017
2241,BiOClTb0.03,BiOCl,Tb,3,0.03,,,,298,543,,,,,,377,377,,,4.84509804,70000,543,https://doi.org/10.1016/j.jallcom.2016.11.224,ESV,mp-22939, icsd-29143 icsd-195115 icsd-24608 icsd-74502 icsd-185970,0.977833984,Journal of Alloys and Compounds,0925-8388,2017
2242,BiOClTb0.05,BiOCl,Tb,3,0.05,,,,298,543,,,,,,377,377,,,4.69019608,49000,543,https://doi.org/10.1016/j.jallcom.2016.11.224,ESV,mp-22939, icsd-29143 icsd-195115 icsd-24608 icsd-74502 icsd-185970,1.039554621,Journal of Alloys and Compounds,0925-8388,2017
2243,BiOClTb0.07,BiOCl,Tb,3,0.07,,,,298,543,,,,,,377,377,,,4.672097858,47000,543,https://doi.org/10.1016/j.jallcom.2016.11.224,ESV,mp-22939, icsd-29143 icsd-195115 icsd-24608 icsd-74502 icsd-185970,1.02799174,Journal of Alloys and Compounds,0925-8388,2017
2244,BiOClTb0.09,BiOCl,Tb,3,0.09,,,,298,543,0.353,0.572,,,370,377,377,354,,4.079181246,12000,543,https://doi.org/10.1016/j.jallcom.2016.11.224,ESV,mp-22939, icsd-29143 icsd-195115 icsd-24608 icsd-74502 icsd-185970,1.043983341,Journal of Alloys and Compounds,0925-8388,2017
2245,BiOClTb0.11,BiOCl,Tb,3,0.11,,,,298,543,,,,,,377,377,,,4,10000,543,https://doi.org/10.1016/j.jallcom.2016.11.224,ESV,mp-22939, icsd-29143 icsd-195115 icsd-24608 icsd-74502 icsd-185970,1.033145579,Journal of Alloys and Compounds,0925-8388,2017
2246,KMg4P3O12Eu0.005,KMg4P3O12,Eu,2,0.005,,,,298,450,,,,,,365,300,,,3.095518042,1246,450,https://doi.org/10.1038/srep09673,SN,mp-557844, icsd-154111,1.02477373,Scientific Reports,2045-2322,2015
2247,KMg4P3O12Eu0.01,KMg4P3O12,Eu,2,0.01,,,,298,450,0.1507,0.0645,50.44,,823,365,300,,,3.101059355,1262,450,https://doi.org/10.1038/srep09673,SN,mp-557844, icsd-154111,1.066113141,Scientific Reports,2045-2322,2015
2248,KMg4P3O12Eu0.02,KMg4P3O12,Eu,2,0.02,,,,298,450,,,,,,365,300,,,3.095169351,1245,450,https://doi.org/10.1038/srep09673,SN,mp-557844, icsd-154111,1.033254297,Scientific Reports,2045-2322,2015
2249,KMg4P3O12Eu0.04,KMg4P3O12,Eu,2,0.04,,,,298,450,,,,,,365,300,,,3.070407322,1176,450,https://doi.org/10.1038/srep09673,SN,mp-557844, icsd-154111,1.06555159,Scientific Reports,2045-2322,2015
2250,KMg4P3O12Eu0.06,KMg4P3O12,Eu,2,0.06,,,,298,450,,,,,,365,300,,,3.065579715,1163,450,https://doi.org/10.1038/srep09673,SN,mp-557844, icsd-154111,1.108166792,Scientific Reports,2045-2322,2015
2251,KMg4P3O12Eu0.08,KMg4P3O12,Eu,2,0.08,,,,298,450,,,,,,365,300,,,3.06483222,1161,450,https://doi.org/10.1038/srep09673,SN,mp-557844, icsd-154111,1.107948562,Scientific Reports,2045-2322,2015
2252,CaGd1.92ZnO5Tb0.04,CaGd1.92ZnO5,Tb,3,0.04,,,,298,541,0.305,0.556,,,,317,317,,,6.136720567,1370000,541,https://doi.org/10.1039/C4RA15376F,RSC,,,1.069358212,RSC Advances,2046-2069,2015
2253,Na3MgZrP3O12Eu0.01,Na3MgZrP3O12,Eu,3,0.01,,,,298,611,0.639,0.359,,,513,393,393,,,6.729731595,5367000,611,https://doi.org/10.1007/s10854-017-8135-4,SN,mp-690382,,1.024685533,Journal of Materials Science: Materials in Electronics,0957-4522,2017
2254,CaWO4Eu0.08,CaWO4,Eu,3,0.08,,,,298,614,,,,,,280,393,463,,5.733197265,541000,614,https://doi.org/10.1016/j.dyepig.2017.04.037,ESV,"mp-19426,mp-1190383", icsd-60550 icsd-193491 icsd-60548 icsd-60551 icsd-15869 icsd-155423 icsd-193047 icsd-15586 icsd-60549 icsd-18135 icsd-77335 icsd-157428 icsd-291535 icsd-60547 icsd-155791 icsd-238259 icsd-238258,0.985191888,Dyes and Pigments,0143-7208,2017
2255,CaW0.9Mo0.1O4Eu0.08,CaW0.9Mo0.1O4,Eu,3,0.08,,,,298,614,,,,,,280,393,463,,5.728353782,535000,614,https://doi.org/10.1016/j.dyepig.2017.04.037,ESV,"mp-19426,mp-1190383", icsd-60550 icsd-193491 icsd-60548 icsd-60551 icsd-15869 icsd-155423 icsd-193047 icsd-15586 icsd-60549 icsd-18135 icsd-77335 icsd-157428 icsd-291535 icsd-60547 icsd-155791 icsd-238259 icsd-238258,0.98024776,Dyes and Pigments,0143-7208,2017
2256,CaW0.7Mo0.3O4Eu0.08,CaW0.7Mo0.3O4,Eu,3,0.08,,,,298,614,,,,,,280,393,463,,5.707570176,510000,614,https://doi.org/10.1016/j.dyepig.2017.04.037,ESV,"mp-19426,mp-1190383", icsd-60550 icsd-193491 icsd-60548 icsd-60551 icsd-15869 icsd-155423 icsd-193047 icsd-15586 icsd-60549 icsd-18135 icsd-77335 icsd-157428 icsd-291535 icsd-60547 icsd-155791 icsd-238259 icsd-238258,0.981807176,Dyes and Pigments,0143-7208,2017
2257,CaW0.4Mo0.6O4Eu0.08,CaW0.4Mo0.6O4,Eu,3,0.08,,,,298,614,0.653,0.354,,,440,280,393,463,,5.679427897,478000,614,https://doi.org/10.1016/j.dyepig.2017.04.037,ESV,"mp-19426,mp-1190383", icsd-60550 icsd-193491 icsd-60548 icsd-60551 icsd-15869 icsd-155423 icsd-193047 icsd-15586 icsd-60549 icsd-18135 icsd-77335 icsd-157428 icsd-291535 icsd-60547 icsd-155791 icsd-238259 icsd-238258,1.006271139,Dyes and Pigments,0143-7208,2017
2258,CaW0.2Mo0.8O4Eu0.08,CaW0.2Mo0.8O4,Eu,3,0.08,,,,298,614,,,,,,280,393,463,,5.657055853,454000,614,https://doi.org/10.1016/j.dyepig.2017.04.037,ESV,"mp-19426,mp-1190383", icsd-60550 icsd-193491 icsd-60548 icsd-60551 icsd-15869 icsd-155423 icsd-193047 icsd-15586 icsd-60549 icsd-18135 icsd-77335 icsd-157428 icsd-291535 icsd-60547 icsd-155791 icsd-238259 icsd-238258,1.040670752,Dyes and Pigments,0143-7208,2017
2259,CaMoO4Eu0.08,CaMoO4,Eu,3,0.08,,,,298,614,,,,,,280,393,463,,5.638489257,435000,614,https://doi.org/10.1016/j.dyepig.2017.04.037,ESV,mp-19330, icsd-23699 icsd-60558 icsd-193793 icsd-183446 icsd-60557 icsd-194078 icsd-60554 icsd-60553 icsd-417513 icsd-183447 icsd-62219 icsd-60552 icsd-22351 icsd-194079 icsd-60556 icsd-60555 icsd-77334,1.01221324,Dyes and Pigments,0143-7208,2017
2260,Sr1.8Li0.1MgWO6Eu0.1,Sr1.8Li0.1MgWO6,Eu,3,0.1,,,,298,,,,,,,464,464,530,,5.499687083,316000,615,https://doi.org/10.1016/j.cap.2013.03.027,ESV,"mp-18848,mp-19420", icsd-152575 icsd-152576 icsd-155307 icsd-168463 icsd-151703 icsd-155310 icsd-155309 icsd-155306 icsd-155308 icsd-152574,0.939442699,Current Applied Physics,1567-1739,2013
2261,Sr1.8Li0.1MgMo0.1W0.9O6Eu0.1,Sr1.8Li0.1MgMo0.1W0.9O6,Eu,3,0.1,,,,298,,0.647,0.342,,,,464,464,530,,5.484299839,305000,615,https://doi.org/10.1016/j.cap.2013.03.027,ESV,"mp-18848,mp-19420", icsd-152575 icsd-152576 icsd-155307 icsd-168463 icsd-151703 icsd-155310 icsd-155309 icsd-155306 icsd-155308 icsd-152574,1.042486972,Current Applied Physics,1567-1739,2013
2262,Sr1.8Li0.1MgMo0.2W0.8O6Eu0.1,Sr1.8Li0.1MgMo0.2W0.8O6,Eu,3,0.1,,,,298,,0.648,0.342,,,,464,464,530,,5.465382851,292000,615,https://doi.org/10.1016/j.cap.2013.03.027,ESV,"mp-18848,mp-19420", icsd-152575 icsd-152576 icsd-155307 icsd-168463 icsd-151703 icsd-155310 icsd-155309 icsd-155306 icsd-155308 icsd-152574,1.052164488,Current Applied Physics,1567-1739,2013
2263,Sr1.8Li0.1MgMo0.4W0.6O6Eu0.1,Sr1.8Li0.1MgMo0.4W0.6O6,Eu,3,0.1,,,,298,,0.646,0.344,,,,464,464,530,,5.403120521,253000,615,https://doi.org/10.1016/j.cap.2013.03.027,ESV,"mp-18848,mp-19420", icsd-152575 icsd-152576 icsd-155307 icsd-168463 icsd-151703 icsd-155310 icsd-155309 icsd-155306 icsd-155308 icsd-152574,1.071022512,Current Applied Physics,1567-1739,2013
2264,Sr1.8Li0.1MgMo0.6W0.4O6Eu0.1,Sr1.8Li0.1MgMo0.6W0.4O6,Eu,3,0.1,,,,298,,0.643,0.346,,,,464,464,530,,5.367355921,233000,615,https://doi.org/10.1016/j.cap.2013.03.027,ESV,"mp-18848,mp-19420", icsd-152575 icsd-152576 icsd-155307 icsd-168463 icsd-151703 icsd-155310 icsd-155309 icsd-155306 icsd-155308 icsd-152574,1.061474528,Current Applied Physics,1567-1739,2013
2265,Sr1.8Li0.1MgMo0.8W0.2O6Eu0.1,Sr1.8Li0.1MgMo0.8W0.2O6,Eu,3,0.1,,,,298,,0.643,0.346,,,,464,464,530,,5.344392274,221000,615,https://doi.org/10.1016/j.cap.2013.03.027,ESV,"mp-18848,mp-19420", icsd-152575 icsd-152576 icsd-155307 icsd-168463 icsd-151703 icsd-155310 icsd-155309 icsd-155306 icsd-155308 icsd-152574,1.052863462,Current Applied Physics,1567-1739,2013
2266,Sr1.8Li0.1MgMoO6Eu0.1,Sr1.8Li0.1MgMoO6,Eu,3,0.1,,,,298,,0.643,0.345,,,,464,464,530,,5.31386722,206000,615,https://doi.org/10.1016/j.cap.2013.03.027,ESV,"mp-1078539,mp-1206730", icsd-187662,1.058689513,Current Applied Physics,1567-1739,2013
2267,Sr0.99MoO4Eu0.01,Sr0.99MoO4,Eu,3,0.01,,,,298,615,,,,,,290,393,,,5.704150517,506000,615,https://doi.org/10.1039/C5RA06053B,RSC,mp-18834, icsd-193794 icsd-250491 icsd-23700 icsd-28025 icsd-194080 icsd-173125 icsd-173120 icsd-245803 icsd-245802 icsd-173122 icsd-239418 icsd-248458 icsd-99089 icsd-194081,1.005646569,RSC Advances,2046-2069,2015
2268,Sr0.93MoO4Eu0.07,Sr0.93MoO4,Eu,3,0.07,,,,298,615,0.623,0.335,,,,290,393,,,5.688419822,488000,615,https://doi.org/10.1039/C5RA06053B,RSC,mp-18834, icsd-193794 icsd-250491 icsd-23700 icsd-28025 icsd-194080 icsd-173125 icsd-173120 icsd-245803 icsd-245802 icsd-173122 icsd-239418 icsd-248458 icsd-99089 icsd-194081,1.024907416,RSC Advances,2046-2069,2015
2269,Sr0.86MoO4Na0.07Eu0.07,Sr0.86MoO4Na0.07,Eu,3,0.07,,,,298,615,0.644,0.355,,,,290,393,360,,5.749736316,562000,615,https://doi.org/10.1039/C5RA06053B,RSC,mp-18834, icsd-193794 icsd-250491 icsd-23700 icsd-28025 icsd-194080 icsd-173125 icsd-173120 icsd-245803 icsd-245802 icsd-173122 icsd-239418 icsd-248458 icsd-99089 icsd-194081,1.040537108,RSC Advances,2046-2069,2015
2270,Sr0.84MoO4Na0.09Eu0.07,Sr0.84MoO4Na0.09,Eu,3,0.07,,,,298,615,,,,,,290,393,,,5.698970004,500000,615,https://doi.org/10.1039/C5RA06053B,RSC,mp-18834, icsd-193794 icsd-250491 icsd-23700 icsd-28025 icsd-194080 icsd-173125 icsd-173120 icsd-245803 icsd-245802 icsd-173122 icsd-239418 icsd-248458 icsd-99089 icsd-194081,0.985826562,RSC Advances,2046-2069,2015
2271,Sr4.995P3O12ClEu0.005,Sr4.995P3O12Cl,Eu,2,0.005,,,,298,444,,,,,,277,277,,,2.692732384,492.87,444,https://doi.org/10.1039/C5TC02482J,RSC,mp-23121, icsd-80085 icsd-2089 icsd-80084,1.096166947,Journal of Materials Chemistry C,2050-7526,2015
2272,Sr4.99P3O12ClEu0.01,Sr4.99P3O12Cl,Eu,2,0.01,,,,298,444,0.154,0.023,,,,277,277,,,2.722576342,527.93,444,https://doi.org/10.1039/C5TC02482J,RSC,mp-23121, icsd-80085 icsd-2089 icsd-80084,1.107251846,Journal of Materials Chemistry C,2050-7526,2015
2273,Sr4.99P3O12ClEu0.01,Sr4.99P3O12Cl,Eu,2,0.01,,,,298,444,,,80.53,,,395,,,,,,444,https://doi.org/10.1039/C5TC02482J,RSC,mp-23121, icsd-80085 icsd-2089 icsd-80084,1.295356935,Journal of Materials Chemistry C,2050-7526,2015
2274,Sr4.98P3O12ClEu0.02,Sr4.98P3O12Cl,Eu,2,0.02,,,,298,444,,,,,,277,277,,,2.716320597,520.38,444,https://doi.org/10.1039/C5TC02482J,RSC,mp-23121, icsd-80085 icsd-2089 icsd-80084,1.105583424,Journal of Materials Chemistry C,2050-7526,2015
2275,Sr4.97P3O12ClEu0.03,Sr4.97P3O12Cl,Eu,2,0.03,,,,298,444,,,,,,277,277,,,2.699933069,501.11,444,https://doi.org/10.1039/C5TC02482J,RSC,mp-23121, icsd-80085 icsd-2089 icsd-80084,1.120508404,Journal of Materials Chemistry C,2050-7526,2015
2276,Sr4.95P3O12ClEu0.05,Sr4.95P3O12Cl,Eu,2,0.05,,,,298,444,,,,,,277,277,,,2.67171884,469.59,444,https://doi.org/10.1039/C5TC02482J,RSC,mp-23121, icsd-80085 icsd-2089 icsd-80084,1.187906419,Journal of Materials Chemistry C,2050-7526,2015
2277,La0.99BWO6Tb0.01,La0.99BWO6,Tb,3,0.01,,,,298,543,0.3601,0.5145,,,,380,380,,,6.324899497,2113000,543,https://doi.org/10.1016/j.dyepig.2017.11.003,ESV,,,0.987188244,Dyes and Pigments,0143-7208,2018
2278,La0.985BWO6Tb0.01Eu0.005,La0.985BWO6,Tb,3,0.01,Eu,3,0.005,298,543,0.4157,0.4817,,,,380,380,,,6.31196566,2051000,543,https://doi.org/10.1016/j.dyepig.2017.11.003,ESV,,,0.989401441,Dyes and Pigments,0143-7208,2018
2279,La0.98BWO6Tb0.01Eu0.01,La0.98BWO6,Tb,3,0.01,Eu,3,0.01,298,695,0.4514,0.4549,,,,380,380,,,6.281941933,1914000,543,https://doi.org/10.1016/j.dyepig.2017.11.003,ESV,,,1.043611579,Dyes and Pigments,0143-7208,2018
2280,La0.97BWO6Tb0.01Eu0.02,La0.97BWO6,Tb,3,0.01,Eu,3,0.02,298,695,0.4958,0.4345,,,,380,380,,,6.260786669,1823000,543,https://doi.org/10.1016/j.dyepig.2017.11.003,ESV,,,1.025506287,Dyes and Pigments,0143-7208,2018
2281,La0.94BWO6Tb0.01Eu0.05,La0.94BWO6,Tb,3,0.01,Eu,3,0.05,298,695,0.549,0.4063,,,,380,380,,,6.198106999,1578000,543,https://doi.org/10.1016/j.dyepig.2017.11.003,ESV,,,1.032760343,Dyes and Pigments,0143-7208,2018
2282,La0.89BWO6Tb0.01Eu0.1,La0.89BWO6,Tb,3,0.01,Eu,3,0.1,298,695,0.5902,0.3829,,,,380,380,,,6.089551883,1229000,543,https://doi.org/10.1016/j.dyepig.2017.11.003,ESV,,,0.971329276,Dyes and Pigments,0143-7208,2018
