Repository: silverlight001/ipop-eu-valence-reproduction

# IPOP Eu 发射波长复现、泛化审计与价态建模
> Reproducible machine-learning benchmark for Eu-activated inorganic phosphors, with leakage-aware evaluation and an explicit Eu(II)/Eu(III) comparison.

本项目复现并审计 Jang 等人 2024 年发表于 *Scientific Reports* 的 IPOP 无机荧光粉数据集发射波长模型，重点回答两个问题：

1. 仅使用化学组成和测量条件时，模型在随机划分与真正的材料外推场景中表现如何？
2. 原论文将 Eu²⁺与 Eu³⁺混合训练；显式区分价态后，预测是否更可靠？

项目公开完整代码、固定数据版本、校验哈希、数据处理结果、折划分、逐样本预测、超参数、指标表、图表和中文讨论，目标是让其他研究者可以直接审查、复跑和扩展。

## 一眼看懂核心结论

- IPOP 主表明确提供 `1st dopant valency` 和 `2nd dopant valency`；价态并非从发射峰或化学式猜测。
- 1665 条 Eu 发射样本全部成功回连价态，其中 Eu²⁺ 626 条、Eu³⁺ 1039 条，无缺失或冲突。
- 分价态训练在四种评估协议中均降低总体 MAE，改善 1.415–3.765 nm。

File: data/raw/Inorganic_Phosphor_Optical_Properties_DB_20230908_IPOP_ver3.csv (part 13 of 25)
3,Ba2Bi0.6V3O11Eu0.4,Ba2Bi0.6V3O11,Eu,3,0.4,,,,298,619,,,,,,394,394,465,,6,1000000,619,https://doi.org/10.1016/j.dyepig.2016.04.052,ESV,mp-559941 , icsd-78156,0.979536504,Dyes and Pigments,0143-7208,2016
4,Ba2Bi0.4V3O11Eu0.6,Ba2Bi0.4V3O11,Eu,3,0.6,,,,298,619,0.65,0.35,,,451,394,394,465,,5.982271233,960000,619,https://doi.org/10.1016/j.dyepig.2016.04.052,ESV,mp-559941 , icsd-78156,1.035120852,Dyes and Pigments,0143-7208,2016
5,Ba2Bi0.2V3O11Eu0.8,Ba2Bi0.2V3O11,Eu,3,0.8,,,,298,619,,,,,,394,394,465,,5.755874856,570000,619,https://doi.org/10.1016/j.dyepig.2016.04.052,ESV,mp-559941 , icsd-78156,0.989919239,Dyes and Pigments,0143-7208,2016
6,Ba2V3O11Eu1,Ba2V3O11,Eu,3,1,,,,298,619,,,,,,394,394,465,,5.278753601,190000,619,https://doi.org/10.1016/j.dyepig.2016.04.052,ESV,mp-559941 , icsd-78156,0.968880417,Dyes and Pigments,0143-7208,2016
2283,La0.79BWO6Tb0.01Eu0.2,La0.79BWO6,Tb,3,0.01,Eu,3,0.2,298,695,0.616,0.3687,,,425,380,380,,,5.80140371,633000,543,https://doi.org/10.1016/j.dyepig.2017.11.003,ESV,,,0.979541851,Dyes and Pigments,0143-7208,2018
2284,CaWO4Tm0.005Dy0.01,CaWO4,Tm,3,0.005,Dy,3,0.01,298,575,0.276,0.273,,,,355,,,,,,,https://doi.org/10.1039/C6RA02594C,RSC,"mp-19426,mp-1190383", icsd-60550 icsd-193491 icsd-60548 icsd-60551 icsd-15869 icsd-155423 icsd-193047 icsd-15586 icsd-60549 icsd-18135 icsd-77335 icsd-157428 icsd-291535 icsd-60547 icsd-155791 icsd-238259 icsd-238258,1.107822858,RSC Advances,2046-2069,2016
2293,CaWO4Tm0.005Dy0.01,CaWO4,Tm,3,0.005,Dy,3,0.01,298,454,0.244,0.218,,,,365,,,,,,,https://doi.org/10.1039/C6RA02594C,RSC,"mp-19426,mp-1190383", icsd-60550 icsd-193491 icsd-60548 icsd-60551 icsd-15869 icsd-155423 icsd-193047 icsd-15586 icsd-60549 icsd-18135 icsd-77335 icsd-157428 icsd-291535 icsd-60547 icsd-155791 icsd-238259 icsd-238258,1.130261335,RSC Advances,2046-2069,2016
2302,CaWO4Tm0.02,CaWO4,Tm,3,0.02,,,,298,454,,,,,,359,359,,,6.213451346,1634750,454,https://doi.org/10.1039/C6RA02594C,RSC,"mp-19426,mp-1190383", icsd-60550 icsd-193491 icsd-60548 icsd-60551 icsd-15869 icsd-155423 icsd-193047 icsd-15586 icsd-60549 icsd-18135 icsd-77335 icsd-157428 icsd-291535 icsd-60547 icsd-155791 icsd-238259 icsd-238258,1.069126961,RSC Advances,2046-2069,2016
2303,CaWO4Tm0.02Dy0.005,CaWO4,Tm,3,0.02,Dy,3,0.005,298,454,,,,,,359,359,,,5.966953222,926730,454,https://doi.org/10.1039/C6RA02594C,RSC,"mp-19426,mp-1190383", icsd-60550 icsd-193491 icsd-60548 icsd-60551 icsd-15869 icsd-155423 icsd-193047 icsd-15586 icsd-60549 icsd-18135 icsd-77335 icsd-157428 icsd-291535 icsd-60547 icsd-155791 icsd-238259 icsd-238258,1.234273424,RSC Advances,2046-2069,2016
2304,CaWO4Tm0.02Dy0.01,CaWO4,Tm,3,0.02,Dy,3,0.01,298,454,,,,,,359,359,,,5.914337867,820990,454,https://doi.org/10.1039/C6RA02594C,RSC,"mp-19426,mp-1190383", icsd-60550 icsd-193491 icsd-60548 icsd-60551 icsd-15869 icsd-155423 icsd-193047 icsd-15586 icsd-60549 icsd-18135 icsd-77335 icsd-157428 icsd-291535 icsd-60547 icsd-155791 icsd-238259 icsd-238258,1.167360778,RSC Advances,2046-2069,2016
2305,CaWO4Tm0.02Dy0.015,CaWO4,Tm,3,0.02,Dy,3,0.015,298,454,,,,,,359,359,,,5.888987776,774440,454,https://doi.org/10.1039/C6RA02594C,RSC,"mp-19426,mp-1190383", icsd-60550 icsd-193491 icsd-60548 icsd-60551 icsd-15869 icsd-155423 icsd-193047 icsd-15586 icsd-60549 icsd-18135 icsd-77335 icsd-157428 icsd-291535 icsd-60547 icsd-155791 icsd-238259 icsd-238258,0.946719581,RSC Advances,2046-2069,2016
2306,CaWO4Tm0.02Dy0.02,CaWO4,Tm,3,0.02,Dy,3,0.02,298,454,,,,,,359,359,,,5.780857144,603750,454,https://doi.org/10.1039/C6RA02594C,RSC,"mp-19426,mp-1190383", icsd-60550 icsd-193491 icsd-60548 icsd-60551 icsd-15869 icsd-155423 icsd-193047 icsd-15586 icsd-60549 icsd-18135 icsd-77335 icsd-157428 icsd-291535 icsd-60547 icsd-155791 icsd-238259 icsd-238258,0.994590568,RSC Advances,2046-2069,2016
2307,Ca0.5LaMo2O8Eu0.6,Ca0.5LaMo2O8,Eu,3,0.6,,,,298,615,0.667,0.33,,,,395,395,,,5.5774918,378000,615,https://doi.org/10.1039/C5RA21208A,RSC,,,1.002062857,RSC Advances,2046-2069,2015
2308,Ca0.5LaMo2O8Eu0.6Bi0.03,Ca0.5LaMo2O8,Eu,3,0.6,Bi,1,0.03,298,615,,,,,,395,395,,,5.606381365,404000,615,https://doi.org/10.1039/C5RA21208A,RSC,,,0.980539225,RSC Advances,2046-2069,2015
2309,CaMoO4Eu0.24,CaMoO4,Eu,3,0.24,,,,298,615,,,,,,395,395,,,5.651278014,448000,615,https://doi.org/10.1039/C5RA21208A,RSC,mp-19330, icsd-23699 icsd-60558 icsd-193793 icsd-183446 icsd-60557 icsd-194078 icsd-60554 icsd-60553 icsd-417513 icsd-183447 icsd-62219 icsd-60552 icsd-22351 icsd-194079 icsd-60556 icsd-60555 icsd-77334,1.006720191,RSC Advances,2046-2069,2015
2310,Bi3.64Ge3O12Eu0.09,Bi3.64Ge3O12,Eu,3,0.09,,,,298,612,0.6301,0.3694,,,498,394,394,,,,,612,https://doi.org/10.1016/j.jallcom.2016.09.115,ESV,mp-23560, icsd-156438 icsd-86276 icsd-201356 icsd-260560 icsd-108872 icsd-39231 icsd-156439 icsd-39227,1.313226244,Journal of Alloys and Compounds,0925-8388,2017
2311,CsGd0.99Mo2O8Dy0.01,CsGd0.99Mo2O8,Dy,3,0.01,,,,298,575,0.365,0.42,,,,354,,,,,,,https://doi.org/10.1016/j.dyepig.2016.10.016,ESV,"mp-1213392,mp-1213304",,1.013620655,Dyes and Pigments,0143-7208,2017
2312,CsGd0.97Mo2O8Dy0.03,CsGd0.97Mo2O8,Dy,3,0.03,,,,298,575,0.363,0.415,,,,354,,,,,,,https://doi.org/10.1016/j.dyepig.2016.10.016,ESV,"mp-1213392,mp-1213304",,1.01275805,Dyes and Pigments,0143-7208,2017
2313,CsGd0.95Mo2O8Dy0.05,CsGd0.95Mo2O8,Dy,3,0.05,,,,298,575,0.377,0.422,,,,354,,,,,,,https://doi.org/10.1016/j.dyepig.2016.10.016,ESV,"mp-1213392,mp-1213304",,1.012097969,Dyes and Pigments,0143-7208,2017
2314,CsGd0.93Mo2O8Dy0.07,CsGd0.93Mo2O8,Dy,3,0.07,,,,298,575,0.373,0.42,,,,354,,,,,,,https://doi.org/10.1016/j.dyepig.2016.10.016,ESV,"mp-1213392,mp-1213304",,1.011819833,Dyes and Pigments,0143-7208,2017
2315,CsGd0.9Mo2O8Dy0.1,CsGd0.9Mo2O8,Dy,3,0.1,,,,298,575,0.38,0.426,,,,354,,,,,,,https://doi.org/10.1016/j.dyepig.2016.10.016,ESV,"mp-1213392,mp-1213304",,1.011312563,Dyes and Pigments,0143-7208,2017
2316,CsGd0.88Mo2O8Dy0.12,CsGd0.88Mo2O8,Dy,3,0.12,,,,298,575,0.381,0.423,,,,354,,,,,,,https://doi.org/10.1016/j.dyepig.2016.10.016,ESV,"mp-1213392,mp-1213304",,1.010915693,Dyes and Pigments,0143-7208,2017
2317,CsGd0.85Mo2O8Dy0.15,CsGd0.85Mo2O8,Dy,3,0.15,,,,298,575,0.376,0.423,,,,354,,,,,,,https://doi.org/10.1016/j.dyepig.2016.10.016,ESV,"mp-1213392,mp-1213304",,1.010943489,Dyes and Pigments,0143-7208,2017
2318,CsGd0.95Mo2O8Dy0.05,CsGd0.95Mo2O8,Dy,3,0.05,,,,298,575,0.377,0.43,,,,395,,,,,,,https://doi.org/10.1016/j.dyepig.2016.10.016,ESV,"mp-1213392,mp-1213304",,1.012865205,Dyes and Pigments,0143-7208,2017
2319,CsGd0.95Mo2O8Dy0.05,CsGd0.95Mo2O8,Dy,3,0.05,,,,298,575,,,,,,295,,,,0.84509804,7,575,https://doi.org/10.1016/j.dyepig.2016.10.016,ESV,"mp-1213392,mp-1213304",,1.063503187,Dyes and Pigments,0143-7208,2017
2320,CsGd0.94Mo2O8Dy0.05Eu0.01,CsGd0.94Mo2O8,Dy,3,0.05,Eu,3,0.01,298,575,0.411,0.404,,,,395,,,,,,,https://doi.org/10.1016/j.dyepig.2016.10.016,ESV,"mp-1213392,mp-1213304",,0.988621077,Dyes and Pigments,0143-7208,2017
2321,CsGd0.94Mo2O8Dy0.05Eu0.01,CsGd0.94Mo2O8,Dy,3,0.05,Eu,3,0.01,298,575,,,,,,295,,,,0.809559715,6.45,575,https://doi.org/10.1016/j.dyepig.2016.10.016,ESV,"mp-1213392,mp-1213304",,1.024443492,Dyes and Pigments,0143-7208,2017
2322,CsGd0.93Mo2O8Dy0.05Eu0.02,CsGd0.93Mo2O8,Dy,3,0.05,Eu,3,0.02,298,575,0.437,0.405,,,,395,,,,,,,https://doi.org/10.1016/j.dyepig.2016.10.016,ESV,"mp-1213392,mp-1213304",,0.988574301,Dyes and Pigments,0143-7208,2017
2323,CsGd0.93Mo2O8Dy0.05Eu0.02,CsGd0.93Mo2O8,Dy,3,0.05,Eu,3,0.02,298,575,,,,,,295,,,,0.795880017,6.25,575,https://doi.org/10.1016/j.dyepig.2016.10.016,ESV,"mp-1213392,mp-1213304",,1.024480138,Dyes and Pigments,0143-7208,2017
2324,CsGd0.92Mo2O8Dy0.05Eu0.03,CsGd0.92Mo2O8,Dy,3,0.05,Eu,3,0.03,298,614,0.455,0.391,,,,395,,,,,,,https://doi.org/10.1016/j.dyepig.2016.10.016,ESV,"mp-1213392,mp-1213304",,0.989194404,Dyes and Pigments,0143-7208,2017
2325,CsGd0.92Mo2O8Dy0.05Eu0.03,CsGd0.92Mo2O8,Dy,3,0.05,Eu,3,0.03,298,614,,,,,,295,,,,0.768638101,5.87,575,https://doi.org/10.1016/j.dyepig.2016.10.016,ESV,"mp-1213392,mp-1213304",,1.03331603,Dyes and Pigments,0143-7208,2017
2326,CsGd0.91Mo2O8Dy0.05Eu0.04,CsGd0.91Mo2O8,Dy,3,0.05,Eu,3,0.04,298,614,0.479,0.395,,,,395,,,,,,,https://doi.org/10.1016/j.dyepig.2016.10.016,ESV,"mp-1213392,mp-1213304",,0.989122563,Dyes and Pigments,0143-7208,2017
2327,CsGd0.91Mo2O8Dy0.05Eu0.04,CsGd0.91Mo2O8,Dy,3,0.05,Eu,3,0.04,298,614,,,,,,295,,,,0.760422483,5.76,575,https://doi.org/10.1016/j.dyepig.2016.10.016,ESV,"mp-1213392,mp-1213304",,1.033368556,Dyes and Pigments,0143-7208,2017
2328,CsGd0.9Mo2O8Dy0.05Eu0.05,CsGd0.9Mo2O8,Dy,3,0.05,Eu,3,0.05,298,614,0.497,0.39,,,,395,,,,,,,https://doi.org/10.1016/j.dyepig.2016.10.016,ESV,"mp-1213392,mp-1213304",,0.989021005,Dyes and Pigments,0143-7208,2017
2329,CsGd0.9Mo2O8Dy0.05Eu0.05,CsGd0.9Mo2O8,Dy,3,0.05,Eu,3,0.05,298,614,,,,,,295,,,,0.750508395,5.63,575,https://doi.org/10.1016/j.dyepig.2016.10.016,ESV,"mp-1213392,mp-1213304",,1.033506469,Dyes and Pigments,0143-7208,2017
2330,CsGd0.95Mo2O8Eu0.05,CsGd0.95Mo2O8,Eu,3,0.05,,,,298,614,0.596,0.382,,,,395,,,,,,,https://doi.org/10.1016/j.dyepig.2016.10.016,ESV,"mp-1213392,mp-1213304",,1.013272651,Dyes and Pigments,0143-7208,2017
2331,CsGd0.95Mo2O8Eu0.05,CsGd0.95Mo2O8,Eu,3,0.05,,,,298,614,,,,,,295,,,,0.8162413,6.55,615,https://doi.org/10.1016/j.dyepig.2016.10.016,ESV,"mp-1213392,mp-1213304",,1.104533035,Dyes and Pigments,0143-7208,2017
2332,CsGd0.94Mo2O8Eu0.05Dy0.01,CsGd0.94Mo2O8,Eu,3,0.05,Dy,3,0.01,298,614,0.422,0.386,,,,395,,,,,,,https://doi.org/10.1016/j.dyepig.2016.10.016,ESV,"mp-1213392,mp-1213304",,0.989343514,Dyes and Pigments,0143-7208,2017
2333,CsGd0.94Mo2O8Eu0.05Dy0.01,CsGd0.94Mo2O8,Eu,3,0.05,Dy,3,0.01,298,614,,,,,,295,,,,0.757396029,5.72,615,https://doi.org/10.1016/j.dyepig.2016.10.016,ESV,"mp-1213392,mp-1213304",,1.044096121,Dyes and Pigments,0143-7208,2017
2334,CsGd0.93Mo2O8Eu0.05Dy0.02,CsGd0.93Mo2O8,Eu,3,0.05,Dy,3,0.02,298,614,0.4,0.395,,,,395,,,,,,,https://doi.org/10.1016/j.dyepig.2016.10.016,ESV,"mp-1213392,mp-1213304",,0.989267592,Dyes and Pigments,0143-7208,2017
2335,CsGd0.93Mo2O8Eu0.05Dy0.02,CsGd0.93Mo2O8,Eu,3,0.05,Dy,3,0.02,298,614,,,,,,295,,,,0.740362689,5.5,615,https://doi.org/10.1016/j.dyepig.2016.10.016,ESV,"mp-1213392,mp-1213304",,1.043856491,Dyes and Pigments,0143-7208,2017
2336,CsGd0.92Mo2O8Eu0.05Dy0.03,CsGd0.92Mo2O8,Eu,3,0.05,Dy,3,0.03,298,614,0.393,0.401,,,,395,,,,,,,https://doi.org/10.1016/j.dyepig.2016.10.016,ESV,"mp-1213392,mp-1213304",,0.989179474,Dyes and Pigments,0143-7208,2017
2337,CsGd0.92Mo2O8Eu0.05Dy0.03,CsGd0.92Mo2O8,Eu,3,0.05,Dy,3,0.03,298,614,,,,,,295,,,,0.725911632,5.32,615,https://doi.org/10.1016/j.dyepig.2016.10.016,ESV,"mp-1213392,mp-1213304",,1.042407119,Dyes and Pigments,0143-7208,2017
2338,CsGd0.91Mo2O8Eu0.05Dy0.04,CsGd0.91Mo2O8,Eu,3,0.05,Dy,3,0.04,298,575,0.39,0.406,,,,395,,,,,,,https://doi.org/10.1016/j.dyepig.2016.10.016,ESV,"mp-1213392,mp-1213304",,0.988720778,Dyes and Pigments,0143-7208,2017
2339,CsGd0.91Mo2O8Eu0.05Dy0.04,CsGd0.91Mo2O8,Eu,3,0.05,Dy,3,0.04,298,575,,,,,,295,,,,0.712649702,5.16,615,https://doi.org/10.1016/j.dyepig.2016.10.016,ESV,"mp-1213392,mp-1213304",,1.041068985,Dyes and Pigments,0143-7208,2017
2340,CsGd0.9Mo2O8Eu0.05Dy0.05,CsGd0.9Mo2O8,Eu,3,0.05,Dy,3,0.05,298,575,0.384,0.404,,,,395,,,,,,,https://doi.org/10.1016/j.dyepig.2016.10.016,ESV,"mp-1213392,mp-1213304",,0.988874845,Dyes and Pigments,0143-7208,2017
2341,CsGd0.9Mo2O8Eu0.05Dy0.05,CsGd0.9Mo2O8,Eu,3,0.05,Dy,3,0.05,298,575,,,,,,295,,,,0.689308859,4.89,615,https://doi.org/10.1016/j.dyepig.2016.10.016,ESV,"mp-1213392,mp-1213304",,1.039537149,Dyes and Pigments,0143-7208,2017
2342,CaSb2O6Eu0.05,CaSb2O6,Eu,3,0.05,,,,298,612,0.5935,0.4059,,,,394,394,,,,,612,https://doi.org/10.1007/s10854-015-4186-6,SN,"mp-9125,mvc-1657", icsd-74539,0.996608792,Journal of Materials Science: Materials in Electronics,0957-4522,2015
2343,CaSb2O6Bi0.02,CaSb2O6,Bi,3,0.02,,,,298,450,0.1995,0.2205,,,,298,298,,,,,450,https://doi.org/10.1007/s10854-015-4186-6,SN,"mp-9125,mvc-1657", icsd-74539,1.161704622,Journal of Materials Science: Materials in Electronics,0957-4522,2015
2344,CaSb2O6Bi0.02,CaSb2O6,Bi,3,0.02,,,,298,450,0.1995,0.2205,,,,394,298,,,,,450,https://doi.org/10.1007/s10854-015-4186-6,SN,"mp-9125,mvc-1657", icsd-74539,1.170301707,Journal of Materials Science: Materials in Electronics,0957-4522,2015
2345,CaSb2O6Eu0.05Bi0.04,CaSb2O6,Eu,3,0.05,Bi,3,0.04,298,612,0.3339,0.2882,,,,298,298,,,,,612,https://doi.org/10.1007/s10854-015-4186-6,SN,"mp-9125,mvc-1657", icsd-74539,1.015274092,Journal of Materials Science: Materials in Electronics,0957-4522,2015
2346,CaSb2O6Eu0.05Bi0.04,CaSb2O6,Eu,3,0.05,Bi,3,0.04,298,612,0.6498,0.3499,,,,394,394,,,,,612,https://doi.org/10.1007/s10854-015-4186-6,SN,"mp-9125,mvc-1657", icsd-74539,1.02698389,Journal of Materials Science: Materials in Electronics,0957-4522,2015
2347,CaSb2O6Eu0.05Bi0.005,CaSb2O6,Eu,3,0.05,Bi,3,0.005,298,590,0.4853,0.3651,,,,298,,,,,,,https://doi.org/10.1007/s10854-015-4186-6,SN,"mp-9125,mvc-1657", icsd-74539,1.019876838,Journal of Materials Science: Materials in Electronics,0957-4522,2015
2348,CaSb2O6Eu0.05Bi0.01,CaSb2O6,Eu,3,0.05,Bi,3,0.01,298,590,0.375,0.3155,,,,298,,,,,,,https://doi.org/10.1007/s10854-015-4186-6,SN,"mp-9125,mvc-1657", icsd-74539,1.019303667,Journal of Materials Science: Materials in Electronics,0957-4522,2015
2349,CaSb2O6Eu0.05Bi0.02,CaSb2O6,Eu,3,0.05,Bi,3,0.02,298,590,0.3549,0.3032,,,,298,,,,,,,https://doi.org/10.1007/s10854-015-4186-6,SN,"mp-9125,mvc-1657", icsd-74539,1.018197559,Journal of Materials Science: Materials in Electronics,0957-4522,2015
2350,CaSb2O6Eu0.05Bi0.03,CaSb2O6,Eu,3,0.05,Bi,3,0.03,298,590,0.3394,0.2948,,,,298,,,,,,,https://doi.org/10.1007/s10854-015-4186-6,SN,"mp-9125,mvc-1657", icsd-74539,1.017145916,Journal of Materials Science: Materials in Electronics,0957-4522,2015
2351,CaSb2O6Eu0.05Bi0.04,CaSb2O6,Eu,3,0.05,Bi,3,0.04,298,590,0.3135,0.2859,,,,298,,,,,,,https://doi.org/10.1007/s10854-015-4186-6,SN,"mp-9125,mvc-1657", icsd-74539,1.016298203,Journal of Materials Science: Materials in Electronics,0957-4522,2015
2352,CaSb2O6Eu0.05Bi0.05,CaSb2O6,Eu,3,0.05,Bi,3,0.05,298,590,0.3074,0.2825,,,,298,,,,,,,https://doi.org/10.1007/s10854-015-4186-6,SN,"mp-9125,mvc-1657", icsd-74539,1.015779063,Journal of Materials Science: Materials in Electronics,0957-4522,2015
2353,CaSb2O6Eu0.05Bi0.04,CaSb2O6,Eu,3,0.05,Bi,3,0.04,298,612,0.6498,0.3499,,,,394,394,,,,,612,https://doi.org/10.1007/s10854-015-4186-6,SN,"mp-9125,mvc-1657", icsd-74539,1.02698389,Journal of Materials Science: Materials in Electronics,0957-4522,2015
2354,Sr2.985ScP3O12Eu0.005,Sr2.985ScP3O12,Eu,2,0.005,,,,298,500,0.277,0.428,11,,,350,350,,,2.778874472,601,500,https://doi.org/10.1039/C3DT32946A,RSC,,,1.036867541,Dalton Transactions,1477-9226,2013
2355,Sr2.97ScP3O12Eu0.005Mn0.005,Sr2.97ScP3O12,Eu,2,0.005,Mn,2,0.005,298,500,0.306,0.415,11.6,,,350,,,,2.759667845,575,500,https://doi.org/10.1039/C3DT32946A,RSC,,,1.000239765,Dalton Transactions,1477-9226,2013
2356,Sr2.955ScP3O12Eu0.005Mn0.01,Sr2.955ScP3O12,Eu,2,0.005,Mn,2,0.01,298,500,0.329,0.413,12.3,,,350,,,,2.748188027,560,500,https://doi.org/10.1039/C3DT32946A,RSC,,,0.999560513,Dalton Transactions,1477-9226,2013
2357,Sr2.925ScP3O12Eu0.005Mn0.02,Sr2.925ScP3O12,Eu,2,0.005,Mn,2,0.02,298,500,0.368,0.411,13.7,,,350,,,,2.740362689,550,500,https://doi.org/10.1039/C3DT32946A,RSC,,,0.999563713,Dalton Transactions,1477-9226,2013
2358,Sr2.895ScP3O12Eu0.005Mn0.03,Sr2.895ScP3O12,Eu,2,0.005,Mn,2,0.03,298,620,0.394,0.402,14,,,350,,,,2.707570176,510,500,https://doi.org/10.1039/C3DT32946A,RSC,,,1.015575778,Dalton Transactions,1477-9226,2013
2359,Sr2.865ScP3O12Eu0.005Mn0.04,Sr2.865ScP3O12,Eu,2,0.005,Mn,2,0.04,298,620,0.414,0.395,14.8,,,350,,,,2.698970004,500,500,https://doi.org/10.1039/C3DT32946A,RSC,,,1.014301143,Dalton Transactions,1477-9226,2013
2360,Sr2.805ScP3O12Eu0.005Mn0.06,Sr2.805ScP3O12,Eu,2,0.005,Mn,2,0.06,298,620,0.44,0.393,14.3,,,350,,,,2.681241237,480,500,https://doi.org/10.1039/C3DT32946A,RSC,,,1.008067323,Dalton Transactions,1477-9226,2013
2361,Sr2.745ScP3O12Eu0.005Mn0.08,Sr2.745ScP3O12,Eu,2,0.005,Mn,2,0.08,298,620,0.461,0.379,12,,,350,,,,2.574031268,375,500,https://doi.org/10.1039/C3DT32946A,RSC,,,0.994198428,Dalton Transactions,1477-9226,2013
2362,Sr2.685ScP3O12Eu0.005Mn0.1,Sr2.685ScP3O12,Eu,2,0.005,Mn,2,0.1,298,620,0.472,0.366,9.4,,,350,,,,2.472756449,297,500,https://doi.org/10.1039/C3DT32946A,RSC,,,1.068641931,Dalton Transactions,1477-9226,2013
2363,NaSrBO3Ce0.01Sm0.06,NaSrBO3,Ce,3,0.01,Sm,3,0.06,298,424,0.248,0.13,,,,360,360,,,1.439332694,27.5,424,https://doi.org/10.1039/C5TC00832H,RSC,mp-556695, icsd-172420 icsd-239003,0.927473616,Journal of Materials Chemistry C,2050-7526,2015
2368,NaCaBO3Ce0.01,NaCaBO3,Ce,3,0.01,,,,298,425,0.161,0.107,75,,,347,,,,1.569650085,37.1236,425,https://doi.org/10.1039/C3DT52328D,RSC,,,0.990103893,Dalton Transactions,1477-9226,2014
2369,NaCaBO3Ce0.01Tb0.03,NaCaBO3,Ce,3,0.01,Tb,3,0.03,298,543,0.197,0.226,,,,347,,,,,,,https://doi.org/10.1039/C3DT52328D,RSC,,,1.016865466,Dalton Transactions,1477-9226,2014
2370,NaCaBO3Ce0.01Tb0.09,NaCaBO3,Ce,3,0.01,Tb,3,0.09,298,543,0.233,0.354,,,,347,,,,,,,https://doi.org/10.1039/C3DT52328D,RSC,,,1.016865466,Dalton Transactions,1477-9226,2014
2371,NaCaBO3Ce0.01Tb0.15,NaCaBO3,Ce,3,0.01,Tb,3,0.15,298,543,0.254,0.426,,,,347,,,,,,,https://doi.org/10.1039/C3DT52328D,RSC,,,1.016865466,Dalton Transactions,1477-9226,2014
2372,NaCaBO3Tb0.15,NaCaBO3,Tb,3,0.15,,,,298,543,0.31,0.58,,,,347,,,,,,,https://doi.org/10.1039/C3DT52328D,RSC,,,1.017344096,Dalton Transactions,1477-9226,2014
2373,NaCaBO3Ce0.01Mn0.01,NaCaBO3,Ce,3,0.01,Mn,2,0.01,298,425,0.274,0.177,,,,347,,,,1.542268825,34.8553,425,https://doi.org/10.1039/C3DT52328D,RSC,,,1.009941545,Dalton Transactions,1477-9226,2014
2374,NaCaBO3Ce0.01Mn0.03,NaCaBO3,Ce,3,0.01,Mn,2,0.03,298,425,0.358,0.247,,,,347,,,,1.474707118,29.8337,425,https://doi.org/10.1039/C3DT52328D,RSC,,,1.010080431,Dalton Transactions,1477-9226,2014
2375,NaCaBO3Ce0.01Mn0.05,NaCaBO3,Ce,3,0.01,Mn,2,0.05,298,610,0.397,0.259,,,,347,,,,,,,https://doi.org/10.1039/C3DT52328D,RSC,,,1.097783993,Dalton Transactions,1477-9226,2014
2376,NaCaBO3Ce0.01Mn0.07,NaCaBO3,Ce,3,0.01,Mn,2,0.07,298,610,0.442,0.285,,,,347,,,,,,,https://doi.org/10.1039/C3DT52328D,RSC,,,1.09721933,Dalton Transactions,1477-9226,2014
2377,NaCaBO3Ce0.01Mn0.09,NaCaBO3,Ce,3,0.01,Mn,2,0.09,298,610,0.501,0.32,,,,347,,,,,,,https://doi.org/10.1039/C3DT52328D,RSC,,,1.094844922,Dalton Transactions,1477-9226,2014
2378,NaCaBO3Ce0.01Mn0.11,NaCaBO3,Ce,3,0.01,Mn,2,0.11,298,610,0.54,0.33,,,,347,,,,,,,https://doi.org/10.1039/C3DT52328D,RSC,,,1.092650902,Dalton Transactions,1477-9226,2014
2379,NaCaBO3Mn0.05,NaCaBO3,Mn,2,0.05,,,,298,610,0.605,0.395,,,,347,,,,,,,https://doi.org/10.1039/C3DT52328D,RSC,,,1.291484383,Dalton Transactions,1477-9226,2014
2383,LiGdW2O8Tm0.05,LiGdW2O8,Tm,3,0.05,,,,298,455,0.16,0.061,,,,360,360,,,,,455,https://doi.org/10.1039/C5RA19345A,RSC,"mp-1210920,mp-1222332",,1.011380195,RSC Advances,2046-2069,2015
2384,LiGdW2O8Tb0.05,LiGdW2O8,Tb,3,0.05,,,,298,547,0.277,0.583,,,,272,390,,,,,547,https://doi.org/10.1039/C5RA19345A,RSC,"mp-1210920,mp-1222332",,1.00492436,RSC Advances,2046-2069,2015
2385,LiGdW2O8Dy0.05,LiGdW2O8,Dy,3,0.05,,,,298,576,0.406,0.431,,,,267,352,366,,,,576,https://doi.org/10.1039/C5RA19345A,RSC,"mp-1210920,mp-1222332",,1.003080776,RSC Advances,2046-2069,2015
2386,LiGdW2O8Eu0.05,LiGdW2O8,Eu,3,0.05,,,,298,617,0.619,0.345,,,,275,395,465,,,,617,https://doi.org/10.1039/C5RA19345A,RSC,"mp-1210920,mp-1222332",,0.99105128,RSC Advances,2046-2069,2015
2387,LiGdW2O8Tm0.02Tb0.04,LiGdW2O8,Tm,3,0.02,Tb,3,0.04,298,547,0.279,0.418,,,,360,,,,,,,https://doi.org/10.1039/C5RA19345A,RSC,"mp-1210920,mp-1222332",,1.018820535,RSC Advances,2046-2069,2015
2388,LiGdW2O8Tm0.02Tb0.04,LiGdW2O8,Tm,3,0.02,Tb,3,0.04,298,547,,,,,,272,,,,6.720985744,5260000,547,https://doi.org/10.1039/C5RA19345A,RSC,"mp-1210920,mp-1222332",,1.023909422,RSC Advances,2046-2069,2015
2397,LiGdW2O8Tm0.02,LiGdW2O8,Tm,3,0.02,,,,298,455,,,,,,360,,,,3.980457892,9560,455,https://doi.org/10.1039/C5RA19345A,RSC,"mp-1210920,mp-1222332",,1.016238665,RSC Advances,2046-2069,2015
2398,LiGdW2O8Tm0.02Dy0.02,LiGdW2O8,Tm,3,0.02,Dy,3,0.02,298,455,0.258,0.207,,,,360,,,,,,455,https://doi.org/10.1039/C5RA19345A,RSC,"mp-1210920,mp-1222332",,1.05469233,RSC Advances,2046-2069,2015
2399,LiGdW2O8Tm0.02Dy0.04,LiGdW2O8,Tm,3,0.02,Dy,3,0.04,298,455,0.294,0.257,,,,360,,,,3.893206753,7820,455,https://doi.org/10.1039/C5RA19345A,RSC,"mp-1210920,mp-1222332",,1.013649942,RSC Advances,2046-2069,2015
2400,LiGdW2O8Tm0.02Dy0.06,LiGdW2O8,Tm,3,0.02,Dy,3,0.06,298,576,0.335,0.321,28,,,360,,,,3.821513528,6630,455,https://doi.org/10.1039/C5RA19345A,RSC,"mp-1210920,mp-1222332",,0.983674825,RSC Advances,2046-2069,2015
2401,LiGdW2O8Tm0.02Dy0.08,LiGdW2O8,Tm,3,0.02,Dy,3,0.08,298,576,0.349,0.348,,,,360,,,,3.725094521,5310,455,https://doi.org/10.1039/C5RA19345A,RSC,"mp-1210920,mp-1222332",,0.997692348,RSC Advances,2046-2069,2015
2402,LiGdW2O8Tm0.02Dy0.1,LiGdW2O8,Tm,3,0.02,Dy,3,0.1,298,576,0.368,0.368,,,,360,,,,3.657055853,4540,455,https://doi.org/10.1039/C5RA19345A,RSC,"mp-1210920,mp-1222332",,1.002953214,RSC Advances,2046-2069,2015
2403,Sr7La2.9P2.5Si3B1.5O26Ce0.01,Sr7La2.9P2.5Si3B1.5O26,Ce,3,0.01,,,,298,415,0.177,0.095,,,623,351,351,,,1.527152817,33.663,415,https://doi.org/10.1039/C4TC00217B,RSC,,,1.100035068,Journal of Materials Chemistry C,2050-7526,2014
2404,Sr6.2La3P2.5Si3B1.5O26Mn0.08,Sr6.2La3P2.5Si3B1.5O26,Mn,2,0.08,,,,298,628,0.55,0.44,,,503,410,410,,,,,628,https://doi.org/10.1039/C4TC00217B,RSC,,,2.916941829,Journal of Materials Chemistry C,2050-7526,2014
2405,Sr6.8La2.9P2.5Si3B1.5O26Ce0.01Mn0.02,Sr6.8La2.9P2.5Si3B1.5O26,Ce,3,0.01,Mn,2,0.02,298,415,0.211,0.158,,,,351,,,,1.493750735,31.171,415,https://doi.org/10.1039/C4TC00217B,RSC,,,1.151433553,Journal of Materials Chemistry C,2050-7526,2014
2406,Sr6.6La2.9P2.5Si3B1.5O26Ce0.01Mn0.04,Sr6.6La2.9P2.5Si3B1.5O26,Ce,3,0.01,Mn,2,0.04,298,415,0.257,0.21,,,,351,,,,6.872738827,7460000,628,https://doi.org/10.1039/C4TC00217B,RSC,,,1.401822079,Journal of Materials Chemistry C,2050-7526,2014
2407,Sr6.4La2.9P2.5Si3B1.5O26Ce0.01Mn0.06,Sr6.4La2.9P2.5Si3B1.5O26,Ce,3,0.01,Mn,2,0.06,298,415,0.349,0.275,,,,351,,,,6.774516966,5950000,628,https://doi.org/10.1039/C4TC00217B,RSC,,,1.045797619,Journal of Materials Chemistry C,2050-7526,2014
2408,Sr6.2La2.9P2.5Si3B1.5O26Ce0.01Mn0.08,Sr6.2La2.9P2.5Si3B1.5O26,Ce,3,0.01,Mn,2,0.08,298,628,0.375,0.289,28.7,,398,351,,,,6.754348336,5680000,628,https://doi.org/10.1039/C4TC00217B,RSC,,,1.030680858,Journal of Materials Chemistry C,2050-7526,2014
2409,Sr6La2.9P2.5Si3B1.5O26Ce0.01Mn0.1,Sr6La2.9P2.5Si3B1.5O26,Ce,3,0.01,Mn,2,0.1,298,628,0.424,0.323,,,,351,,,,6.697229343,4980000,628,https://doi.org/10.1039/C4TC00217B,RSC,,,1.011838441,Journal of Materials Chemistry C,2050-7526,2014
2410,Sr5.8La2.9P2.5Si3B1.5O26Ce0.01Mn0.12,Sr5.8La2.9P2.5Si3B1.5O26,Ce,3,0.01,Mn,2,0.12,298,628,0.406,0.315,,,,351,,,,1.371621927,23.53,415,https://doi.org/10.1039/C4TC00217B,RSC,,,1.098159315,Journal of Materials Chemistry C,2050-7526,2014
2411,Sr5.6La2.9P2.5Si3B1.5O26Ce0.01Mn0.14,Sr5.6La2.9P2.5Si3B1.5O26,Ce,3,0.01,Mn,2,0.14,298,628,0.427,0.323,,,,351,,,,1.358011032,22.804,415,https://doi.org/10.1039/C4TC00217B,RSC,,,1.12661262,Journal of Materials Chemistry C,2050-7526,2014
2412,Sr5.4La2.9P2.5Si3B1.5O26Ce0.01Mn0.16,Sr5.4La2.9P2.5Si3B1.5O26,Ce,3,0.01,Mn,2,0.16,298,628,0.392,0.314,,,,351,,,,1.329682569,21.364,415,https://doi.org/10.1039/C4TC00217B,RSC,,,1.118080702,Journal of Materials Chemistry C,2050-7526,2014
2413,BaY1.95Si3O10Ce0.05,BaY1.95Si3O10,Ce,3,0.05,,,,298,436,0.1501,0.0805,,,,365,365,,,1.516931809,32.88,436,https://doi.org/10.1039/C5TC00962F,RSC,mp-560478, icsd-240470,1.011513956,Journal of Materials Chemistry C,2050-7526,2015
2420,Gd0.99BO3Ce0.01,Gd0.99BO3,Ce,3,0.01,,,,298,412,0.168,0.018,,,,356,356,,,1.396199347,24.9,412,https://doi.org/10.1016/j.optmat.2014.02.009,ESV,"mp-1224628,mp-561949,mp-29762", icsd-87779 icsd-87778,1.353359155,Optical Materials,0925-3467,2014
2421,Gd0.98BO3Ce0.01Tb0.01,Gd0.98BO3,Ce,3,0.01,Tb,3,0.01,298,545,0.212,0.252,,,,356,,,,1.357934847,22.8,412,https://doi.org/10.1016/j.optmat.2014.02.009,ESV,"mp-1224628,mp-561949,mp-29762", icsd-87779 icsd-87778,1.353652607,Optical Materials,0925-3467,2014
2422,Gd0.96BO3Ce0.01Tb0.03,Gd0.96BO3,Ce,3,0.01,Tb,3,0.03,298,545,0.249,0.449,,,,356,,,,1.309630167,20.4,412,https://doi.org/10.1016/j.optmat.2014.02.009,ESV,"mp-1224628,mp-561949,mp-29762", icsd-87779 icsd-87778,1.350319154,Optical Materials,0925-3467,2014
2423,Gd0.9BO3Ce0.01Tb0.09,Gd0.9BO3,Ce,3,0.01,Tb,3,0.09,298,545,0.272,0.562,,,,356,,,,1.222716471,16.7,412,https://doi.org/10.1016/j.optmat.2014.02.009,ESV,"mp-1224628,mp-561949,mp-29762", icsd-87779 icsd-87778,1.34081417,Optical Materials,0925-3467,2014
2424,Gd0.84BO3Ce0.01Tb0.15,Gd0.84BO3,Ce,3,0.01,Tb,3,0.15,298,545,0.291,0.59,,,,356,,,,1.198657087,15.8,412,https://doi.org/10.1016/j.optmat.2014.02.009,ESV,"mp-1224628,mp-561949,mp-29762", icsd-87779 icsd-87778,1.347976044,Optical Materials,0925-3467,2014
2429,Sr1.94P2O7Tb0.06,Sr1.94P2O7,Tb,3,0.06,,,,298,545,0.2473,0.4185,,,,378,378,,,,,545,https://doi.org/10.1111/jace.13497,Wiley,mp-5616, icsd-31004 icsd-59395 icsd-34467,1.029743463,Journal of the American Ceramic Society,0002-7820,2015
2430,Sr1.935P2O7Tb0.06Eu0.005,Sr1.935P2O7,Tb,3,0.06,Eu,3,0.005,298,593,0.2823,0.2562,,,,378,,,,,,,https://doi.org/10.1111/jace.13497,Wiley,mp-5616, icsd-31004 icsd-59395 icsd-34467,0.988595932,Journal of the American Ceramic Society,0002-7820,2015
2431,Sr1.925P2O7Tb0.06Eu0.015,Sr1.925P2O7,Tb,3,0.06,Eu,3,0.015,298,593,0.3502,0.2879,,,,378,,,,,,,https://doi.org/10.1111/jace.13497,Wiley,mp-5616, icsd-31004 icsd-59395 icsd-34467,0.988048627,Journal of the American Ceramic Society,0002-7820,2015
2432,Sr1.92P2O7Tb0.06Eu0.02,Sr1.92P2O7,Tb,3,0.06,Eu,3,0.02,298,593,0.3353,0.2958,,,,378,,,,,,,https://doi.org/10.1111/jace.13497,Wiley,mp-5616, icsd-31004 icsd-59395 icsd-34467,0.987797712,Journal of the American Ceramic Society,0002-7820,2015
2433,Sr1.90P2O7Tb0.06Eu0.04,Sr1.90P2O7,Tb,3,0.06,Eu,3,0.04,298,593,0.34,0.264,,,,378,,,,,,,https://doi.org/10.1111/jace.13497,Wiley,mp-5616, icsd-31004 icsd-59395 icsd-34467,0.989957968,Journal of the American Ceramic Society,0002-7820,2015
2434,Sr1.88P2O7Tb0.06Eu0.06,Sr1.88P2O7,Tb,3,0.06,Eu,3,0.06,298,593,0.2863,0.272,,,,378,,,,,,,https://doi.org/10.1111/jace.13497,Wiley,mp-5616, icsd-31004 icsd-59395 icsd-34467,0.989592675,Journal of the American Ceramic Society,0002-7820,2015
2435,Sr1.98P2O7Eu0.02,Sr1.98P2O7,Eu,3,0.02,,,,298,593,0.5458,0.4409,,,,395,395,,,,,593,https://doi.org/10.1111/jace.13497,Wiley,mp-5616, icsd-31004 icsd-59395 icsd-34467,1.01045951,Journal of the American Ceramic Society,0002-7820,2015
2436,Sr1.92P2O7Tb0.06,Sr1.92P2O7,Tb,3,0.06,,,,298,545,0.5599,0.4298,,,,395,,,,,,,https://doi.org/10.1111/jace.13497,Wiley,mp-5616, icsd-31004 icsd-59395 icsd-34467,1.026112615,Journal of the American Ceramic Society,0002-7820,2015
2437,Sr1.935P2O7Tb0.06Eu0.005,Sr1.935P2O7,Tb,3,0.06,Eu,3,0.005,298,593,0.5029,0.4768,,,,395,,,,,,,https://doi.org/10.1111/jace.13497,Wiley,mp-5616, icsd-31004 icsd-59395 icsd-34467,0.988670344,Journal of the American Ceramic Society,0002-7820,2015
2438,Sr1.925P2O7Tb0.06Eu0.015,Sr1.925P2O7,Tb,3,0.06,Eu,3,0.015,298,593,0.5288,0.4559,,,,395,,,,,,,https://doi.org/10.1111/jace.13497,Wiley,mp-5616, icsd-31004 icsd-59395 icsd-34467,0.988008707,Journal of the American Ceramic Society,0002-7820,2015
2439,Sr1.92P2O7Tb0.06Eu0.02,Sr1.92P2O7,Tb,3,0.06,Eu,3,0.02,298,593,0.5599,0.4298,,,,395,,,,,,,https://doi.org/10.1111/jace.13497,Wiley,mp-5616, icsd-31004 icsd-59395 icsd-34467,0.987700353,Journal of the American Ceramic Society,0002-7820,2015
2440,Sr1.90P2O7Tb0.06Eu0.04,Sr1.90P2O7,Tb,3,0.06,Eu,3,0.04,298,593,0.578,0.4115,,,,395,,,,,,,https://doi.org/10.1111/jace.13497,Wiley,mp-5616, icsd-31004 icsd-59395 icsd-34467,0.989712666,Journal of the American Ceramic Society,0002-7820,2015
2441,Sr1.88P2O7Tb0.06Eu0.06,Sr1.88P2O7,Tb,3,0.06,Eu,3,0.06,298,593,0.584,0.4097,,,,395,,,,,,,https://doi.org/10.1111/jace.13497,Wiley,mp-5616, icsd-31004 icsd-59395 icsd-34467,0.989357293,Journal of the American Ceramic Society,0002-7820,2015
2442,Na2Ca3.96Mg2Si4O15Eu0.01,Na2Ca3.96Mg2Si4O15,Eu,2,0.01,,,,298,480,0.168,0.304,,,,330,330,,,2.764922985,582,480,https://doi.org/10.1039/C3RA46474A,RSC,,,1.235684789,RSC Advances,2046-2069,2014
2443,Na2Ca3.96Mg1.98Si4O15Eu0.01Mn0.01,Na2Ca3.96Mg1.98Si4O15,Eu,2,0.01,Mn,2,0.01,298,480,,,,,,330,330,,,2.584331224,384,480,https://doi.org/10.1039/C3RA46474A,RSC,,,1.138922487,RSC Advances,2046-2069,2014
2444,Na2Ca3.96Mg1.96Si4O15Eu0.01Mn0.02,Na2Ca3.96Mg1.96Si4O15,Eu,2,0.01,Mn,2,0.02,298,480,,,,,,330,330,,,2.579783597,380,480,https://doi.org/10.1039/C3RA46474A,RSC,,,1.135369465,RSC Advances,2046-2069,2014
2445,Na2Ca3.96Mg1.94Si4O15Eu0.01Mn0.03,Na2Ca3.96Mg1.94Si4O15,Eu,2,0.01,Mn,2,0.03,298,480,,,,,,330,330,,,2.559906625,363,480,https://doi.org/10.1039/C3RA46474A,RSC,,,1.123753474,RSC Advances,2046-2069,2014
2446,Na2Ca3.96Mg1.92Si4O15Eu0.01Mn0.04,Na2Ca3.96Mg1.92Si4O15,Eu,2,0.01,Mn,2,0.04,298,480,,,,,,330,330,,,2.534026106,342,480,https://doi.org/10.1039/C3RA46474A,RSC,,,1.111160278,RSC Advances,2046-2069,2014
2447,Na2Ca3.96Mg1.88Si4O15Eu0.01Mn0.06,Na2Ca3.96Mg1.88Si4O15,Eu,2,0.01,Mn,2,0.06,298,654,,,,,,330,330,,,2.44870632,281,480,https://doi.org/10.1039/C3RA46474A,RSC,,,1.12485875,RSC Advances,2046-2069,2014
2448,Na2Ca3.96Mg1.84Si4O15Eu0.01Mn0.08,Na2Ca3.96Mg1.84Si4O15,Eu,2,0.01,Mn,2,0.08,298,654,,,,,,330,330,,,2.506505032,321,480,https://doi.org/10.1039/C3RA46474A,RSC,,,1.142591586,RSC Advances,2046-2069,2014
2449,Na2Ca3.96Mg1.8Si4O15Eu0.01Mn0.1,Na2Ca3.96Mg1.8Si4O15,Eu,2,0.01,Mn,2,0.1,298,654,,,,,,330,330,,,2.432969291,271,480,https://doi.org/10.1039/C3RA46474A,RSC,,,1.115530341,RSC Advances,2046-2069,2014
2450,Na2Ca3.96Mg1.76Si4O15Eu0.01Mn0.12,Na2Ca3.96Mg1.76Si4O15,Eu,2,0.01,Mn,2,0.12,298,654,0.305,0.319,,,,330,330,,,2.309630167,204,480,https://doi.org/10.1039/C3RA46474A,RSC,,,1.095886408,RSC Advances,2046-2069,2014
2451,Ca3Gd7PSi5O26Ce0.05,Ca3Gd7PSi5O26,Ce,3,0.05,,,,298,380,0.166,0.093,,,,286,286,,,,,380,https://doi.org/10.1021/ic3015578,ACS,,,1.90865292,Inorganic Chemistry,0020-1669,2012
2452,Ca3Gd7PSi5O26Ce0.05Tb0.05,Ca3Gd7PSi5O26,Ce,3,0.05,Tb,3,0.05,298,380,0.179,0.144,,,,286,,,,,,,https://doi.org/10.1021/ic3015578,ACS,,,1.087717261,Inorganic Chemistry,0020-1669,2012
2453,Ca3Gd7PSi5O26Ce0.05Tb0.08,Ca3Gd7PSi5O26,Ce,3,0.05,Tb,3,0.08,298,380,0.186,0.172,,,,286,,,,,,,https://doi.org/10.1021/ic3015578,ACS,,,1.087903767,Inorganic Chemistry,0020-1669,2012
2454,Ca3Gd7PSi5O26Ce0.05Tb0.1,Ca3Gd7PSi5O26,Ce,3,0.05,Tb,3,0.1,298,545,0.186,0.2,,,,286,,,,,,,https://doi.org/10.1021/ic3015578,ACS,,,2.405693544,Inorganic Chemistry,0020-1669,2012
2455,Ca3Gd7PSi5O26Ce0.05Tb0.12,Ca3Gd7PSi5O26,Ce,3,0.05,Tb,3,0.12,298,545,0.209,0.318,,,,286,,,,,,,https://doi.org/10.1021/ic3015578,ACS,,,2.406371436,Inorganic Chemistry,0020-1669,2012
2456,Ca3Gd7PSi5O26Ce0.05Tb0.15,Ca3Gd7PSi5O26,Ce,3,0.05,Tb,3,0.15,298,545,0.212,0.329,,,,286,,,,,,,https://doi.org/10.1021/ic3015578,ACS,,,2.408302851,Inorganic Chemistry,0020-1669,2012
2457,Ca3Gd7PSi5O26Ce0.05Tb0.2,Ca3Gd7PSi5O26,Ce,3,0.05,Tb,3,0.2,298,545,0.222,0.382,,,,286,,,,,,,https://doi.org/10.1021/ic3015578,ACS,,,2.412400285,Inorganic Chemistry,0020-1669,2012
2458,Ca3Gd7PSi5O26Ce0.05Tb0.25,Ca3Gd7PSi5O26,Ce,3,0.05,Tb,3,0.25,298,545,0.231,0.431,,,,286,,,,,,,https://doi.org/10.1021/ic3015578,ACS,,,2.417556033,Inorganic Chemistry,0020-1669,2012
2459,Ca3Gd7PSi5O26Mn0.09,Ca3Gd7PSi5O26,Mn,2,0.09,,,,298,575,0.519,0.438,,,,286,276,,,,,575,https://doi.org/10.1021/ic3015578,ACS,,,4.943882622,Inorganic Chemistry,0020-1669,2012
2460,Ca3Gd7PSi5O26Ce0.05Mn0.01,Ca3Gd7PSi5O26,Ce,3,0.05,Mn,2,0.01,298,380,0.312,0.261,,,,286,,,,1.390405156,24.57,340,https://doi.org/10.1021/ic3015578,ACS,,,1.066550412,Inorganic Chemistry,0020-1669,2012
2461,Ca3Gd7PSi5O26Ce0.05Mn0.03,Ca3Gd7PSi5O26,Ce,3,0.05,Mn,2,0.03,298,380,0.366,0.308,,,,286,,,,1.351796307,22.48,340,https://doi.org/10.1021/ic3015578,ACS,,,1.066566604,Inorganic Chemistry,0020-1669,2012
2462,Ca3Gd7PSi5O26Ce0.05Mn0.05,Ca3Gd7PSi5O26,Ce,3,0.05,Mn,2,0.05,298,380,0.393,0.321,,,,286,,,,1.249442961,17.76,340,https://doi.org/10.1021/ic3015578,ACS,,,1.06658816,Inorganic Chemistry,0020-1669,2012
2463,Ca3Gd7PSi5O26Ce0.05Mn0.07,Ca3Gd7PSi5O26,Ce,3,0.05,Mn,2,0.07,298,380,0.404,0.35,,,,286,,,,,,,https://doi.org/10.1021/ic3015578,ACS,,,1.05366647,Inorganic Chemistry,0020-1669,2012
2464,Ca3Gd7PSi5O26Ce0.05Mn0.09,Ca3Gd7PSi5O26,Ce,3,0.05,Mn,2,0.09,298,575,0.437,0.369,,,,286,,,,,,,https://doi.org/10.1021/ic3015578,ACS,,,2.912795577,Inorganic Chemistry,0020-1669,2012
2465,Ca3Gd7PSi5O26Ce0.05Mn0.15,Ca3Gd7PSi5O26,Ce,3,0.05,Mn,2,0.15,298,575,0.466,0.399,,,,286,,,,,,,https://doi.org/10.1021/ic3015578,ACS,,,2.50270882,Inorganic Chemistry,0020-1669,2012
2466,Ca3Gd7PSi5O26Ce0.05Mn0.2,Ca3Gd7PSi5O26,Ce,3,0.05,Mn,2,0.2,298,575,0.481,0.42,,,,286,,,,,,,https://doi.org/10.1021/ic3015578,ACS,,,2.507817866,Inorganic Chemistry,0020-1669,2012
2468,Y10Al2Si3O18N4Ce0.05Tb0.02,Y10Al2Si3O18N4,Ce,3,0.05,Tb,3,0.02,298,542,0.211,0.382,,,,365,365,,,,,542,https://doi.org/10.1039/C3CP51854J,RSC,,,7.401400451,Physical Chemistry Chemical Physics,1463-9076,2013
2469,Y10Al2Si3O18N4Ce0.05,Y10Al2Si3O18N4,Ce,3,0.05,,,,298,460,0.177,0.24,,,,365,365,,,,,460,https://doi.org/10.1039/C3CP51854J,RSC,,,8.282350501,Physical Chemistry Chemical Physics,1463-9076,2013
2470,NaLaMo2O8Dy0.05,NaLaMo2O8,Dy,3,0.05,,,,298,573,0.36,0.383,,,,362,387,350,,5.132835804,135780,573,https://doi.org/10.1016/j.jallcom.2015.08.256,ESV,mp-1220757,,1.034420177,Journal of Alloys and Compounds,0925-8388,2015
2471,NaLaMo2O8Dy0.05Eu0.01,NaLaMo2O8,Dy,3,0.05,Eu,3,0.01,298,573,0.384,0.361,,,,362,387,350,,5.108767918,128460,573,https://doi.org/10.1016/j.jallcom.2015.08.256,ESV,mp-1220757,,1.0868614,Journal of Alloys and Compounds,0925-8388,2015
2472,NaLaMo2O8Dy0.05Eu0.03,NaLaMo2O8,Dy,3,0.05,Eu,3,0.03,298,615,0.426,0.348,,,,362,387,350,,5.085040707,121630,573,https://doi.org/10.1016/j.jallcom.2015.08.256,ESV,mp-1220757,,1.103175808,Journal of Alloys and Compounds,0925-8388,2015
2473,NaLaMo2O8Dy0.05Eu0.05,NaLaMo2O8,Dy,3,0.05,Eu,3,0.05,298,615,0.454,0.34,,,,362,387,350,,5.041116228,109930,573,https://doi.org/10.1016/j.jallcom.2015.08.256,ESV,mp-1220757,,1.039830602,Journal of Alloys and Compounds,0925-8388,2015
2474,NaLaMo2O8Dy0.05Eu0.07,NaLaMo2O8,Dy,3,0.05,Eu,3,0.07,298,615,0.474,0.326,,,,362,387,350,,5.009280884,102160,573,https://doi.org/10.1016/j.jallcom.2015.08.256,ESV,mp-1220757,,0.982162421,Journal of Alloys and Compounds,0925-8388,2015
2475,NaLaMo2O8Dy0.05Eu0.09,NaLaMo2O8,Dy,3,0.05,Eu,3,0.09,298,615,0.486,0.325,,,,362,387,350,,4.955735842,90310,573,https://doi.org/10.1016/j.jallcom.2015.08.256,ESV,mp-1220757,,1.027099494,Journal of Alloys and Compounds,0925-8388,2015
2476,La2.85GaGe5O16Tb0.15,La2.85GaGe5O16,Tb,3,0.15,,,,298,544,0.2643,0.4813,,,,377,377,370,352,6.474216264,2980000,544,https://doi.org/10.1039/C4TC01091D,RSC,mp-652961, icsd-50521,1.011970156,Journal of Materials Chemistry C,2050-7526,2014
2477,La2.84GaGe5O16Tb0.15Eu0.01,La2.84GaGe5O16,Tb,3,0.15,Eu,3,0.01,298,544,,,,,,377,377,370,352,6.334453751,2160000,544,https://doi.org/10.1039/C4TC01091D,RSC,mp-652961, icsd-50521,0.975373764,Journal of Materials Chemistry C,2050-7526,2014
2478,La2.8GaGe5O16Tb0.15Eu0.05,La2.8GaGe5O16,Tb,3,0.15,Eu,3,0.05,298,544,0.3832,0.4199,,,623,377,377,370,352,6.190331698,1550000,544,https://doi.org/10.1039/C4TC01091D,RSC,mp-652961, icsd-50521,1.151657815,Journal of Materials Chemistry C,2050-7526,2014
2479,La2.8GaGe5O16Tb0.15Eu0.05,La2.8GaGe5O16,Tb,3,0.15,Eu,3,0.05,423,544,0.3796,0.3988,,,,377,,,,,,544,https://doi.org/10.1039/C4TC01091D,RSC,mp-652961, icsd-50521,0.99636526,Journal of Materials Chemistry C,2050-7526,2014
2480,La2.8GaGe5O16Tb0.15Eu0.05,La2.8GaGe5O16,Tb,3,0.15,Eu,3,0.05,523,544,0.3483,0.3853,,,,377,,,,,,544,https://doi.org/10.1039/C4TC01091D,RSC,mp-652961, icsd-50521,1.033384243,Journal of Materials Chemistry C,2050-7526,2014
2481,La2.78GaGe5O16Tb0.15Eu0.07,La2.78GaGe5O16,Tb,3,0.15,Eu,3,0.07,298,544,0.4156,0.4085,,,,377,377,370,352,,,544,https://doi.org/10.1039/C4TC01091D,RSC,mp-652961, icsd-50521,0.999385269,Journal of Materials Chemistry C,2050-7526,2014
2482,La2.75GaGe5O16Tb0.15Eu0.1,La2.75GaGe5O16,Tb,3,0.15,Eu,3,0.1,298,617,0.4718,0.388,,,,377,377,370,352,5.977723605,950000,544,https://doi.org/10.1039/C4TC01091D,RSC,mp-652961, icsd-50521,1.120915225,Journal of Materials Chemistry C,2050-7526,2014
2483,La2.65GaGe5O16Tb0.15Eu0.2,La2.65GaGe5O16,Tb,3,0.15,Eu,3,0.2,298,617,0.5345,0.3694,,,,377,377,370,352,5.908485019,810000,544,https://doi.org/10.1039/C4TC01091D,RSC,mp-652961, icsd-50521,1.04549199,Journal of Materials Chemistry C,2050-7526,2014
2484,BaLu5.82Si7O24Ce0.18,BaLu5.82Si7O24,Ce,3,0.18,,,,298,402,0.157,0.061,68.4,,,350,350,,,1.583198774,38.3,402,https://doi.org/10.1016/j.dyepig.2016.12.059,ESV,,,1.121748984,Dyes and Pigments,0143-7208,2017
2485,BaLu5.76Si7O24Ce0.18Tb0.06,BaLu5.76Si7O24,Ce,3,0.18,Tb,3,0.06,298,402,0.168,0.107,71.9,,,350,350,,,,,402,https://doi.org/10.1016/j.dyepig.2016.12.059,ESV,,,2.593883487,Dyes and Pigments,0143-7208,2017
2486,BaLu5.64Si7O24Ce0.18Tb0.18,BaLu5.64Si7O24,Ce,3,0.18,Tb,3,0.18,298,402,0.186,0.184,71.4,,,350,350,,,,,402,https://doi.org/10.1016/j.dyepig.2016.12.059,ESV,,,2.515761756,Dyes and Pigments,0143-7208,2017
2487,BaLu5.52Si7O24Ce0.18Tb0.3,BaLu5.52Si7O24,Ce,3,0.18,Tb,3,0.3,298,550,0.201,0.25,70,,,350,350,,,1.460597189,28.88,402,https://doi.org/10.1016/j.dyepig.2016.12.059,ESV,,,1.128108395,Dyes and Pigments,0143-7208,2017
2488,BaLu5.4Si7O24Ce0.18Tb0.42,BaLu5.4Si7O24,Ce,3,0.18,Tb,3,0.42,298,550,0.215,0.312,70,,,350,350,,,,,402,https://doi.org/10.1016/j.dyepig.2016.12.059,ESV,,,2.311532509,Dyes and Pigments,0143-7208,2017
2489,BaLu5.22Si7O24Ce0.18Tb0.6,BaLu5.22Si7O24,Ce,3,0.18,Tb,3,0.6,298,550,0.226,0.362,69.7,,,350,350,,,1.267171728,18.5,402,https://doi.org/10.1016/j.dyepig.2016.12.059,ESV,,,1.130329944,Dyes and Pigments,0143-7208,2017
2490,BaLu5.02Si7O24Ce0.18Tb0.8,BaLu5.02Si7O24,Ce,3,0.18,Tb,3,0.8,298,550,0.236,0.408,67.2,,,350,350,,,,,402,https://doi.org/10.1016/j.dyepig.2016.12.059,ESV,,,1.958092254,Dyes and Pigments,0143-7208,2017
2491,BaLu4.82Si7O24Ce0.18Tb1,BaLu4.82Si7O24,Ce,3,0.18,Tb,3,1,298,550,0.247,0.454,61.7,,500,350,350,,,,,402,https://doi.org/10.1016/j.dyepig.2016.12.059,ESV,,,1.31154447,Dyes and Pigments,0143-7208,2017
2492,BaLu4.62Si7O24Ce0.18Tb1.2,BaLu4.62Si7O24,Ce,3,0.18,Tb,3,1.2,298,550,0.252,0.476,55.2,,,350,350,,,1.13893394,13.77,402,https://doi.org/10.1016/j.dyepig.2016.12.059,ESV,,,1.334102714,Dyes and Pigments,0143-7208,2017
2493,BaLu1.94Si3O10Ce0.06,BaLu1.94Si3O10,Ce,3,0.06,,,,298,423,0.155,0.083,72.7,,,365,365,,,1.507855872,32.2,423,https://doi.org/10.1039/C6TC00579A,RSC,,,1.009080624,Journal of Materials Chemistry C,2050-7526,2016
2494,BaLu1.92Si3O10Ce0.06Tb0.02,BaLu1.92Si3O10,Ce,3,0.06,Tb,3,0.02,298,423,0.17,0.136,71,,,365,,,,,,423,https://doi.org/10.1039/C6TC00579A,RSC,,,1.520813414,Journal of Materials Chemistry C,2050-7526,2016
2495,BaLu1.86Si3O10Ce0.06Tb0.06,BaLu1.86Si3O10,Ce,3,0.06,Tb,3,0.06,298,550,0.19,0.22,66.4,,,365,,,,1.474944335,29.85,423,https://doi.org/10.1039/C6TC00579A,RSC,,,1.074352862,Journal of Materials Chemistry C,2050-7526,2016
2496,BaLu1.84Si3O10Ce0.06Tb0.1,BaLu1.84Si3O10,Ce,3,0.06,Tb,3,0.1,298,550,0.208,0.293,60.5,,,365,,,,,,423,https://doi.org/10.1039/C6TC00579A,RSC,,,1.51320112,Journal of Materials Chemistry C,2050-7526,2016
2497,BaLu1.8Si3O10Ce0.06Tb0.14,BaLu1.8Si3O10,Ce,3,0.06,Tb,3,0.14,298,550,0.218,0.335,54.1,,,365,,,,,,423,https://doi.org/10.1039/C6TC00579A,RSC,,,1.491278014,Journal of Materials Chemistry C,2050-7526,2016
2498,BaLu1.74Si3O10Ce0.06Tb0.2,BaLu1.74Si3O10,Ce,3,0.06,Tb,3,0.2,298,550,0.236,0.415,50.9,,,365,,,,1.392872745,24.71,423,https://doi.org/10.1039/C6TC00579A,RSC,,,1.059908218,Journal of Materials Chemistry C,2050-7526,2016
2499,BaLu1.62Si3O10Ce0.06Tb0.32,BaLu1.62Si3O10,Ce,3,0.06,Tb,3,0.32,298,550,0.248,0.466,45.1,,,365,,,,1.348110068,22.29,423,https://doi.org/10.1039/C6TC00579A,RSC,,,1.058062275,Journal of Materials Chemistry C,2050-7526,2016
2500,BaLu1.5Si3O10Ce0.06Tb0.44,BaLu1.5Si3O10,Ce,3,0.06,Tb,3,0.44,298,550,0.256,0.5,40.9,,,365,,,,1.26927939,18.59,423,https://doi.org/10.1039/C6TC00579A,RSC,,,1.063049646,Journal of Materials Chemistry C,2050-7526,2016
2501,CaYAlO4Tb0.001,CaYAlO4,Tb,3,0.001,,,,298,548,,,7,,,248,248,,,6.049218023,1120000,548,https://doi.org/10.1039/C2DT12222G,RSC,mp-1227044,,0.964581184,Dalton Transactions,1477-9226,2012
2502,CaYAlO4Tb0.003,CaYAlO4,Tb,3,0.003,,,,298,548,,,9,,,248,248,,,6.056904851,1140000,548,https://doi.org/10.1039/C2DT12222G,RSC,mp-1227044,,1.030282594,Dalton Transactions,1477-9226,2012
2503,CaYAlO4Tb0.005,CaYAlO4,Tb,3,0.005,,,,298,548,,,11,,,248,248,,,6.100370545,1260000,548,https://doi.org/10.1039/C2DT12222G,RSC,mp-1227044,,1.054001748,Dalton Transactions,1477-9226,2012
