Repository: silverlight001/ipop-eu-valence-reproduction

# IPOP Eu 发射波长复现、泛化审计与价态建模
> Reproducible machine-learning benchmark for Eu-activated inorganic phosphors, with leakage-aware evaluation and an explicit Eu(II)/Eu(III) comparison.

本项目复现并审计 Jang 等人 2024 年发表于 *Scientific Reports* 的 IPOP 无机荧光粉数据集发射波长模型，重点回答两个问题：

1. 仅使用化学组成和测量条件时，模型在随机划分与真正的材料外推场景中表现如何？
2. 原论文将 Eu²⁺与 Eu³⁺混合训练；显式区分价态后，预测是否更可靠？

项目公开完整代码、固定数据版本、校验哈希、数据处理结果、折划分、逐样本预测、超参数、指标表、图表和中文讨论，目标是让其他研究者可以直接审查、复跑和扩展。

## 一眼看懂核心结论

- IPOP 主表明确提供 `1st dopant valency` 和 `2nd dopant valency`；价态并非从发射峰或化学式猜测。
- 1665 条 Eu 发射样本全部成功回连价态，其中 Eu²⁺ 626 条、Eu³⁺ 1039 条，无缺失或冲突。
- 分价态训练在四种评估协议中均降低总体 MAE，改善 1.415–3.765 nm。

File: data/raw/Inorganic_Phosphor_Optical_Properties_DB_20230908_IPOP_ver3.csv (part 14 of 25)
3,Ba2Bi0.6V3O11Eu0.4,Ba2Bi0.6V3O11,Eu,3,0.4,,,,298,619,,,,,,394,394,465,,6,1000000,619,https://doi.org/10.1016/j.dyepig.2016.04.052,ESV,mp-559941 , icsd-78156,0.979536504,Dyes and Pigments,0143-7208,2016
4,Ba2Bi0.4V3O11Eu0.6,Ba2Bi0.4V3O11,Eu,3,0.6,,,,298,619,0.65,0.35,,,451,394,394,465,,5.982271233,960000,619,https://doi.org/10.1016/j.dyepig.2016.04.052,ESV,mp-559941 , icsd-78156,1.035120852,Dyes and Pigments,0143-7208,2016
5,Ba2Bi0.2V3O11Eu0.8,Ba2Bi0.2V3O11,Eu,3,0.8,,,,298,619,,,,,,394,394,465,,5.755874856,570000,619,https://doi.org/10.1016/j.dyepig.2016.04.052,ESV,mp-559941 , icsd-78156,0.989919239,Dyes and Pigments,0143-7208,2016
6,Ba2V3O11Eu1,Ba2V3O11,Eu,3,1,,,,298,619,,,,,,394,394,465,,5.278753601,190000,619,https://doi.org/10.1016/j.dyepig.2016.04.052,ESV,mp-559941 , icsd-78156,0.968880417,Dyes and Pigments,0143-7208,2016
2504,CaYAlO4Tb0.01,CaYAlO4,Tb,3,0.01,,,,298,548,,,13,,,248,248,,,6.155336037,1430000,548,https://doi.org/10.1039/C2DT12222G,RSC,mp-1227044,,0.972710782,Dalton Transactions,1477-9226,2012
2505,CaYAlO4Tb0.03,CaYAlO4,Tb,3,0.03,,,,298,548,,,15,,,248,248,,,6.222716471,1670000,548,https://doi.org/10.1039/C2DT12222G,RSC,mp-1227044,,1.036728507,Dalton Transactions,1477-9226,2012
2506,CaYAlO4Tb0.05,CaYAlO4,Tb,3,0.05,,,,298,548,,,18,,,248,248,,,6.31386722,2060000,548,https://doi.org/10.1039/C2DT12222G,RSC,mp-1227044,,1.009282874,Dalton Transactions,1477-9226,2012
2507,CaYAlO4Tb0.07,CaYAlO4,Tb,3,0.07,,,,298,548,,,17,,,248,248,,,6.276461804,1890000,548,https://doi.org/10.1039/C2DT12222G,RSC,mp-1227044,,0.985394532,Dalton Transactions,1477-9226,2012
2508,CaYAlO4Tb0.09,CaYAlO4,Tb,3,0.09,,,,298,548,,,13,,,248,248,,,6.23299611,1710000,548,https://doi.org/10.1039/C2DT12222G,RSC,mp-1227044,,0.99586325,Dalton Transactions,1477-9226,2012
2509,CaYAlO4Eu0.01,CaYAlO4,Eu,3,0.01,,,,298,623,,,13,,,272,272,,,6.053078443,1130000,623,https://doi.org/10.1039/C2DT12222G,RSC,mp-1227044,,0.96361388,Dalton Transactions,1477-9226,2012
2510,CaYAlO4Eu0.03,CaYAlO4,Eu,3,0.03,,,,298,623,,,17,,,272,272,,,6.08278537,1210000,623,https://doi.org/10.1039/C2DT12222G,RSC,mp-1227044,,0.977429765,Dalton Transactions,1477-9226,2012
2511,CaYAlO4Eu0.05,CaYAlO4,Eu,3,0.05,,,,298,623,,,18,,,272,272,,,6.10720997,1280000,623,https://doi.org/10.1039/C2DT12222G,RSC,mp-1227044,,1.093343091,Dalton Transactions,1477-9226,2012
2512,CaYAlO4Eu0.07,CaYAlO4,Eu,3,0.07,,,,298,623,,,23,,,272,272,,,6.127104798,1340000,623,https://doi.org/10.1039/C2DT12222G,RSC,mp-1227044,,1.062377656,Dalton Transactions,1477-9226,2012
2513,CaYAlO4Eu0.08,CaYAlO4,Eu,3,0.08,,,,298,623,0.5342,0.3468,21,,,272,272,,,6.130333768,1350000,623,https://doi.org/10.1039/C2DT12222G,RSC,mp-1227044,,1.057732233,Dalton Transactions,1477-9226,2012
2514,CaYAlO4Eu0.1,CaYAlO4,Eu,3,0.1,,,,298,623,,,18,,,272,272,,,6.100370545,1260000,623,https://doi.org/10.1039/C2DT12222G,RSC,mp-1227044,,1.053999173,Dalton Transactions,1477-9226,2012
2515,CaYAlO4Eu0.11,CaYAlO4,Eu,3,0.11,,,,298,623,,,17,,,272,272,,,6.041392685,1100000,623,https://doi.org/10.1039/C2DT12222G,RSC,mp-1227044,,0.997929993,Dalton Transactions,1477-9226,2012
2516,CaYAlO4Eu0.12,CaYAlO4,Eu,3,0.12,,,,298,623,,,15,,,272,272,,,6.021189299,1050000,623,https://doi.org/10.1039/C2DT12222G,RSC,mp-1227044,,0.985656254,Dalton Transactions,1477-9226,2012
2517,MgYSi2O5NCe0.01,MgYSi2O5N,Ce,3,0.01,,,,298,393,0.163,0.029,,,,365,365,,,1.865755224,73.41,393,https://doi.org/10.1016/j.dyepig.2016.12.012,ESV,,,1.009952582,Dyes and Pigments,0143-7208,2017
2518,MgYSi2O5NCe0.01Tb0.01,MgYSi2O5N,Ce,3,0.01,Tb,3,0.01,298,393,0.187,0.145,,,,365,365,,,1.787035182,61.24,393,https://doi.org/10.1016/j.dyepig.2016.12.012,ESV,,,1.028822255,Dyes and Pigments,0143-7208,2017
2519,MgYSi2O5NCe0.01Tb0.02,MgYSi2O5N,Ce,3,0.01,Tb,3,0.02,298,548,0.205,0.229,,,,365,365,305,,1.69653112,49.72,393,https://doi.org/10.1016/j.dyepig.2016.12.012,ESV,,,1.014066206,Dyes and Pigments,0143-7208,2017
2520,MgYSi2O5NCe0.01Tb0.03,MgYSi2O5N,Ce,3,0.01,Tb,3,0.03,298,548,0.208,0.246,,,,365,365,,,1.596926814,39.53,393,https://doi.org/10.1016/j.dyepig.2016.12.012,ESV,,,1.016612315,Dyes and Pigments,0143-7208,2017
2521,MgYSi2O5NCe0.01Tb0.04,MgYSi2O5N,Ce,3,0.01,Tb,3,0.04,298,548,0.232,0.327,,,,365,365,,,1.527887566,33.72,393,https://doi.org/10.1016/j.dyepig.2016.12.012,ESV,,,1.016471636,Dyes and Pigments,0143-7208,2017
2522,Na0.5Gd0.25MoO4Eu0.25,Na0.5Gd0.25MoO4,Eu,3,0.25,,,,298,615,0.667,0.332,,,448,395,395,,,,,615,https://doi.org/10.1016/j.jlumin.2016.07.045,ESV,,,1.027679408,Journal of Luminescence,0022-2313,2016
2523,Ba2Y4.95B5O17Ce0.01,Ba2Y4.95B5O17,Ce,3,0.01,,,,298,440,0.165,0.17,,90,,345,345,,,1.603880208,40.168,440,https://doi.org/10.1016/j.dyepig.2017.11.046,ESV,,,1.363951763,Dyes and Pigments,0143-7208,2018
2524,Ba2Y4.7B5O17Ce0.01Tb0.05,Ba2Y4.7B5O17,Ce,3,0.01,Tb,3,0.05,298,543,0.225,0.294,,,,345,345,,,6.332034277,2148000,543,https://doi.org/10.1016/j.dyepig.2017.11.046,ESV,,,0.987197095,Dyes and Pigments,0143-7208,2018
2525,Ba2Y4.45B5O17Ce0.01Tb0.1,Ba2Y4.45B5O17,Ce,3,0.01,Tb,3,0.1,298,543,0.266,0.381,,,,345,345,,,6.290257269,1951000,543,https://doi.org/10.1016/j.dyepig.2017.11.046,ESV,,,1.012255936,Dyes and Pigments,0143-7208,2018
2526,Ba2Y3.95B5O17Ce0.01Tb0.2,Ba2Y3.95B5O17,Ce,3,0.01,Tb,3,0.2,298,543,0.303,0.457,,,,345,345,,,6.251151343,1783000,543,https://doi.org/10.1016/j.dyepig.2017.11.046,ESV,,,0.980337158,Dyes and Pigments,0143-7208,2018
2527,Ba2Y3.45B5O17Ce0.01Tb0.3,Ba2Y3.45B5O17,Ce,3,0.01,Tb,3,0.3,298,543,0.312,0.477,,,,345,345,,,6.171433901,1484000,543,https://doi.org/10.1016/j.dyepig.2017.11.046,ESV,,,1.040301146,Dyes and Pigments,0143-7208,2018
2528,Ba2Y2.95B5O17Ce0.01Tb0.4,Ba2Y2.95B5O17,Ce,3,0.01,Tb,3,0.4,298,543,0.321,0.495,,59,473,345,345,,,6.127428778,1341000,543,https://doi.org/10.1016/j.dyepig.2017.11.046,ESV,,,1.060060924,Dyes and Pigments,0143-7208,2018
2537,NaCa0.99BO3Eu0.01,NaCa0.99BO3,Eu,3,0.01,,,,298,613,,,,,,395,395,381,465,6.28171497,1913000,613,https://doi.org/10.1016/j.ceramint.2014.06.034,ESV,,,1.026295436,Ceramics International,0272-8842,2014
2538,NaCa0.97BO3Eu0.03,NaCa0.97BO3,Eu,3,0.03,,,,298,613,,,,,,395,395,381,465,6.272769587,1874000,613,https://doi.org/10.1016/j.ceramint.2014.06.034,ESV,,,1.040212002,Ceramics International,0272-8842,2014
2539,NaCa0.95BO3Eu0.05,NaCa0.95BO3,Eu,3,0.05,,,,298,613,,,,,,395,395,381,465,6.269979677,1862000,613,https://doi.org/10.1016/j.ceramint.2014.06.034,ESV,,,1.071118617,Ceramics International,0272-8842,2014
2540,NaCa0.93BO3Eu0.07,NaCa0.93BO3,Eu,3,0.07,,,,298,613,,,,,,395,395,381,465,6.26599637,1845000,613,https://doi.org/10.1016/j.ceramint.2014.06.034,ESV,,,0.989750982,Ceramics International,0272-8842,2014
2541,NaCa0.91BO3Eu0.09,NaCa0.91BO3,Eu,3,0.09,,,,298,613,,,,,,395,395,381,465,6.264581729,1839000,613,https://doi.org/10.1016/j.ceramint.2014.06.034,ESV,,,0.973802442,Ceramics International,0272-8842,2014
2542,NaCa0.89BO3Eu0.11,NaCa0.89BO3,Eu,3,0.11,,,,298,613,0.608,0.387,,,,395,395,381,465,6.262688344,1831000,613,https://doi.org/10.1016/j.ceramint.2014.06.034,ESV,,,1.012059896,Ceramics International,0272-8842,2014
2543,NaCa0.87BO3Eu0.13,NaCa0.87BO3,Eu,3,0.13,,,,298,613,,,,,,395,395,381,465,6.258876629,1815000,613,https://doi.org/10.1016/j.ceramint.2014.06.034,ESV,,,1.020349852,Ceramics International,0272-8842,2014
2544,NaCa0.85BO3Eu0.15,NaCa0.85BO3,Eu,3,0.15,,,,298,613,,,,,,395,395,381,465,6.253338005,1792000,613,https://doi.org/10.1016/j.ceramint.2014.06.034,ESV,,,1.002672218,Ceramics International,0272-8842,2014
2545,Sr9Sc0.6P7O28Eu0.4,Sr9Sc0.6P7O28,Eu,3,0.4,,,,298,590,,,,,553,394,394,,,,,590,https://doi.org/10.1016/j.jallcom.2013.10.116,ESV,,,2.042341116,Journal of Alloys and Compounds,0925-8388,2014
2546,Ca0.98SrAl2SiO7Eu0.02,Ca0.98SrAl2SiO7,Eu,3,0.02,,,,298,617,0.643,0.356,,,,393,393,,,,,617,https://doi.org/10.1016/j.physb.2012.04.001,ESV,,,0.99785063,Physica B: Condensed Matter,0921-4526,2012
2547,Ca0.94SrAl2SiO7Eu0.06,Ca0.94SrAl2SiO7,Eu,3,0.06,,,,298,617,0.645,0.354,,,,393,393,,,,,617,https://doi.org/10.1016/j.physb.2012.04.001,ESV,,,0.997555747,Physica B: Condensed Matter,0921-4526,2012
2548,Ca0.9SrAl2SiO7Eu0.1,Ca0.9SrAl2SiO7,Eu,3,0.1,,,,298,617,0.647,0.352,,,,393,393,464,,,,617,https://doi.org/10.1016/j.physb.2012.04.001,ESV,,,1.004744736,Physica B: Condensed Matter,0921-4526,2012
2549,Ca0.86SrAl2SiO7Eu0.14,Ca0.86SrAl2SiO7,Eu,3,0.14,,,,298,617,0.647,0.353,,,,393,393,,,,,617,https://doi.org/10.1016/j.physb.2012.04.001,ESV,,,1.000207193,Physica B: Condensed Matter,0921-4526,2012
2550,Ca0.82SrAl2SiO7Eu0.18,Ca0.82SrAl2SiO7,Eu,3,0.18,,,,298,617,0.649,0.351,,,,393,393,,,,,617,https://doi.org/10.1016/j.physb.2012.04.001,ESV,,,1.003443436,Physica B: Condensed Matter,0921-4526,2012
2551,Ca0.78SrAl2SiO7Eu0.22,Ca0.78SrAl2SiO7,Eu,3,0.22,,,,298,617,0.65,0.35,47.8,,,393,393,,,,,617,https://doi.org/10.1016/j.physb.2012.04.001,ESV,,,1.011089402,Physica B: Condensed Matter,0921-4526,2012
2552,NaCa0.995BO3Ce0.005,NaCa0.995BO3,Ce,3,0.005,,,,298,427,,,,,,347,347,,,1.575764981,37.65,427,https://doi.org/10.1016/j.jlumin.2014.01.012,ESV,,,0.990103893,Journal of Luminescence,0022-2313,2014
2553,NaCa0.99BO3Ce0.01,NaCa0.99BO3,Ce,3,0.01,,,,298,427,0.159,0.093,75,,403,347,347,,,1.556784782,36.04,427,https://doi.org/10.1016/j.jlumin.2014.01.012,ESV,,,0.990103893,Journal of Luminescence,0022-2313,2014
2554,NaCa0.98BO3Ce0.02,NaCa0.98BO3,Ce,3,0.02,,,,298,427,,,,,,347,347,,,1.554246808,35.83,427,https://doi.org/10.1016/j.jlumin.2014.01.012,ESV,,,0.990103893,Journal of Luminescence,0022-2313,2014
2555,NaCa0.96BO3Ce0.04,NaCa0.96BO3,Ce,3,0.04,,,,298,427,,,,,,347,347,,,1.540079089,34.68,427,https://doi.org/10.1016/j.jlumin.2014.01.012,ESV,,,0.990103893,Journal of Luminescence,0022-2313,2014
2556,NaCa0.95BO3Ce0.05,NaCa0.95BO3,Ce,3,0.05,,,,298,427,,,,,,347,347,,,1.504334912,31.94,427,https://doi.org/10.1016/j.jlumin.2014.01.012,ESV,,,0.990103893,Journal of Luminescence,0022-2313,2014
2557,Li1.05Sr3.9B3O9Ce0.05,Li1.05Sr3.9B3O9,Ce,3,0.05,,,,298,427,,,,,413,342,342,,,,,427,https://doi.org/10.1016/j.jallcom.2011.01.194,ESV,mp-554003, icsd-170861,1.422029862,Journal of Alloys and Compounds,0925-8388,2011
2558,Na1.09Sr3.82B3O9Ce0.09,Na1.09Sr3.82B3O9,Ce,3,0.09,,,,298,420,,,,,523,345,345,,,,,420,https://doi.org/10.1016/j.jallcom.2011.01.194,ESV,mp-560768, icsd-170862,1.335806732,Journal of Alloys and Compounds,0925-8388,2011
2559,Li6Y0.15B3O9Eu0.85,Li6Y0.15B3O9,Eu,3,0.85,,,,298,614,0.65,0.35,68,,,393,393,,,6.380211242,2400000,614,https://doi.org/10.1016/j.optmat.2011.03.002,ESV,mp-14704, icsd-184291 icsd-184285 icsd-184287 icsd-184286 icsd-184289 icsd-184283 icsd-184292 icsd-184284 icsd-184290 icsd-184288 icsd-68653,0.973184755,Optical Materials,0925-3467,2011
2560,CaBi1.83B2O7Eu0.17,CaBi1.83B2O7,Eu,3,0.17,,,,298,591,0.601,0.392,,,,394,394,,,,,591,https://doi.org/10.1016/j.ijleo.2016.01.155,ESV,mp-557371,,0.992596594,Optik,0030-4026,2016
2561,Ba2YB2O6ClEu0.03,Ba2YB2O6Cl,Eu,3,0.03,,,,298,526,,,,,,365,365,,,3.225309282,1680,526,https://doi.org/10.1021/ic200988w,ACS,mp-866310, icsd-262072,1.161449061,Inorganic Chemistry,0020-1669,2011
2562,Ba2GdB2O6ClEu0.03,Ba2GdB2O6Cl,Eu,3,0.03,,,,298,548,,,,,523,365,365,,,3.146128036,1400,548,https://doi.org/10.1021/ic200988w,ACS,mp-866304, icsd-262073,1.188018758,Inorganic Chemistry,0020-1669,2011
2563,Ba2LuB2O6ClEu0.03,Ba2LuB2O6Cl,Eu,3,0.03,,,,298,511,,,,,673,365,365,,,3.103803721,1270,511,https://doi.org/10.1021/ic200988w,ACS,mp-1228639,,1.243451232,Inorganic Chemistry,0020-1669,2011
2564,Lu1.88CaMg2Si3O12Ce0.12,Lu1.88CaMg2Si3O12,Ce,3,0.12,,,,298,600,,,,,498,470,470,,,,,600,https://doi.org/10.1021/jp508409r,ACS,mp-1211091,,1.183529672,Journal of Physical Chemistry C,1932-7447,2015
2565,Ca2La0.98Zr2Ga3O12Ce0.02,Ca2La0.98Zr2Ga3O12,Ce,3,0.02,,,,298,515,0.271,0.479,,,,430,430,,,,,515,https://doi.org/10.1021/jp508409r,ACS,,,0.995518265,Journal of Physical Chemistry C,1932-7447,2015
2566,Ca2La0.94Zr2Ga3O12Ce0.06,Ca2La0.94Zr2Ga3O12,Ce,3,0.06,,,,298,515,,,35.2,,363,430,430,,,,,515,https://doi.org/10.1021/jp508409r,ACS,,,1.029524098,Journal of Physical Chemistry C,1932-7447,2015
2567,Ca2La0.8Zr2Ga3O12Ce0.2,Ca2La0.8Zr2Ga3O12,Ce,3,0.2,,,,298,515,0.285,0.502,,,,430,430,,,,,515,https://doi.org/10.1021/jp508409r,ACS,,,0.995028191,Journal of Physical Chemistry C,1932-7447,2015
2568,Li6Y0.95B3O9Eu0.05,Li6Y0.95B3O9,Eu,3,0.05,,,,298,614,0.635,0.363,,,,395,395,,,,,614,https://doi.org/10.1002/bio.3006,Wiley,mp-14704, icsd-184291 icsd-184285 icsd-184287 icsd-184286 icsd-184289 icsd-184283 icsd-184292 icsd-184284 icsd-184290 icsd-184288 icsd-68653,1.210940143,Luminescence,1522-7235,2015
2569,Li6Y0.9B3O9Eu0.1,Li6Y0.9B3O9,Eu,3,0.1,,,,298,614,0.635,0.364,,,,395,395,,,,,614,https://doi.org/10.1002/bio.3006,Wiley,mp-14704, icsd-184291 icsd-184285 icsd-184287 icsd-184286 icsd-184289 icsd-184283 icsd-184292 icsd-184284 icsd-184290 icsd-184288 icsd-68653,1.216365031,Luminescence,1522-7235,2015
2570,Li6Y0.8B3O9Eu0.2,Li6Y0.8B3O9,Eu,3,0.2,,,,298,614,0.63,0.369,,,,395,395,,,,,614,https://doi.org/10.1002/bio.3006,Wiley,mp-14704, icsd-184291 icsd-184285 icsd-184287 icsd-184286 icsd-184289 icsd-184283 icsd-184292 icsd-184284 icsd-184290 icsd-184288 icsd-68653,1.218572868,Luminescence,1522-7235,2015
2571,Li6Y0.5B3O9Eu0.5,Li6Y0.5B3O9,Eu,3,0.5,,,,298,614,0.63,0.369,,,,395,395,,,,,614,https://doi.org/10.1002/bio.3006,Wiley,mp-14704, icsd-184291 icsd-184285 icsd-184287 icsd-184286 icsd-184289 icsd-184283 icsd-184292 icsd-184284 icsd-184290 icsd-184288 icsd-68653,1.217840998,Luminescence,1522-7235,2015
2572,Li6B3O9Eu1,Li6B3O9,Eu,3,1,,,,298,614,0.641,0.358,,,,395,395,,,,,614,https://doi.org/10.1002/bio.3006,Wiley,mp-14704, icsd-184291 icsd-184285 icsd-184287 icsd-184286 icsd-184289 icsd-184283 icsd-184292 icsd-184284 icsd-184290 icsd-184288 icsd-68653,1.459300978,Luminescence,1522-7235,2015
2573,LiBa0.98BO3Eu0.02,LiBa0.98BO3,Eu,3,0.02,,,,298,613,0.368,0.378,,,,325,325,,,,,613,https://doi.org/10.1002/bio.3295,Wiley,mp-6499, icsd-92843 icsd-73218,1.019245884,Luminescence,1522-7235,2017
2574,LiBa0.975BO3Eu0.025,LiBa0.975BO3,Eu,3,0.025,,,,298,613,0.376,0.366,,,,325,325,,,,,613,https://doi.org/10.1002/bio.3295,Wiley,mp-6499, icsd-92843 icsd-73218,1.017987449,Luminescence,1522-7235,2017
2575,Ca9La0.9P7O28Eu0.1,Ca9La0.9P7O28,Eu,3,0.1,,,,298,615,,,,,,261,395,,,6.274157849,1880000,615,https://doi.org/10.1007/s00339-017-1226-5,SN,,,1.005926288,Applied Physics A: Materials Science and Processing,0947-8396,2017
2576,Ca9La0.7P7O28Eu0.3,Ca9La0.7P7O28,Eu,3,0.3,,,,298,615,,,,,,261,395,,,6.26245109,1830000,615,https://doi.org/10.1007/s00339-017-1226-5,SN,,,1.010915786,Applied Physics A: Materials Science and Processing,0947-8396,2017
2577,Ca9La0.4P7O28Eu0.6,Ca9La0.4P7O28,Eu,3,0.6,,,,298,615,0.64,0.36,,,470,261,395,,,6.257678575,1810000,615,https://doi.org/10.1007/s00339-017-1226-5,SN,,,1.022308659,Applied Physics A: Materials Science and Processing,0947-8396,2017
2578,Ca9La0.1P7O28Eu0.9,Ca9La0.1P7O28,Eu,3,0.9,,,,298,615,,,,,,261,395,,,6.252853031,1790000,615,https://doi.org/10.1007/s00339-017-1226-5,SN,,,0.998588493,Applied Physics A: Materials Science and Processing,0947-8396,2017
2579,Ca9P7O28Eu1,Ca9P7O28,Eu,3,1,,,,298,615,,,,,,261,395,,,6.243038049,1750000,615,https://doi.org/10.1007/s00339-017-1226-5,SN,,,1.00718794,Applied Physics A: Materials Science and Processing,0947-8396,2017
2580,Y1.90O3Eu0.05,Y1.90O3,Eu,3,0.05,,,,298,611,0.65,0.34,,,,261,395,,,,,611,https://doi.org/10.1007/s00339-017-1226-5,SN,"mp-2652,mp-558573,mp-754759,mp-775907,mp-775906,mp-13061,mp-777514,mp-1244949,mp-1245017,mp-1244888,mp-1245291,mp-1216050,mp-673247", icsd-290965 icsd-192862 icsd-181825 icsd-78581 icsd-27772 icsd-237970 icsd-186675 icsd-80033 icsd-66242 icsd-86813 icsd-85355 icsd-81861 icsd-41936 icsd-647653 icsd-86814 icsd-160890 icsd-193377 icsd-155173 icsd-290963 icsd-151761 icsd-181871 icsd-290961 icsd-26190 icsd-290960 icsd-193042 icsd-16394 icsd-66243 icsd-86817 icsd-184530 icsd-66730 icsd-193376 icsd-153500 icsd-77081 icsd-151760 icsd-290962 icsd-23811 icsd-185295 icsd-290964 icsd-41267 icsd-193374 icsd-193375 icsd-187274 icsd-82420 icsd-86815 icsd-181826 icsd-192863 icsd-160219 icsd-647650 icsd-160204 icsd-181827 icsd-192864,1.155918958,Applied Physics A: Materials Science and Processing,0947-8396,2017
2581,NaSr0.99B5O9Eu0.01,NaSr0.99B5O9,Eu,3,0.01,,,,298,616,0.566,0.43,,,,394,394,,,,,616,https://doi.org/10.1016/j.jpcs.2013.07.008,ESV,mp-561514, icsd-245570,0.976418197,Journal of Physics and Chemistry of Solids,0022-3697,2014
2582,NaSr0.97B5O9Eu0.03,NaSr0.97B5O9,Eu,3,0.03,,,,298,616,0.613,0.385,,,,394,394,,,,,616,https://doi.org/10.1016/j.jpcs.2013.07.008,ESV,mp-561514, icsd-245570,0.984470794,Journal of Physics and Chemistry of Solids,0022-3697,2014
2583,NaSr0.95B5O9Eu0.05,NaSr0.95B5O9,Eu,3,0.05,,,,298,616,0.631,0.368,,,,394,394,,,,,616,https://doi.org/10.1016/j.jpcs.2013.07.008,ESV,mp-561514, icsd-245570,0.991014505,Journal of Physics and Chemistry of Solids,0022-3697,2014
2584,NaSr0.93B5O9Eu0.07,NaSr0.93B5O9,Eu,3,0.07,,,,298,616,0.627,0.371,,,,394,394,,,,,616,https://doi.org/10.1016/j.jpcs.2013.07.008,ESV,mp-561514, icsd-245570,0.991552318,Journal of Physics and Chemistry of Solids,0022-3697,2014
2585,NaSr0.91B5O9Eu0.09,NaSr0.91B5O9,Eu,3,0.09,,,,298,616,0.637,0.361,,,,394,394,,,,,616,https://doi.org/10.1016/j.jpcs.2013.07.008,ESV,mp-561514, icsd-245570,0.996075918,Journal of Physics and Chemistry of Solids,0022-3697,2014
2586,Na0.09Sr0.82B2O4Eu0.09,Na0.09Sr0.82B2O4,Eu,3,0.09,,,,298,611,0.64,0.35,,,,394,394,,,,,611,https://doi.org/10.1016/j.saa.2011.11.043,ESV,"mp-9749,mp-8878", icsd-203226 icsd-69102,1.011099943,Spectrochimica Acta - Part A: Molecular and Biomolecular Spectroscopy,1386-1425,2012
2587,Sr0.94B2O4Eu0.06,Sr0.94B2O4,Eu,3,0.06,,,,298,611,0.64,0.35,,,,394,394,,,,,611,https://doi.org/10.1016/j.saa.2011.11.043,ESV,"mp-9749,mp-8878", icsd-203226 icsd-69102,0.97154654,Spectrochimica Acta - Part A: Molecular and Biomolecular Spectroscopy,1386-1425,2012
2588,Ca3YGa3B4O15Ce0.01,Ca3YGa3B4O15,Ce,3,0.01,,,,298,409,0.152,0.061,,,,365,365,,,1.709269961,51.2,409,https://doi.org/10.1021/jp107856d,ACS,mp-695475,,1.012006946,Journal of Physical Chemistry C,1932-7447,2011
2589,Ca3YGa3B4O15Mn0.03,Ca3YGa3B4O15,Mn,2,0.03,,,,298,589,0.562,0.408,,,,365,,,,,,,https://doi.org/10.1021/jp107856d,ACS,mp-695475,,1.06068823,Journal of Physical Chemistry C,1932-7447,2011
2590,Ca3YGa3B4O15Tb0.07,Ca3YGa3B4O15,Tb,3,0.07,,,,298,544,0.314,0.573,,,,365,,,,,,,https://doi.org/10.1021/jp107856d,ACS,mp-695475,,1.078628263,Journal of Physical Chemistry C,1932-7447,2011
2591,Ca3YGa3B4O15Ce0.01Mn0.01,Ca3YGa3B4O15,Ce,3,0.01,Mn,2,0.01,298,409,0.208,0.079,,,,365,365,,,1.606381365,40.4,409,https://doi.org/10.1021/jp107856d,ACS,mp-695475,,0.997503124,Journal of Physical Chemistry C,1932-7447,2011
2592,Ca3YGa3B4O15Ce0.01Mn0.03,Ca3YGa3B4O15,Ce,3,0.01,Mn,2,0.03,298,409,0.277,0.162,,,,365,365,,,1.474216264,29.8,409,https://doi.org/10.1021/jp107856d,ACS,mp-695475,,0.997437605,Journal of Physical Chemistry C,1932-7447,2011
2593,Ca3YGa3B4O15Ce0.01Mn0.05,Ca3YGa3B4O15,Ce,3,0.01,Mn,2,0.05,298,409,0.345,0.221,,,,365,365,,,1.40654018,25.5,409,https://doi.org/10.1021/jp107856d,ACS,mp-695475,,0.997416076,Journal of Physical Chemistry C,1932-7447,2011
2594,Ca3YGa3B4O15Ce0.01Mn0.1,Ca3YGa3B4O15,Ce,3,0.01,Mn,2,0.1,298,409,0.475,0.342,,,,365,365,,,1.220108088,16.6,409,https://doi.org/10.1021/jp107856d,ACS,mp-695475,,0.997340927,Journal of Physical Chemistry C,1932-7447,2011
2595,Ca3YGa3B4O15Ce0.01Mn0.2,Ca3YGa3B4O15,Ce,3,0.01,Mn,2,0.2,298,409,0.507,0.371,,,,365,365,,,0.871572936,7.44,409,https://doi.org/10.1021/jp107856d,ACS,mp-695475,,0.996917827,Journal of Physical Chemistry C,1932-7447,2011
2601,KCaYP2O8Eu0.01,KCaYP2O8,Eu,2,0.01,,,,298,469,0.1853,0.2627,,,,380,367,,,2.662757832,460,469,https://doi.org/10.1021/ic3007102,ACS,,,0.969328978,Inorganic Chemistry,0020-1669,2012
2602,KCaYP2O8Eu0.01Mn0.01,KCaYP2O8,Eu,2,0.01,Mn,2,0.01,298,469,0.2107,0.2796,,,,380,,,,,,469,https://doi.org/10.1021/ic3007102,ACS,,,1.066494809,Inorganic Chemistry,0020-1669,2012
2603,KCaYP2O8Eu0.01Mn0.02,KCaYP2O8,Eu,2,0.01,Mn,2,0.02,298,469,0.2399,0.3032,,,,380,,,,2.653212514,450,469,https://doi.org/10.1021/ic3007102,ACS,,,0.990542061,Inorganic Chemistry,0020-1669,2012
2604,KCaYP2O8Eu0.01Mn0.04,KCaYP2O8,Eu,2,0.01,Mn,2,0.04,298,469,0.3001,0.3102,,,,380,,,,2.633468456,430,469,https://doi.org/10.1021/ic3007102,ACS,,,0.987243033,Inorganic Chemistry,0020-1669,2012
2605,KCaYP2O8Eu0.01Mn0.05,KCaYP2O8,Eu,2,0.01,Mn,2,0.05,298,469,0.335,0.3203,,,673,380,,,,2.591064607,390,469,https://doi.org/10.1021/ic3007102,ACS,,,1.005651115,Inorganic Chemistry,0020-1669,2012
2606,KCaYP2O8Eu0.01Mn0.07,KCaYP2O8,Eu,2,0.01,Mn,2,0.07,298,655,0.381,0.2951,,,,380,,,,4.77815125,60000,655,https://doi.org/10.1021/ic3007102,ACS,,,0.964412539,Inorganic Chemistry,0020-1669,2012
2607,KCaYP2O8Eu0.01Mn0.1,KCaYP2O8,Eu,2,0.01,Mn,2,0.1,298,655,0.3919,0.2867,,,,380,,,,4.77815125,60000,655,https://doi.org/10.1021/ic3007102,ACS,,,0.964413191,Inorganic Chemistry,0020-1669,2012
2608,Ca9Y0.85P7O28Ce0.15,Ca9Y0.85P7O28,Ce,3,0.15,,,,298,366,0.15,0.11,,,,254,,,,1.721810615,52.7,366,https://doi.org/10.1021/am100043q,ACS,,,1.009561262,ACS Applied Materials &amp; Interfaces,1944-8244,2010
2609,Ca8.991Y0.85P7O28Ce0.15Mn0.001,Ca8.991Y0.85P7O28,Ce,3,0.15,Mn,2,0.001,298,366,0.24,0.14,,,,254,,,,1.7084209,51.1,366,https://doi.org/10.1021/am100043q,ACS,,,0.997591208,ACS Applied Materials &amp; Interfaces,1944-8244,2010
2610,Ca8.955Y0.85P7O28Ce0.15Mn0.005,Ca8.955Y0.85P7O28,Ce,3,0.15,Mn,2,0.005,298,366,0.28,0.16,,,,254,,,,1.683947131,48.3,366,https://doi.org/10.1021/am100043q,ACS,,,0.99747445,ACS Applied Materials &amp; Interfaces,1944-8244,2010
2611,Ca8.91Y0.85P7O28Ce0.15Mn0.01,Ca8.91Y0.85P7O28,Ce,3,0.15,Mn,2,0.01,298,366,0.35,0.19,,,,254,,,,1.657055853,45.4,366,https://doi.org/10.1021/am100043q,ACS,,,0.997303036,ACS Applied Materials &amp; Interfaces,1944-8244,2010
2612,Ca8.73Y0.85P7O28Ce0.15Mn0.03,Ca8.73Y0.85P7O28,Ce,3,0.15,Mn,2,0.03,298,650,0.51,0.24,,,,254,,,,1.584331224,38.4,366,https://doi.org/10.1021/am100043q,ACS,,,0.989468684,ACS Applied Materials &amp; Interfaces,1944-8244,2010
2613,Ca8.55Y0.85P7O28Ce0.15Mn0.05,Ca8.55Y0.85P7O28,Ce,3,0.15,Mn,2,0.05,298,650,0.61,0.27,,,,254,,,,1.42975228,26.9,366,https://doi.org/10.1021/am100043q,ACS,,,0.99478766,ACS Applied Materials &amp; Interfaces,1944-8244,2010
2614,Ca8.37Y0.85P7O28Ce0.15Mn0.07,Ca8.37Y0.85P7O28,Ce,3,0.15,Mn,2,0.07,298,650,0.67,0.29,,,,254,,,,1.235528447,17.2,366,https://doi.org/10.1021/am100043q,ACS,,,0.988227121,ACS Applied Materials &amp; Interfaces,1944-8244,2010
2615,Ca8.1Y0.85P7O28Ce0.15Mn0.1,Ca8.1Y0.85P7O28,Ce,3,0.15,Mn,2,0.1,298,650,0.68,0.29,51,31.11,,254,,,,,,,https://doi.org/10.1021/am100043q,ACS,,,1.325300326,ACS Applied Materials &amp; Interfaces,1944-8244,2010
2616,Ca8.91YP7O28Eu0.01,Ca8.91YP7O28,Eu,2,0.01,,,,298,486,0.203,0.335,,,,365,365,,,2.913813852,820,486,https://doi.org/10.1021/am900668r,ACS,,,1.0783627,ACS Applied Materials &amp; Interfaces,1944-8244,2010
2617,Ca8.865YP7O28Eu0.01Mn0.005,Ca8.865YP7O28,Eu,2,0.01,Mn,2,0.005,298,486,0.233,0.342,,,,365,365,,,2.838849091,690,486,https://doi.org/10.1021/am900668r,ACS,,,0.997736256,ACS Applied Materials &amp; Interfaces,1944-8244,2010
2618,Ca8.82YP7O28Eu0.01Mn0.01,Ca8.82YP7O28,Eu,2,0.01,Mn,2,0.01,298,486,0.261,0.334,,,,365,365,,,2.748188027,560,486,https://doi.org/10.1021/am900668r,ACS,,,0.975967353,ACS Applied Materials &amp; Interfaces,1944-8244,2010
2619,Ca8.775YP7O28Eu0.01Mn0.015,Ca8.775YP7O28,Eu,2,0.01,Mn,2,0.015,298,486,0.31,0.33,,,,365,365,,,2.633468456,430,486,https://doi.org/10.1021/am900668r,ACS,,,0.963100268,ACS Applied Materials &amp; Interfaces,1944-8244,2010
2620,Ca8.64YP7O28Eu0.01Mn0.3,Ca8.64YP7O28,Eu,2,0.01,Mn,2,0.3,298,486,0.376,0.305,,,,365,365,,,2.397940009,250,486,https://doi.org/10.1021/am900668r,ACS,,,0.981271113,ACS Applied Materials &amp; Interfaces,1944-8244,2010
2621,Ca8.46YP7O28Eu0.01Mn0.5,Ca8.46YP7O28,Eu,2,0.01,Mn,2,0.5,298,638,0.46,0.29,,,,365,,,,2.255272505,180,,https://doi.org/10.1021/am900668r,ACS,,,0.986098459,ACS Applied Materials &amp; Interfaces,1944-8244,2010
2622,Ca8.01YP7O28Eu0.01Mn0.1,Ca8.01YP7O28,Eu,2,0.01,Mn,2,0.1,298,638,0.597,0.278,,,,365,,,,,,,https://doi.org/10.1021/am900668r,ACS,,,1.291919155,ACS Applied Materials &amp; Interfaces,1944-8244,2010
2623,Ba2TbB2O6Cl,Ba2TbB2O6Cl,,,,,,,298,543,0.296,0.454,,,,377,283,,,6.292256071,1960000,543,https://doi.org/10.1021/ic300401z,ACS,,,1.007181154,Inorganic Chemistry,0020-1669,2012
2624,Ba2Tb0.995B2O6ClEu0.005,Ba2Tb0.995B2O6Cl,Eu,2,0.005,,,,298,594,0.561,0.362,,,,377,,,,5.748188027,560000,543,https://doi.org/10.1021/ic300401z,ACS,,,1.026974456,Inorganic Chemistry,0020-1669,2012
2625,Ba2Tb0.99B2O6ClEu0.01,Ba2Tb0.99B2O6Cl,Eu,2,0.01,,,,298,594,0.584,0.359,,,,377,,,,5.73239376,540000,543,https://doi.org/10.1021/ic300401z,ACS,,,0.984454526,Inorganic Chemistry,0020-1669,2012
2626,Ba2Tb0.98B2O6ClEu0.02,Ba2Tb0.98B2O6Cl,Eu,2,0.02,,,,298,594,0.604,0.364,,,,377,,,,5.72427587,530000,543,https://doi.org/10.1021/ic300401z,ACS,,,1.061596022,Inorganic Chemistry,0020-1669,2012
2627,Ba2Tb0.97B2O6ClEu0.03,Ba2Tb0.97B2O6Cl,Eu,2,0.03,,,,298,594,0.611,0.363,56,,,377,,,,5.681241237,480000,543,https://doi.org/10.1021/ic300401z,ACS,,,1.012991363,Inorganic Chemistry,0020-1669,2012
2628,NaCaLaV2O8Eu0.45,NaCaLaV2O8,Eu,3,0.45,,,,298,613,,,,,483,395,467,395,,5.799340549,630000,613,https://doi.org/10.1111/jace.12152,Wiley,"mp-532028,mp-505741,mp-1182001", icsd-412273,0.967474835,Journal of the American Ceramic Society,0002-7820,2013
2629,NaSrLaV2O8Eu0.45,NaSrLaV2O8,Eu,3,0.45,,,,298,613,,,,,,395,,,,5.716003344,520000,613,https://doi.org/10.1111/jace.12152,Wiley,mp-19386, icsd-73258 icsd-167701,1.057070702,Journal of the American Ceramic Society,0002-7820,2013
2630,NaBaLaV2O8Eu0.45,NaBaLaV2O8,Eu,3,0.45,,,,298,613,,,,,,395,,,,5.69019608,490000,613,https://doi.org/10.1111/jace.12152,Wiley,mp-19365, icsd-78169 icsd-14237 icsd-167695,1.030346377,Journal of the American Ceramic Society,0002-7820,2013
2631,NaCaLaV2O8Eu0.05,NaCaLaV2O8,Eu,3,0.05,,,,298,613,0.662,0.334,,,,395,467,395,,,,613,https://doi.org/10.1111/jace.12152,Wiley,"mp-532028,mp-505741,mp-1182001", icsd-412273,1.030328859,Journal of the American Ceramic Society,0002-7820,2013
2632,LaV2O8Eu0.05,LaV2O8,Eu,3,0.05,,,,298,613,0.647,0.343,,,,395,395,,,,,613,https://doi.org/10.1111/jace.12152,Wiley,,,1.114718469,Journal of the American Ceramic Society,0002-7820,2013
2633,LiScP2O7Cr0.01,LiScP2O7,Cr,3,0.01,,,,298,880,,,53,,361,450,450,,,4.919601024,83100,880,https://doi.org/10.1021/acs.chemmater.9b04934,ACS,mp-10517, icsd-91496,1.062070205,Chemistry of Materials,0897-4756,2020
2634,LiScP2O7Cr0.03,LiScP2O7,Cr,3,0.03,,,,298,880,,,46,,361,450,450,,,4.872738827,74600,880,https://doi.org/10.1021/acs.chemmater.9b04934,ACS,mp-10517, icsd-91496,1.027874595,Chemistry of Materials,0897-4756,2020
2635,LiScP2O7Cr0.05,LiScP2O7,Cr,3,0.05,,,,298,880,,,40.5,,361,450,450,,,4.806179974,64000,880,https://doi.org/10.1021/acs.chemmater.9b04934,ACS,mp-10517, icsd-91496,0.986101989,Chemistry of Materials,0897-4756,2020
2636,LiScP2O7Cr0.06,LiScP2O7,Cr,3,0.06,,,,298,880,,,38,20,361,450,450,650,,4.770852012,59000,880,https://doi.org/10.1021/acs.chemmater.9b04934,ACS,mp-10517, icsd-91496,0.976760037,Chemistry of Materials,0897-4756,2020
2637,LiScP2O7Cr0.07,LiScP2O7,Cr,3,0.07,,,,298,880,,,33.5,,355,450,450,,,4.747411808,55900,880,https://doi.org/10.1021/acs.chemmater.9b04934,ACS,mp-10517, icsd-91496,1.033077598,Chemistry of Materials,0897-4756,2020
2638,LiScP2O7Cr0.09,LiScP2O7,Cr,3,0.09,,,,298,880,,,29.5,,361,450,450,,,4.670245853,46800,880,https://doi.org/10.1021/acs.chemmater.9b04934,ACS,mp-10517, icsd-91496,1.025125963,Chemistry of Materials,0897-4756,2020
2639,LiScP2O7Cr0.06Yb0.003,LiScP2O7,Cr,3,0.06,Yb,3,0.003,298,1001,,,45,24,373,450,450,,,6.381241468,2405700,1001,https://doi.org/10.1021/acs.chemmater.9b04934,ACS,mp-10517, icsd-91496,0.976164654,Chemistry of Materials,0897-4756,2020
2640,LiScP2O7Cr0.06Yb0.003,LiScP2O7,Cr,3,0.06,Yb,3,0.003,348,1001,,,,,,450,,,,6.3545118,2262100,1001,https://doi.org/10.1021/acs.chemmater.9b04934,ACS,mp-10517, icsd-91496,1.004037129,Chemistry of Materials,0897-4756,2020
2641,LiScP2O7Cr0.06Yb0.003,LiScP2O7,Cr,3,0.06,Yb,3,0.003,398,1001,,,,,,450,,,,6.242615958,1748300,1001,https://doi.org/10.1021/acs.chemmater.9b04934,ACS,mp-10517, icsd-91496,1.016007298,Chemistry of Materials,0897-4756,2020
2642,LiScP2O7Cr0.06Yb0.005,LiScP2O7,Cr,3,0.06,Yb,3,0.005,298,1001,,,51,27,383,450,450,,,6.389006518,2449100,1001,https://doi.org/10.1021/acs.chemmater.9b04934,ACS,mp-10517, icsd-91496,1.001223134,Chemistry of Materials,0897-4756,2020
2643,LiScP2O7Cr0.06Yb0.01,LiScP2O7,Cr,3,0.06,Yb,3,0.01,298,1001,,,62,33,398,450,450,,,6.391217483,2461600,1001,https://doi.org/10.1021/acs.chemmater.9b04934,ACS,mp-10517, icsd-91496,0.982520721,Chemistry of Materials,0897-4756,2020
2644,LiScP2O7Cr0.06Yb0.03,LiScP2O7,Cr,3,0.06,Yb,3,0.03,298,1001,,,74,39,418,450,450,,,6.394801777,2482000,1001,https://doi.org/10.1021/acs.chemmater.9b04934,ACS,mp-10517, icsd-91496,1.004405534,Chemistry of Materials,0897-4756,2020
2645,LiScP2O7Cr0.06Yb0.05,LiScP2O7,Cr,3,0.06,Yb,3,0.05,298,1001,,,73,38,418,450,450,,,6.396966098,2494400,1001,https://doi.org/10.1021/acs.chemmater.9b04934,ACS,mp-10517, icsd-91496,0.99697341,Chemistry of Materials,0897-4756,2020
2646,La2Mg0.99Zr0.99O6Cr0.02,La2Mg0.99Zr0.99O6,Cr,3,0.02,,,,298,825,,,58,,400,460,460,,,,,825,https://doi.org/10.1021/acs.chemmater.9b01587,ACS,mp-1223208,,1.653631798,Chemistry of Materials,0897-4756,2019
2647,Ga1.97O3Cr0.03,Ga1.97O3,Cr,3,0.03,,,,298,710,,,92.5,,493,450,437,297,605,5.361916619,230100,713,https://doi.org/10.1021/acsami.1c05949,ACS,"mp-886,mp-1243,mp-1244900,mp-1245167,mp-1244938,mp-1245018,mp-1244932,mp-685090,mp-13134", icsd-603563 icsd-184327 icsd-166198 icsd-34243 icsd-83645 icsd-33644 icsd-635016 icsd-166199 icsd-27431 icsd-162252,1.051361029,ACS Applied Materials &amp; Interfaces,1944-8244,2021
2648,Ga1.87In0.1O3Cr0.03,Ga1.87In0.1O3,Cr,3,0.03,,,,298,760,,,90.9,,,450,437,,,5.086359831,122000,713,https://doi.org/10.1021/acsami.1c05949,ACS,"mp-886,mp-1243,mp-1244900,mp-1245167,mp-1244938,mp-1245018,mp-1244932,mp-685090,mp-13134", icsd-603563 icsd-184327 icsd-166198 icsd-34243 icsd-83645 icsd-33644 icsd-635016 icsd-166199 icsd-27431 icsd-162252,1.111672283,ACS Applied Materials &amp; Interfaces,1944-8244,2021
2649,Ga1.77In0.2O3Cr0.03,Ga1.77In0.2O3,Cr,3,0.03,,,,298,780,,,89.3,,473,450,437,,,4.929418926,85000,713,https://doi.org/10.1021/acsami.1c05949,ACS,"mp-886,mp-1243,mp-1244900,mp-1245167,mp-1244938,mp-1245018,mp-1244932,mp-685090,mp-13134", icsd-603563 icsd-184327 icsd-166198 icsd-34243 icsd-83645 icsd-33644 icsd-635016 icsd-166199 icsd-27431 icsd-162252,1.062539513,ACS Applied Materials &amp; Interfaces,1944-8244,2021
2650,Ga1.67In0.3O3Cr0.03,Ga1.67In0.3O3,Cr,3,0.03,,,,298,790,,,92.2,,,450,437,,,4.826074803,67000,713,https://doi.org/10.1021/acsami.1c05949,ACS,"mp-886,mp-1243,mp-1244900,mp-1245167,mp-1244938,mp-1245018,mp-1244932,mp-685090,mp-13134", icsd-603563 icsd-184327 icsd-166198 icsd-34243 icsd-83645 icsd-33644 icsd-635016 icsd-166199 icsd-27431 icsd-162252,0.988680589,ACS Applied Materials &amp; Interfaces,1944-8244,2021
2651,Ga1.57In0.4O3Cr0.03,Ga1.57In0.4O3,Cr,3,0.03,,,,298,805,,,87.9,,453,450,437,,,4.807535028,64200,713,https://doi.org/10.1021/acsami.1c05949,ACS,"mp-886,mp-1243,mp-1244900,mp-1245167,mp-1244938,mp-1245018,mp-1244932,mp-685090,mp-13134", icsd-603563 icsd-184327 icsd-166198 icsd-34243 icsd-83645 icsd-33644 icsd-635016 icsd-166199 icsd-27431 icsd-162252,0.987398796,ACS Applied Materials &amp; Interfaces,1944-8244,2021
2652,Ga1.47In0.5O3Cr0.03,Ga1.47In0.5O3,Cr,3,0.03,,,,298,820,,,71.9,,,450,437,,,4.761927838,57800,713,https://doi.org/10.1021/acsami.1c05949,ACS,"mp-886,mp-1243,mp-1244900,mp-1245167,mp-1244938,mp-1245018,mp-1244932,mp-685090,mp-13134", icsd-603563 icsd-184327 icsd-166198 icsd-34243 icsd-83645 icsd-33644 icsd-635016 icsd-166199 icsd-27431 icsd-162252,1.002141155,ACS Applied Materials &amp; Interfaces,1944-8244,2021
2653,LiScGeO4Cr0.005,LiScGeO4,Cr,3,0.005,,,,298,1120,,,,,,476,476,742,316,4.045322979,11100,1120,https://doi.org/10.1021/acsami.1c10490,ACS,mp-504948, icsd-62481,1.051437186,ACS Applied Materials &amp; Interfaces,1944-8244,2021
2654,LiScGeO4Cr0.01,LiScGeO4,Cr,3,0.01,,,,298,1120,,,26,,348,476,476,742,316,4.013258665,10310,1120,https://doi.org/10.1021/acsami.1c10490,ACS,mp-504948, icsd-62481,1.025599797,ACS Applied Materials &amp; Interfaces,1944-8244,2021
2655,LiScGeO4Cr0.01,LiScGeO4,Cr,3,0.01,,,,333,1120,,,,,,476,476,742,316,3.877371346,7540,1120,https://doi.org/10.1021/acsami.1c10490,ACS,mp-504948, icsd-62481,1.019997029,ACS Applied Materials &amp; Interfaces,1944-8244,2021
2656,LiScGeO4Cr0.01,LiScGeO4,Cr,3,0.01,,,,363,1120,,,,,,476,476,742,316,3.705007959,5070,1120,https://doi.org/10.1021/acsami.1c10490,ACS,mp-504948, icsd-62481,0.982360184,ACS Applied Materials &amp; Interfaces,1944-8244,2021
2657,LiScGeO4Cr0.01,LiScGeO4,Cr,3,0.01,,,,393,1120,,,,,,476,476,742,316,3.547774705,3530,1120,https://doi.org/10.1021/acsami.1c10490,ACS,mp-504948, icsd-62481,1.221948626,ACS Applied Materials &amp; Interfaces,1944-8244,2021
2658,LiScGeO4Cr0.01,LiScGeO4,Cr,3,0.01,,,,423,1120,,,,,,476,476,742,316,3.361727836,2300,1120,https://doi.org/10.1021/acsami.1c10490,ACS,mp-504948, icsd-62481,1.789847271,ACS Applied Materials &amp; Interfaces,1944-8244,2021
2659,LiScGeO4Cr0.01,LiScGeO4,Cr,3,0.01,,,,453,1120,,,,,,476,476,742,316,3.181843588,1520,1120,https://doi.org/10.1021/acsami.1c10490,ACS,mp-504948, icsd-62481,1.772981425,ACS Applied Materials &amp; Interfaces,1944-8244,2021
2660,LiScGeO4Cr0.01,LiScGeO4,Cr,3,0.01,,,,483,1120,,,,,,476,476,742,316,2.991226076,980,1120,https://doi.org/10.1021/acsami.1c10490,ACS,mp-504948, icsd-62481,2.028454902,ACS Applied Materials &amp; Interfaces,1944-8244,2021
2661,LiScGeO4Cr0.02,LiScGeO4,Cr,3,0.02,,,,298,1120,,,,,,476,476,742,316,3.961895474,9160,1120,https://doi.org/10.1021/acsami.1c10490,ACS,mp-504948, icsd-62481,1.026235377,ACS Applied Materials &amp; Interfaces,1944-8244,2021
2662,LiScGeO4Cr0.03,LiScGeO4,Cr,3,0.03,,,,298,1120,,,,,,476,476,742,316,3.913813852,8200,1120,https://doi.org/10.1021/acsami.1c10490,ACS,mp-504948, icsd-62481,1.035536302,ACS Applied Materials &amp; Interfaces,1944-8244,2021
2663,LiScGeO4Cr0.05,LiScGeO4,Cr,3,0.05,,,,298,1120,,,,,,476,476,742,316,3.904715545,8030,1120,https://doi.org/10.1021/acsami.1c10490,ACS,mp-504948, icsd-62481,1.031938035,ACS Applied Materials &amp; Interfaces,1944-8244,2021
2664,K2NaSc0.9F6Cr0.1,K2NaSc0.9F6,Cr,3,0.1,,,,298,765,,,74,,500,435,435,,,,,765,https://doi.org/10.1002/lpor.202000410,ACS,mp-6058, icsd-22112 icsd-65730,1.521578988,Laser and Photonics Reviews,1863-8880,2020
2665,Gd2MgTiO6Bi0.002Cr0.001,Gd2MgTiO6,Bi,3,0.002,Cr,3,0.001,298,737,,,19.1,,463,375,375,,,,,737,https://doi.org/10.1111/jace.18011,Wiley,,,1.25056151,Journal of the American Ceramic Society,0002-7820,2021
2666,Gd2MgTiO6Cr0.001,Gd2MgTiO6,Cr,3,0.001,,,,298,737,,,,,463,340,340,,,,,737,https://doi.org/10.1111/jace.18011,Wiley,,,1.265556022,Journal of the American Ceramic Society,0002-7820,2021
2667,Ca4P2O9Ce0.02,Ca4P2O9,Ce,3,0.02,,,,298,460,0.165,0.188,,,530,380,380,,,1.777426822,59.9,460,https://doi.org/10.1039/C5DT01018G,RSC,mp-5263, icsd-291496 icsd-2631 icsd-160461,1.271999502,Dalton Transactions,1477-9226,2015
2668,Ca4P2O9Ce0.02Eu0.002,Ca4P2O9,Ce,3,0.02,Eu,2,0.002,298,460,,,,,,380,,,,1.625312451,42.2,460,https://doi.org/10.1039/C5DT01018G,RSC,mp-5263, icsd-291496 icsd-2631 icsd-160461,1.029964732,Dalton Transactions,1477-9226,2015
2669,Ca4P2O9Ce0.02Eu0.004,Ca4P2O9,Ce,3,0.02,Eu,2,0.004,298,460,,,,,,380,,,,1.544068044,35,460,https://doi.org/10.1039/C5DT01018G,RSC,mp-5263, icsd-291496 icsd-2631 icsd-160461,1.029668974,Dalton Transactions,1477-9226,2015
2670,Ca4P2O9Ce0.02Eu0.006,Ca4P2O9,Ce,3,0.02,Eu,2,0.006,298,460,,,,,,380,,,,1.385606274,24.3,460,https://doi.org/10.1039/C5DT01018G,RSC,mp-5263, icsd-291496 icsd-2631 icsd-160461,1.029845066,Dalton Transactions,1477-9226,2015
2671,Ca4P2O9Ce0.02Eu0.008,Ca4P2O9,Ce,3,0.02,Eu,2,0.008,298,460,,,,,,380,,,,1.305351369,20.2,460,https://doi.org/10.1039/C5DT01018G,RSC,mp-5263, icsd-291496 icsd-2631 icsd-160461,1.030177124,Dalton Transactions,1477-9226,2015
2672,Ca4P2O9Ce0.02Eu0.01,Ca4P2O9,Ce,3,0.02,Eu,2,0.01,298,650,0.332,0.3,,,,380,,,,1.255272505,18,460,https://doi.org/10.1039/C5DT01018G,RSC,mp-5263, icsd-291496 icsd-2631 icsd-160461,1.034167711,Dalton Transactions,1477-9226,2015
2673,Ca4P2O9Ce0.02Eu0.012,Ca4P2O9,Ce,3,0.02,Eu,2,0.012,298,650,0.375,0.325,,,,380,,,,1.181843588,15.2,460,https://doi.org/10.1039/C5DT01018G,RSC,mp-5263, icsd-291496 icsd-2631 icsd-160461,1.034683163,Dalton Transactions,1477-9226,2015
2674,Ca4P2O9Ce0.02Eu0.012,Ca4P2O9,Ce,3,0.02,Eu,2,0.012,333,460,0.355,0.32,,,,380,,,,,,,https://doi.org/10.1039/C5DT01018G,RSC,mp-5263, icsd-291496 icsd-2631 icsd-160461,1.038613938,Dalton Transactions,1477-9226,2015
2675,Ca4P2O9Ce0.02Eu0.012,Ca4P2O9,Ce,3,0.02,Eu,2,0.012,373,460,0.347,0.315,,,,380,,,,,,,https://doi.org/10.1039/C5DT01018G,RSC,mp-5263, icsd-291496 icsd-2631 icsd-160461,1.041295543,Dalton Transactions,1477-9226,2015
2676,Ca4P2O9Ce0.02Eu0.012,Ca4P2O9,Ce,3,0.02,Eu,2,0.012,413,460,0.34,0.309,,,,380,,,,,,,https://doi.org/10.1039/C5DT01018G,RSC,mp-5263, icsd-291496 icsd-2631 icsd-160461,1.050060879,Dalton Transactions,1477-9226,2015
2677,Ca4P2O9Ce0.02Eu0.026,Ca4P2O9,Ce,3,0.02,Eu,2,0.026,298,650,0.519,0.366,,,,380,,,,,,460,https://doi.org/10.1039/C5DT01018G,RSC,mp-5263, icsd-291496 icsd-2631 icsd-160461,1.132831613,Dalton Transactions,1477-9226,2015
2678,Ca4P2O9Eu0.012,Ca4P2O9,Eu,2,0.012,,,,298,650,,,,,350,460,460,,,,,650,https://doi.org/10.1039/C5DT01018G,RSC,mp-5263, icsd-291496 icsd-2631 icsd-160461,1.154012338,Dalton Transactions,1477-9226,2015
2679,Ca1.97PO4ClCe0.03,Ca1.97PO4Cl,Ce,3,0.03,,,,298,367,,,,,,334,334,,,1.723947976,52.96,367,https://doi.org/10.1039/C4RA03087G,RSC,mp-554081, icsd-15316,1.094638995,RSC Advances,2046-2069,2014
2680,Ca1.965PO4ClCe0.03Eu0.005,Ca1.965PO4Cl,Ce,3,0.03,Eu,2,0.005,298,367,,,,,,334,,,,1.640382045,43.69,367,https://doi.org/10.1039/C4RA03087G,RSC,mp-554081, icsd-15316,1.020411158,RSC Advances,2046-2069,2014
2681,Ca1.96PO4ClCe0.03Eu0.01,Ca1.96PO4Cl,Ce,3,0.03,Eu,2,0.01,298,450,,,,,,334,,,,1.550350672,35.51,367,https://doi.org/10.1039/C4RA03087G,RSC,mp-554081, icsd-15316,1.011872251,RSC Advances,2046-2069,2014
2682,Ca1.95PO4ClCe0.03Eu0.02,Ca1.95PO4Cl,Ce,3,0.03,Eu,2,0.02,298,450,,,,,,334,,,,1.472463897,29.68,367,https://doi.org/10.1039/C4RA03087G,RSC,mp-554081, icsd-15316,1.011872251,RSC Advances,2046-2069,2014
2683,Ca1.94PO4ClCe0.03Eu0.03,Ca1.94PO4Cl,Ce,3,0.03,Eu,2,0.03,298,450,,,,,,334,,,,1.37821615,23.89,367,https://doi.org/10.1039/C4RA03087G,RSC,mp-554081, icsd-15316,1.011872251,RSC Advances,2046-2069,2014
2684,Ca1.93PO4ClCe0.03Eu0.04,Ca1.93PO4Cl,Ce,3,0.03,Eu,2,0.04,298,450,,,,,,334,,,,1.254789687,17.98,367,https://doi.org/10.1039/C4RA03087G,RSC,mp-554081, icsd-15316,1.011872251,RSC Advances,2046-2069,2014
2685,Ca1.92PO4ClCe0.03Eu0.05,Ca1.92PO4Cl,Ce,3,0.03,Eu,2,0.05,298,450,,,,,,334,,,,1.173477643,14.91,367,https://doi.org/10.1039/C4RA03087G,RSC,mp-554081, icsd-15316,1.011872251,RSC Advances,2046-2069,2014
2686,Ca1.9PO4ClCe0.03Eu0.07,Ca1.9PO4Cl,Ce,3,0.03,Eu,2,0.07,298,450,0.1454,0.0448,,,,334,,,,1.000867722,10.02,367,https://doi.org/10.1039/C4RA03087G,RSC,mp-554081, icsd-15316,1.011872251,RSC Advances,2046-2069,2014
2687,Ca1.87PO4ClCe0.03Eu0.1,Ca1.87PO4Cl,Ce,3,0.03,Eu,2,0.1,298,450,,,,,,334,,,,0.836956737,6.87,367,https://doi.org/10.1039/C4RA03087G,RSC,mp-554081, icsd-15316,1.011872251,RSC Advances,2046-2069,2014
2688,Sr3Al2O5Cl2Ce0.01,Sr3Al2O5Cl2,Ce,3,0.01,,,,298,444,0.16,0.14,,,,330,330,215,,1.746634199,55.8,444,https://doi.org/10.1063/1.3094753,AIP,mp-559224, icsd-68365,1.111082018,Applied Physics Letters,0003-6951,2009
2689,Sr3Al2O5Cl2Ce0.01Eu0.0025,Sr3Al2O5Cl2,Ce,3,0.01,Eu,2,0.0025,298,444,,,,,,330,330,215,,1.702430536,50.4,444,https://doi.org/10.1063/1.3094753,AIP,mp-559224, icsd-68365,1.132951606,Applied Physics Letters,0003-6951,2009
2690,Sr3Al2O5Cl2Ce0.01Eu0.003,Sr3Al2O5Cl2,Ce,3,0.01,Eu,2,0.003,298,444,0.35,0.32,,,,330,330,,,,,444,https://doi.org/10.1063/1.3094753,AIP,mp-559224, icsd-68365,1.397924856,Applied Physics Letters,0003-6951,2009
2691,Sr3Al2O5Cl2Ce0.01Eu0.005,Sr3Al2O5Cl2,Ce,3,0.01,Eu,2,0.005,298,609,,,,,,330,215,330,,1.621176282,41.8,444,https://doi.org/10.1063/1.3094753,AIP,mp-559224, icsd-68365,1.19083253,Applied Physics Letters,0003-6951,2009
2692,Sr3Al2O5Cl2Ce0.01Eu0.0075,Sr3Al2O5Cl2,Ce,3,0.01,Eu,2,0.0075,298,609,,,,,,330,215,330,,1.591064607,39,444,https://doi.org/10.1063/1.3094753,AIP,mp-559224, icsd-68365,1.190494061,Applied Physics Letters,0003-6951,2009
2693,Sr3Al2O5Cl2Ce0.01Eu0.01,Sr3Al2O5Cl2,Ce,3,0.01,Eu,2,0.01,298,609,,,,,,330,215,330,,1.584331224,38.4,444,https://doi.org/10.1063/1.3094753,AIP,mp-559224, icsd-68365,1.190181263,Applied Physics Letters,0003-6951,2009
