Repository: silverlight001/ipop-eu-valence-reproduction

# IPOP Eu 发射波长复现、泛化审计与价态建模
> Reproducible machine-learning benchmark for Eu-activated inorganic phosphors, with leakage-aware evaluation and an explicit Eu(II)/Eu(III) comparison.

本项目复现并审计 Jang 等人 2024 年发表于 *Scientific Reports* 的 IPOP 无机荧光粉数据集发射波长模型，重点回答两个问题：

1. 仅使用化学组成和测量条件时，模型在随机划分与真正的材料外推场景中表现如何？
2. 原论文将 Eu²⁺与 Eu³⁺混合训练；显式区分价态后，预测是否更可靠？

项目公开完整代码、固定数据版本、校验哈希、数据处理结果、折划分、逐样本预测、超参数、指标表、图表和中文讨论，目标是让其他研究者可以直接审查、复跑和扩展。

## 一眼看懂核心结论

- IPOP 主表明确提供 `1st dopant valency` 和 `2nd dopant valency`；价态并非从发射峰或化学式猜测。
- 1665 条 Eu 发射样本全部成功回连价态，其中 Eu²⁺ 626 条、Eu³⁺ 1039 条，无缺失或冲突。
- 分价态训练在四种评估协议中均降低总体 MAE，改善 1.415–3.765 nm。

File: data/raw/Inorganic_Phosphor_Optical_Properties_DB_20230908_IPOP_ver3.csv (part 15 of 25)
3,Ba2Bi0.6V3O11Eu0.4,Ba2Bi0.6V3O11,Eu,3,0.4,,,,298,619,,,,,,394,394,465,,6,1000000,619,https://doi.org/10.1016/j.dyepig.2016.04.052,ESV,mp-559941 , icsd-78156,0.979536504,Dyes and Pigments,0143-7208,2016
4,Ba2Bi0.4V3O11Eu0.6,Ba2Bi0.4V3O11,Eu,3,0.6,,,,298,619,0.65,0.35,,,451,394,394,465,,5.982271233,960000,619,https://doi.org/10.1016/j.dyepig.2016.04.052,ESV,mp-559941 , icsd-78156,1.035120852,Dyes and Pigments,0143-7208,2016
5,Ba2Bi0.2V3O11Eu0.8,Ba2Bi0.2V3O11,Eu,3,0.8,,,,298,619,,,,,,394,394,465,,5.755874856,570000,619,https://doi.org/10.1016/j.dyepig.2016.04.052,ESV,mp-559941 , icsd-78156,0.989919239,Dyes and Pigments,0143-7208,2016
6,Ba2V3O11Eu1,Ba2V3O11,Eu,3,1,,,,298,619,,,,,,394,394,465,,5.278753601,190000,619,https://doi.org/10.1016/j.dyepig.2016.04.052,ESV,mp-559941 , icsd-78156,0.968880417,Dyes and Pigments,0143-7208,2016
2694,Sr3Al2O5Cl2Eu0.04,Sr3Al2O5Cl2,Eu,2,0.04,,,,298,609,0.52,0.46,,,,350,350,,,,,609,https://doi.org/10.1063/1.3094753,AIP,mp-559224, icsd-68365,1.03540715,Applied Physics Letters,0003-6951,2009
2709,La2.9NbO7Sm0.1,La2.9NbO7,Sm,3,0.1,,,,298,648,0.54,0.443,,,,250,250,,,,,648,https://doi.org/10.1111/jace.17805,Wiley,"mp-560349,mp-12287", icsd-79481 icsd-190728 icsd-10058,1.226057422,Journal of the American Ceramic Society,0002-7820,2021
2710,La2.9NbO7Sm0.1,La2.9NbO7,Sm,3,0.1,,,,298,648,0.609,0.387,,,,405,250,,,,,648,https://doi.org/10.1111/jace.17805,Wiley,"mp-560349,mp-12287", icsd-79481 icsd-190728 icsd-10058,1.187500316,Journal of the American Ceramic Society,0002-7820,2021
2711,LaMgGa10.995O19Cr0.005,LaMgGa10.995O19,Cr,3,0.005,,,,298,712,,,,,520,410,,,,6.640481437,4370000,712,https://doi.org/10.1039/D0QI00063A,RSC,,,1.156486104,Inorganic Chemistry Frontiers,2052-1553,2020
2712,LaMgGa10.99O19Cr0.01,LaMgGa10.99O19,Cr,3,0.01,,,,298,712,,,,,,410,,,,6.630427875,4270000,712,https://doi.org/10.1039/D0QI00063A,RSC,,,1.436037466,Inorganic Chemistry Frontiers,2052-1553,2020
2713,LaMgGa10.98O19Cr0.02,LaMgGa10.98O19,Cr,3,0.02,,,,298,712,,,,,,410,,,,6.598790507,3970000,712,https://doi.org/10.1039/D0QI00063A,RSC,,,1.923308911,Inorganic Chemistry Frontiers,2052-1553,2020
2714,LaMgGa10.95O19Cr0.05,LaMgGa10.95O19,Cr,3,0.05,,,,298,712,,,83.8,33.5,,410,,,,6.5289167,3380000,712,https://doi.org/10.1039/D0QI00063A,RSC,,,1.876037502,Inorganic Chemistry Frontiers,2052-1553,2020
2715,LaMgGa10.9O19Cr0.1,LaMgGa10.9O19,Cr,3,0.1,,,,298,712,,,,,,410,,,,6.480006943,3020000,712,https://doi.org/10.1039/D0QI00063A,RSC,,,1.038280655,Inorganic Chemistry Frontiers,2052-1553,2020
2716,LaMgGa10.8O19Cr0.2,LaMgGa10.8O19,Cr,3,0.2,,,,298,770,,,82.6,44.5,560,410,,,,6.161368002,1450000,770,https://doi.org/10.1039/D0QI00063A,RSC,,,0.973633392,Inorganic Chemistry Frontiers,2052-1553,2020
2717,Sc0.99BO3Cr0.01,Sc0.99BO3,Cr,3,0.01,,,,298,800,,,,,,450,460,645,,5.021189299,105000,800,https://doi.org/10.1039/C8RA01084F,RSC,mp-8697, icsd-65010 icsd-195099,0.981483308,RSC Advances,2046-2069,2018
2718,Sc0.98BO3Cr0.02,Sc0.98BO3,Cr,3,0.02,,,,298,800,,,65,,423,450,460,645,,4.973127854,94000,800,https://doi.org/10.1039/C8RA01084F,RSC,mp-8697, icsd-65010 icsd-195099,0.990641922,RSC Advances,2046-2069,2018
2719,Sc0.97BO3Cr0.03,Sc0.97BO3,Cr,3,0.03,,,,298,800,,,,,,450,460,645,,4.919078092,83000,800,https://doi.org/10.1039/C8RA01084F,RSC,mp-8697, icsd-65010 icsd-195099,1.062536254,RSC Advances,2046-2069,2018
2720,Sc0.95BO3Cr0.05,Sc0.95BO3,Cr,3,0.05,,,,298,800,,,,,,450,460,645,,4.826074803,67000,800,https://doi.org/10.1039/C8RA01084F,RSC,mp-8697, icsd-65010 icsd-195099,0.988546982,RSC Advances,2046-2069,2018
2721,Sc0.92BO3Cr0.08,Sc0.92BO3,Cr,3,0.08,,,,298,800,,,,,,450,460,645,,4.612783857,41000,800,https://doi.org/10.1039/C8RA01084F,RSC,mp-8697, icsd-65010 icsd-195099,1.032776243,RSC Advances,2046-2069,2018
2722,Ca2YSb0.999O6Mn0.001,Ca2YSb0.999O6,Mn,4,0.001,,,,298,680,,,,,,340,340,,,5.387389826,244000,680,https://doi.org/10.1039/C8DT00992A,RSC,,,1.098303403,Dalton Transactions,1477-9226,2018
2723,Ca2YSb0.997O6Mn0.003,Ca2YSb0.997O6,Mn,4,0.003,,,,298,680,,,,,,340,340,,,5.350248018,224000,680,https://doi.org/10.1039/C8DT00992A,RSC,,,1.045947705,Dalton Transactions,1477-9226,2018
2724,Ca2YSb0.997O6Mn0.003,Ca2YSb0.997O6,Mn,4,0.003,,,,298,680,,,62.6,,,365,,,,,,,https://doi.org/10.1039/C8DT00992A,RSC,,,1.024944521,Dalton Transactions,1477-9226,2018
2725,Ca2YSb0.997O6Mn0.003,Ca2YSb0.997O6,Mn,4,0.003,,,,298,680,,,19.72,,405,470,,,,,,,https://doi.org/10.1039/C8DT00992A,RSC,,,1.143129013,Dalton Transactions,1477-9226,2018
2726,Ca2YSb0.995O6Mn0.005,Ca2YSb0.995O6,Mn,4,0.005,,,,298,680,,,,,,340,340,,,5.285557309,193000,680,https://doi.org/10.1039/C8DT00992A,RSC,,,0.983394785,Dalton Transactions,1477-9226,2018
2727,Ca2YSb0.99O6Mn0.01,Ca2YSb0.99O6,Mn,4,0.01,,,,298,680,,,,,,340,340,,,5.23299611,171000,680,https://doi.org/10.1039/C8DT00992A,RSC,,,1.002227453,Dalton Transactions,1477-9226,2018
2728,Ca2YSb0.985O6Mn0.015,Ca2YSb0.985O6,Mn,4,0.015,,,,298,680,,,,,,340,340,,,5.167317335,147000,680,https://doi.org/10.1039/C8DT00992A,RSC,,,1.021130737,Dalton Transactions,1477-9226,2018
2729,Ca2YSb0.98O6Mn0.02,Ca2YSb0.98O6,Mn,4,0.02,,,,298,680,,,,,,340,340,,,4.977723605,95000,680,https://doi.org/10.1039/C8DT00992A,RSC,,,0.993489428,Dalton Transactions,1477-9226,2018
2730,Ca2YSb0.997O6Li0.003Mn0.003,Ca2YSb0.997O6Li0.003,Mn,4,0.003,,,,298,680,,,,,,340,340,,,5.459392488,288000,680,https://doi.org/10.1039/C8DT00992A,RSC,,,1.011773942,Dalton Transactions,1477-9226,2018
2731,Ca2YSb0.997O6Mg0.003Mn0.003,Ca2YSb0.997O6Mg0.003,Mn,4,0.003,,,,298,680,,,,,,340,340,,,5.444044796,278000,680,https://doi.org/10.1039/C8DT00992A,RSC,,,0.984033247,Dalton Transactions,1477-9226,2018
2732,Ca2YSb0.997O6Na0.003Mn0.003,Ca2YSb0.997O6Na0.003,Mn,4,0.003,,,,298,680,,,,,,340,340,,,5.424881637,266000,680,https://doi.org/10.1039/C8DT00992A,RSC,,,1.038383998,Dalton Transactions,1477-9226,2018
2733,Ca2YSb0.997O6K0.003Mn0.003,Ca2YSb0.997O6K0.003,Mn,4,0.003,,,,298,680,,,,,,340,340,,,5.411619706,258000,680,https://doi.org/10.1039/C8DT00992A,RSC,,,1.050946153,Dalton Transactions,1477-9226,2018
2734,KCaYP2O8Eu0.01,KCaYP2O8,Eu,2,0.01,,,,298,469,0.1853,0.2627,35.8,21.4,,380,380,,,2.662757832,460,469,https://doi.org/10.1021/ic3007102,ACS,,,0.969251858,Inorganic Chemistry,0020-1669,2012
2735,KCaYP2O8Eu0.01Mn0.01,KCaYP2O8,Eu,2,0.01,Mn,2,0.01,298,469,0.2107,0.2796,,,,380,380,,,,,469,https://doi.org/10.1021/ic3007102,ACS,,,1.066239403,Inorganic Chemistry,0020-1669,2012
2736,KCaYP2O8Eu0.01Mn0.02,KCaYP2O8,Eu,2,0.01,Mn,2,0.02,298,469,0.2399,0.3032,,,,380,380,,,2.653212514,450,469,https://doi.org/10.1021/ic3007102,ACS,,,0.990574172,Inorganic Chemistry,0020-1669,2012
2737,KCaYP2O8Eu0.01Mn0.04,KCaYP2O8,Eu,2,0.01,Mn,2,0.04,298,469,0.3001,0.3102,,,,380,380,,,2.633468456,430,469,https://doi.org/10.1021/ic3007102,ACS,,,0.987248558,Inorganic Chemistry,0020-1669,2012
2738,KCaYP2O8Eu0.01Mn0.05,KCaYP2O8,Eu,2,0.01,Mn,2,0.05,298,469,0.335,0.3203,,,603,380,380,,,2.591064607,390,469,https://doi.org/10.1021/ic3007102,ACS,,,0.995494064,Inorganic Chemistry,0020-1669,2012
2739,KCaYP2O8Eu0.01Mn0.07,KCaYP2O8,Eu,2,0.01,Mn,2,0.07,298,655,0.381,0.2951,,,,380,380,,,2.322219295,210,469,https://doi.org/10.1021/ic3007102,ACS,,,1.085320017,Inorganic Chemistry,0020-1669,2012
2740,KCaYP2O8Eu0.01Mn0.1,KCaYP2O8,Eu,2,0.01,Mn,2,0.1,298,655,0.3919,0.2867,,,,380,380,,,2.255272505,180,469,https://doi.org/10.1021/ic3007102,ACS,,,1.069664009,Inorganic Chemistry,0020-1669,2012
2741,Y1.98SiO5Ce0.01,Y1.98SiO5,Ce,3,0.01,,,,298,423,0.177,0.122,,,,355,355,,,1.369401414,23.41,423,https://doi.org/10.1021/jp412702g,ACS,"mp-3520,mp-554420", icsd-291362 icsd-28021 icsd-27003 icsd-291358 icsd-51591 icsd-153076,1.283748689,Journal of Physical Chemistry C,1932-7447,2014
2742,Y1.96SiO5Ce0.01Tb0.01,Y1.96SiO5,Ce,3,0.01,Tb,3,0.01,298,545,0.223,0.252,,,,355,355,,,1.323664536,21.07,423,https://doi.org/10.1021/jp412702g,ACS,"mp-3520,mp-554420", icsd-291362 icsd-28021 icsd-27003 icsd-291358 icsd-51591 icsd-153076,1.10942048,Journal of Physical Chemistry C,1932-7447,2014
2743,Y1.92SiO5Ce0.01Tb0.03,Y1.92SiO5,Ce,3,0.01,Tb,3,0.03,298,545,0.257,0.333,,,,355,355,,,1.271144318,18.67,423,https://doi.org/10.1021/jp412702g,ACS,"mp-3520,mp-554420", icsd-291362 icsd-28021 icsd-27003 icsd-291358 icsd-51591 icsd-153076,1.109819605,Journal of Physical Chemistry C,1932-7447,2014
2744,Y1.8SiO5Ce0.01Tb0.09,Y1.8SiO5,Ce,3,0.01,Tb,3,0.09,298,545,0.312,0.462,,,,355,355,,,1.243286146,17.51,423,https://doi.org/10.1021/jp412702g,ACS,"mp-3520,mp-554420", icsd-291362 icsd-28021 icsd-27003 icsd-291358 icsd-51591 icsd-153076,1.034958613,Journal of Physical Chemistry C,1932-7447,2014
2745,Y1.68SiO5Ce0.01Tb0.15,Y1.68SiO5,Ce,3,0.01,Tb,3,0.15,298,545,0.335,0.508,,,,355,355,,,1.232487866,17.08,423,https://doi.org/10.1021/jp412702g,ACS,"mp-3520,mp-554420", icsd-291362 icsd-28021 icsd-27003 icsd-291358 icsd-51591 icsd-153076,1.089740487,Journal of Physical Chemistry C,1932-7447,2014
2746,Y1.38SiO5Ce0.01Tb0.3,Y1.38SiO5,Ce,3,0.01,Tb,3,0.3,298,545,0.374,0.508,,,,355,355,,,1.21031852,16.23,423,https://doi.org/10.1021/jp412702g,ACS,"mp-3520,mp-554420", icsd-291362 icsd-28021 icsd-27003 icsd-291358 icsd-51591 icsd-153076,1.063543892,Journal of Physical Chemistry C,1932-7447,2014
2747,Y0.98SiO5Ce0.01Tb0.5,Y0.98SiO5,Ce,3,0.01,Tb,3,0.5,298,545,0.385,0.501,,,,355,355,,,6.194791758,1566000,545,https://doi.org/10.1021/jp412702g,ACS,"mp-3520,mp-554420", icsd-291362 icsd-28021 icsd-27003 icsd-291358 icsd-51591 icsd-153076,1.092997969,Journal of Physical Chemistry C,1932-7447,2014
2755,MgY4Si3O13Eu0.03,MgY4Si3O13,Eu,3,0.03,,,,298,395,0.635,0.364,,,,355,355,,,1.467711673,29.357,395,https://doi.org/10.1016/j.ceramint.2017.09.005,ESV,,,1.098647761,Ceramics International,0272-8842,2017
2756,MgY4Si3O13Tb0.1,MgY4Si3O13,Tb,3,0.1,,,,298,544,0.275,0.484,,,,237,237,,,,,544,https://doi.org/10.1016/j.ceramint.2017.09.005,ESV,,,1.091274726,Ceramics International,0272-8842,2017
2757,MgY4Si3O13Ce0.01,MgY4Si3O13,Ce,3,0.01,,,,298,616,0.17,0.069,,,,262,262,,,,,616,https://doi.org/10.1016/j.ceramint.2017.09.005,ESV,,,1.06693167,Ceramics International,0272-8842,2017
2758,MgY4Si3O13Ce0.01Tb0.03,MgY4Si3O13,Ce,3,0.01,Tb,3,0.03,298,544,0.189,0.195,,,,320,,,,1.461258353,28.924,395,https://doi.org/10.1016/j.ceramint.2017.09.005,ESV,,,0.983548034,Ceramics International,0272-8842,2017
2759,MgY4Si3O13Ce0.01Tb0.1,MgY4Si3O13,Ce,3,0.01,Tb,3,0.1,298,544,0.208,0.257,,,,320,,,,1.442777558,27.719,395,https://doi.org/10.1016/j.ceramint.2017.09.005,ESV,,,0.983412274,Ceramics International,0272-8842,2017
2760,MgY4Si3O13Ce0.01Tb0.14,MgY4Si3O13,Ce,3,0.01,Tb,3,0.14,298,544,0.226,0.317,,,,320,,,,1.427356256,26.752,395,https://doi.org/10.1016/j.ceramint.2017.09.005,ESV,,,0.983947569,Ceramics International,0272-8842,2017
2761,MgY4Si3O13Ce0.01Tb0.25,MgY4Si3O13,Ce,3,0.01,Tb,3,0.25,298,544,0.246,0.382,,,,320,,,,1.387834572,24.425,395,https://doi.org/10.1016/j.ceramint.2017.09.005,ESV,,,0.988275428,Ceramics International,0272-8842,2017
2762,MgY4Si3O13Ce0.01Tb0.3,MgY4Si3O13,Ce,3,0.01,Tb,3,0.3,298,544,0.257,0.416,,,,320,,,,1.386409779,24.345,395,https://doi.org/10.1016/j.ceramint.2017.09.005,ESV,,,0.988291642,Ceramics International,0272-8842,2017
2768,Ba0.95TiO3Eu0.05,Ba0.95TiO3,Eu,3,0.05,,,,298,615,0.61,0.38,,,,397,397,,,,,615,https://doi.org/10.1016/j.ceramint.2017.07.069,ESV,"mp-5020,mp-5777,mp-5986,mp-558125,mp-5933,mp-2998,mp-644497,mp-1076932,mp-995191,mp-19990,mp-504715", icsd-186463 icsd-73628 icsd-73634 icsd-73629 icsd-186461 icsd-73636 icsd-73633 icsd-73631 icsd-73635 icsd-100464 icsd-100463 icsd-186462 icsd-6102 icsd-73632 icsd-73630 icsd-31155 icsd-237109 icsd-73641 icsd-237106 icsd-73639 icsd-73640 icsd-73638 icsd-73637 icsd-186460 icsd-161340 icsd-161418 icsd-237107 icsd-30617 icsd-23758 icsd-245946 icsd-237105 icsd-185407 icsd-154345 icsd-73645 icsd-183932 icsd-186457 icsd-100801 icsd-189381 icsd-188644 icsd-100803 icsd-157806 icsd-73644 icsd-154343 icsd-164388 icsd-245944 icsd-186458 icsd-73646 icsd-100799 icsd-73643 icsd-237108 icsd-168763 icsd-100800 icsd-73642 icsd-15453 icsd-99737 icsd-100802 icsd-192889 icsd-245945 icsd-34637 icsd-130020 icsd-23759 icsd-67520 icsd-164385 icsd-31153 icsd-190835 icsd-186459 icsd-290023 icsd-95436 icsd-164387 icsd-248395 icsd-252558 icsd-55221 icsd-75240 icsd-164386 icsd-34619 icsd-186528 icsd-28851 icsd-27971 icsd-56093 icsd-187292 icsd-290019 icsd-187291 icsd-28854 icsd-29280 icsd-29146 icsd-28849 icsd-190924 icsd-99736 icsd-31890 icsd-27970 icsd-27975 icsd-27965 icsd-31885 icsd-27974 icsd-31884 icsd-31886 icsd-31889 icsd-27968 icsd-29147 icsd-31888 icsd-29148 icsd-28853 icsd-28848 icsd-28850 icsd-166225 icsd-95437 icsd-186437 icsd-28620 icsd-27966 icsd-43125 icsd-67519 icsd-27969 icsd-185374 icsd-154344 icsd-100804 icsd-252562 icsd-27967 icsd-31887 icsd-27977 icsd-27973 icsd-27976 icsd-67518 icsd-27972 icsd-28852 icsd-154346 icsd-161341 icsd-161419 icsd-161341 icsd-109327,1.006885613,Ceramics International,0272-8842,2017
2769,Ba0.94TiO3K0.01Eu0.05,Ba0.94TiO3K0.01,Eu,3,0.05,,,,298,615,0.62,0.38,,,,397,397,,,,,615,https://doi.org/10.1016/j.ceramint.2017.07.069,ESV,"mp-5020,mp-5777,mp-5986,mp-558125,mp-5933,mp-2998,mp-644497,mp-1076932,mp-995191,mp-19990,mp-504715", icsd-186463 icsd-73628 icsd-73634 icsd-73629 icsd-186461 icsd-73636 icsd-73633 icsd-73631 icsd-73635 icsd-100464 icsd-100463 icsd-186462 icsd-6102 icsd-73632 icsd-73630 icsd-31155 icsd-237109 icsd-73641 icsd-237106 icsd-73639 icsd-73640 icsd-73638 icsd-73637 icsd-186460 icsd-161340 icsd-161418 icsd-237107 icsd-30617 icsd-23758 icsd-245946 icsd-237105 icsd-185407 icsd-154345 icsd-73645 icsd-183932 icsd-186457 icsd-100801 icsd-189381 icsd-188644 icsd-100803 icsd-157806 icsd-73644 icsd-154343 icsd-164388 icsd-245944 icsd-186458 icsd-73646 icsd-100799 icsd-73643 icsd-237108 icsd-168763 icsd-100800 icsd-73642 icsd-15453 icsd-99737 icsd-100802 icsd-192889 icsd-245945 icsd-34637 icsd-130020 icsd-23759 icsd-67520 icsd-164385 icsd-31153 icsd-190835 icsd-186459 icsd-290023 icsd-95436 icsd-164387 icsd-248395 icsd-252558 icsd-55221 icsd-75240 icsd-164386 icsd-34619 icsd-186528 icsd-28851 icsd-27971 icsd-56093 icsd-187292 icsd-290019 icsd-187291 icsd-28854 icsd-29280 icsd-29146 icsd-28849 icsd-190924 icsd-99736 icsd-31890 icsd-27970 icsd-27975 icsd-27965 icsd-31885 icsd-27974 icsd-31884 icsd-31886 icsd-31889 icsd-27968 icsd-29147 icsd-31888 icsd-29148 icsd-28853 icsd-28848 icsd-28850 icsd-166225 icsd-95437 icsd-186437 icsd-28620 icsd-27966 icsd-43125 icsd-67519 icsd-27969 icsd-185374 icsd-154344 icsd-100804 icsd-252562 icsd-27967 icsd-31887 icsd-27977 icsd-27973 icsd-27976 icsd-67518 icsd-27972 icsd-28852 icsd-154346 icsd-161341 icsd-161419 icsd-161341 icsd-109327,1.090327356,Ceramics International,0272-8842,2017
2770,Ba0.93TiO3K0.02Eu0.05,Ba0.93TiO3K0.02,Eu,3,0.05,,,,298,615,0.61,0.39,,,,397,397,,,,,615,https://doi.org/10.1016/j.ceramint.2017.07.069,ESV,"mp-5020,mp-5777,mp-5986,mp-558125,mp-5933,mp-2998,mp-644497,mp-1076932,mp-995191,mp-19990,mp-504715", icsd-186463 icsd-73628 icsd-73634 icsd-73629 icsd-186461 icsd-73636 icsd-73633 icsd-73631 icsd-73635 icsd-100464 icsd-100463 icsd-186462 icsd-6102 icsd-73632 icsd-73630 icsd-31155 icsd-237109 icsd-73641 icsd-237106 icsd-73639 icsd-73640 icsd-73638 icsd-73637 icsd-186460 icsd-161340 icsd-161418 icsd-237107 icsd-30617 icsd-23758 icsd-245946 icsd-237105 icsd-185407 icsd-154345 icsd-73645 icsd-183932 icsd-186457 icsd-100801 icsd-189381 icsd-188644 icsd-100803 icsd-157806 icsd-73644 icsd-154343 icsd-164388 icsd-245944 icsd-186458 icsd-73646 icsd-100799 icsd-73643 icsd-237108 icsd-168763 icsd-100800 icsd-73642 icsd-15453 icsd-99737 icsd-100802 icsd-192889 icsd-245945 icsd-34637 icsd-130020 icsd-23759 icsd-67520 icsd-164385 icsd-31153 icsd-190835 icsd-186459 icsd-290023 icsd-95436 icsd-164387 icsd-248395 icsd-252558 icsd-55221 icsd-75240 icsd-164386 icsd-34619 icsd-186528 icsd-28851 icsd-27971 icsd-56093 icsd-187292 icsd-290019 icsd-187291 icsd-28854 icsd-29280 icsd-29146 icsd-28849 icsd-190924 icsd-99736 icsd-31890 icsd-27970 icsd-27975 icsd-27965 icsd-31885 icsd-27974 icsd-31884 icsd-31886 icsd-31889 icsd-27968 icsd-29147 icsd-31888 icsd-29148 icsd-28853 icsd-28848 icsd-28850 icsd-166225 icsd-95437 icsd-186437 icsd-28620 icsd-27966 icsd-43125 icsd-67519 icsd-27969 icsd-185374 icsd-154344 icsd-100804 icsd-252562 icsd-27967 icsd-31887 icsd-27977 icsd-27973 icsd-27976 icsd-67518 icsd-27972 icsd-28852 icsd-154346 icsd-161341 icsd-161419 icsd-161341 icsd-109327,1.089560053,Ceramics International,0272-8842,2017
2771,Ba0.91TiO3K0.04Eu0.05,Ba0.91TiO3K0.04,Eu,3,0.05,,,,298,615,0.61,0.38,,,,397,397,,,,,615,https://doi.org/10.1016/j.ceramint.2017.07.069,ESV,"mp-5020,mp-5777,mp-5986,mp-558125,mp-5933,mp-2998,mp-644497,mp-1076932,mp-995191,mp-19990,mp-504715", icsd-186463 icsd-73628 icsd-73634 icsd-73629 icsd-186461 icsd-73636 icsd-73633 icsd-73631 icsd-73635 icsd-100464 icsd-100463 icsd-186462 icsd-6102 icsd-73632 icsd-73630 icsd-31155 icsd-237109 icsd-73641 icsd-237106 icsd-73639 icsd-73640 icsd-73638 icsd-73637 icsd-186460 icsd-161340 icsd-161418 icsd-237107 icsd-30617 icsd-23758 icsd-245946 icsd-237105 icsd-185407 icsd-154345 icsd-73645 icsd-183932 icsd-186457 icsd-100801 icsd-189381 icsd-188644 icsd-100803 icsd-157806 icsd-73644 icsd-154343 icsd-164388 icsd-245944 icsd-186458 icsd-73646 icsd-100799 icsd-73643 icsd-237108 icsd-168763 icsd-100800 icsd-73642 icsd-15453 icsd-99737 icsd-100802 icsd-192889 icsd-245945 icsd-34637 icsd-130020 icsd-23759 icsd-67520 icsd-164385 icsd-31153 icsd-190835 icsd-186459 icsd-290023 icsd-95436 icsd-164387 icsd-248395 icsd-252558 icsd-55221 icsd-75240 icsd-164386 icsd-34619 icsd-186528 icsd-28851 icsd-27971 icsd-56093 icsd-187292 icsd-290019 icsd-187291 icsd-28854 icsd-29280 icsd-29146 icsd-28849 icsd-190924 icsd-99736 icsd-31890 icsd-27970 icsd-27975 icsd-27965 icsd-31885 icsd-27974 icsd-31884 icsd-31886 icsd-31889 icsd-27968 icsd-29147 icsd-31888 icsd-29148 icsd-28853 icsd-28848 icsd-28850 icsd-166225 icsd-95437 icsd-186437 icsd-28620 icsd-27966 icsd-43125 icsd-67519 icsd-27969 icsd-185374 icsd-154344 icsd-100804 icsd-252562 icsd-27967 icsd-31887 icsd-27977 icsd-27973 icsd-27976 icsd-67518 icsd-27972 icsd-28852 icsd-154346 icsd-161341 icsd-161419 icsd-161341 icsd-109327,1.089348505,Ceramics International,0272-8842,2017
2772,Ba0.89TiO3K0.06Eu0.05,Ba0.89TiO3K0.06,Eu,3,0.05,,,,298,615,0.63,0.37,,,427,397,397,,,5.857935265,721000,615,https://doi.org/10.1016/j.ceramint.2017.07.069,ESV,"mp-5020,mp-5777,mp-5986,mp-558125,mp-5933,mp-2998,mp-644497,mp-1076932,mp-995191,mp-19990,mp-504715", icsd-186463 icsd-73628 icsd-73634 icsd-73629 icsd-186461 icsd-73636 icsd-73633 icsd-73631 icsd-73635 icsd-100464 icsd-100463 icsd-186462 icsd-6102 icsd-73632 icsd-73630 icsd-31155 icsd-237109 icsd-73641 icsd-237106 icsd-73639 icsd-73640 icsd-73638 icsd-73637 icsd-186460 icsd-161340 icsd-161418 icsd-237107 icsd-30617 icsd-23758 icsd-245946 icsd-237105 icsd-185407 icsd-154345 icsd-73645 icsd-183932 icsd-186457 icsd-100801 icsd-189381 icsd-188644 icsd-100803 icsd-157806 icsd-73644 icsd-154343 icsd-164388 icsd-245944 icsd-186458 icsd-73646 icsd-100799 icsd-73643 icsd-237108 icsd-168763 icsd-100800 icsd-73642 icsd-15453 icsd-99737 icsd-100802 icsd-192889 icsd-245945 icsd-34637 icsd-130020 icsd-23759 icsd-67520 icsd-164385 icsd-31153 icsd-190835 icsd-186459 icsd-290023 icsd-95436 icsd-164387 icsd-248395 icsd-252558 icsd-55221 icsd-75240 icsd-164386 icsd-34619 icsd-186528 icsd-28851 icsd-27971 icsd-56093 icsd-187292 icsd-290019 icsd-187291 icsd-28854 icsd-29280 icsd-29146 icsd-28849 icsd-190924 icsd-99736 icsd-31890 icsd-27970 icsd-27975 icsd-27965 icsd-31885 icsd-27974 icsd-31884 icsd-31886 icsd-31889 icsd-27968 icsd-29147 icsd-31888 icsd-29148 icsd-28853 icsd-28848 icsd-28850 icsd-166225 icsd-95437 icsd-186437 icsd-28620 icsd-27966 icsd-43125 icsd-67519 icsd-27969 icsd-185374 icsd-154344 icsd-100804 icsd-252562 icsd-27967 icsd-31887 icsd-27977 icsd-27973 icsd-27976 icsd-67518 icsd-27972 icsd-28852 icsd-154346 icsd-161341 icsd-161419 icsd-161341 icsd-109327,1.046054658,Ceramics International,0272-8842,2017
2773,Ba0.87TiO3K0.08Eu0.05,Ba0.87TiO3K0.08,Eu,3,0.05,,,,298,615,0.59,0.4,,,,397,397,,,,,615,https://doi.org/10.1016/j.ceramint.2017.07.069,ESV,"mp-5020,mp-5777,mp-5986,mp-558125,mp-5933,mp-2998,mp-644497,mp-1076932,mp-995191,mp-19990,mp-504715", icsd-186463 icsd-73628 icsd-73634 icsd-73629 icsd-186461 icsd-73636 icsd-73633 icsd-73631 icsd-73635 icsd-100464 icsd-100463 icsd-186462 icsd-6102 icsd-73632 icsd-73630 icsd-31155 icsd-237109 icsd-73641 icsd-237106 icsd-73639 icsd-73640 icsd-73638 icsd-73637 icsd-186460 icsd-161340 icsd-161418 icsd-237107 icsd-30617 icsd-23758 icsd-245946 icsd-237105 icsd-185407 icsd-154345 icsd-73645 icsd-183932 icsd-186457 icsd-100801 icsd-189381 icsd-188644 icsd-100803 icsd-157806 icsd-73644 icsd-154343 icsd-164388 icsd-245944 icsd-186458 icsd-73646 icsd-100799 icsd-73643 icsd-237108 icsd-168763 icsd-100800 icsd-73642 icsd-15453 icsd-99737 icsd-100802 icsd-192889 icsd-245945 icsd-34637 icsd-130020 icsd-23759 icsd-67520 icsd-164385 icsd-31153 icsd-190835 icsd-186459 icsd-290023 icsd-95436 icsd-164387 icsd-248395 icsd-252558 icsd-55221 icsd-75240 icsd-164386 icsd-34619 icsd-186528 icsd-28851 icsd-27971 icsd-56093 icsd-187292 icsd-290019 icsd-187291 icsd-28854 icsd-29280 icsd-29146 icsd-28849 icsd-190924 icsd-99736 icsd-31890 icsd-27970 icsd-27975 icsd-27965 icsd-31885 icsd-27974 icsd-31884 icsd-31886 icsd-31889 icsd-27968 icsd-29147 icsd-31888 icsd-29148 icsd-28853 icsd-28848 icsd-28850 icsd-166225 icsd-95437 icsd-186437 icsd-28620 icsd-27966 icsd-43125 icsd-67519 icsd-27969 icsd-185374 icsd-154344 icsd-100804 icsd-252562 icsd-27967 icsd-31887 icsd-27977 icsd-27973 icsd-27976 icsd-67518 icsd-27972 icsd-28852 icsd-154346 icsd-161341 icsd-161419 icsd-161341 icsd-109327,1.11779337,Ceramics International,0272-8842,2017
2774,Ba0.89TiO3K0.06Eu0.05,Ba0.89TiO3K0.06,Eu,3,0.05,,,,325,615,0.61,0.38,,,,397,397,,,5.863917377,731000,615,https://doi.org/10.1016/j.ceramint.2017.07.069,ESV,"mp-5020,mp-5777,mp-5986,mp-558125,mp-5933,mp-2998,mp-644497,mp-1076932,mp-995191,mp-19990,mp-504715", icsd-186463 icsd-73628 icsd-73634 icsd-73629 icsd-186461 icsd-73636 icsd-73633 icsd-73631 icsd-73635 icsd-100464 icsd-100463 icsd-186462 icsd-6102 icsd-73632 icsd-73630 icsd-31155 icsd-237109 icsd-73641 icsd-237106 icsd-73639 icsd-73640 icsd-73638 icsd-73637 icsd-186460 icsd-161340 icsd-161418 icsd-237107 icsd-30617 icsd-23758 icsd-245946 icsd-237105 icsd-185407 icsd-154345 icsd-73645 icsd-183932 icsd-186457 icsd-100801 icsd-189381 icsd-188644 icsd-100803 icsd-157806 icsd-73644 icsd-154343 icsd-164388 icsd-245944 icsd-186458 icsd-73646 icsd-100799 icsd-73643 icsd-237108 icsd-168763 icsd-100800 icsd-73642 icsd-15453 icsd-99737 icsd-100802 icsd-192889 icsd-245945 icsd-34637 icsd-130020 icsd-23759 icsd-67520 icsd-164385 icsd-31153 icsd-190835 icsd-186459 icsd-290023 icsd-95436 icsd-164387 icsd-248395 icsd-252558 icsd-55221 icsd-75240 icsd-164386 icsd-34619 icsd-186528 icsd-28851 icsd-27971 icsd-56093 icsd-187292 icsd-290019 icsd-187291 icsd-28854 icsd-29280 icsd-29146 icsd-28849 icsd-190924 icsd-99736 icsd-31890 icsd-27970 icsd-27975 icsd-27965 icsd-31885 icsd-27974 icsd-31884 icsd-31886 icsd-31889 icsd-27968 icsd-29147 icsd-31888 icsd-29148 icsd-28853 icsd-28848 icsd-28850 icsd-166225 icsd-95437 icsd-186437 icsd-28620 icsd-27966 icsd-43125 icsd-67519 icsd-27969 icsd-185374 icsd-154344 icsd-100804 icsd-252562 icsd-27967 icsd-31887 icsd-27977 icsd-27973 icsd-27976 icsd-67518 icsd-27972 icsd-28852 icsd-154346 icsd-161341 icsd-161419 icsd-161341 icsd-109327,1.014589699,Ceramics International,0272-8842,2017
2775,Ba0.89TiO3K0.06Eu0.05,Ba0.89TiO3K0.06,Eu,3,0.05,,,,350,615,0.59,0.4,,,,397,397,,,5.860338007,725000,615,https://doi.org/10.1016/j.ceramint.2017.07.069,ESV,"mp-5020,mp-5777,mp-5986,mp-558125,mp-5933,mp-2998,mp-644497,mp-1076932,mp-995191,mp-19990,mp-504715", icsd-186463 icsd-73628 icsd-73634 icsd-73629 icsd-186461 icsd-73636 icsd-73633 icsd-73631 icsd-73635 icsd-100464 icsd-100463 icsd-186462 icsd-6102 icsd-73632 icsd-73630 icsd-31155 icsd-237109 icsd-73641 icsd-237106 icsd-73639 icsd-73640 icsd-73638 icsd-73637 icsd-186460 icsd-161340 icsd-161418 icsd-237107 icsd-30617 icsd-23758 icsd-245946 icsd-237105 icsd-185407 icsd-154345 icsd-73645 icsd-183932 icsd-186457 icsd-100801 icsd-189381 icsd-188644 icsd-100803 icsd-157806 icsd-73644 icsd-154343 icsd-164388 icsd-245944 icsd-186458 icsd-73646 icsd-100799 icsd-73643 icsd-237108 icsd-168763 icsd-100800 icsd-73642 icsd-15453 icsd-99737 icsd-100802 icsd-192889 icsd-245945 icsd-34637 icsd-130020 icsd-23759 icsd-67520 icsd-164385 icsd-31153 icsd-190835 icsd-186459 icsd-290023 icsd-95436 icsd-164387 icsd-248395 icsd-252558 icsd-55221 icsd-75240 icsd-164386 icsd-34619 icsd-186528 icsd-28851 icsd-27971 icsd-56093 icsd-187292 icsd-290019 icsd-187291 icsd-28854 icsd-29280 icsd-29146 icsd-28849 icsd-190924 icsd-99736 icsd-31890 icsd-27970 icsd-27975 icsd-27965 icsd-31885 icsd-27974 icsd-31884 icsd-31886 icsd-31889 icsd-27968 icsd-29147 icsd-31888 icsd-29148 icsd-28853 icsd-28848 icsd-28850 icsd-166225 icsd-95437 icsd-186437 icsd-28620 icsd-27966 icsd-43125 icsd-67519 icsd-27969 icsd-185374 icsd-154344 icsd-100804 icsd-252562 icsd-27967 icsd-31887 icsd-27977 icsd-27973 icsd-27976 icsd-67518 icsd-27972 icsd-28852 icsd-154346 icsd-161341 icsd-161419 icsd-161341 icsd-109327,1.046743562,Ceramics International,0272-8842,2017
2776,Ba0.89TiO3K0.06Eu0.05,Ba0.89TiO3K0.06,Eu,3,0.05,,,,375,615,0.6,0.39,,,,397,397,,,5.850646235,709000,615,https://doi.org/10.1016/j.ceramint.2017.07.069,ESV,"mp-5020,mp-5777,mp-5986,mp-558125,mp-5933,mp-2998,mp-644497,mp-1076932,mp-995191,mp-19990,mp-504715", icsd-186463 icsd-73628 icsd-73634 icsd-73629 icsd-186461 icsd-73636 icsd-73633 icsd-73631 icsd-73635 icsd-100464 icsd-100463 icsd-186462 icsd-6102 icsd-73632 icsd-73630 icsd-31155 icsd-237109 icsd-73641 icsd-237106 icsd-73639 icsd-73640 icsd-73638 icsd-73637 icsd-186460 icsd-161340 icsd-161418 icsd-237107 icsd-30617 icsd-23758 icsd-245946 icsd-237105 icsd-185407 icsd-154345 icsd-73645 icsd-183932 icsd-186457 icsd-100801 icsd-189381 icsd-188644 icsd-100803 icsd-157806 icsd-73644 icsd-154343 icsd-164388 icsd-245944 icsd-186458 icsd-73646 icsd-100799 icsd-73643 icsd-237108 icsd-168763 icsd-100800 icsd-73642 icsd-15453 icsd-99737 icsd-100802 icsd-192889 icsd-245945 icsd-34637 icsd-130020 icsd-23759 icsd-67520 icsd-164385 icsd-31153 icsd-190835 icsd-186459 icsd-290023 icsd-95436 icsd-164387 icsd-248395 icsd-252558 icsd-55221 icsd-75240 icsd-164386 icsd-34619 icsd-186528 icsd-28851 icsd-27971 icsd-56093 icsd-187292 icsd-290019 icsd-187291 icsd-28854 icsd-29280 icsd-29146 icsd-28849 icsd-190924 icsd-99736 icsd-31890 icsd-27970 icsd-27975 icsd-27965 icsd-31885 icsd-27974 icsd-31884 icsd-31886 icsd-31889 icsd-27968 icsd-29147 icsd-31888 icsd-29148 icsd-28853 icsd-28848 icsd-28850 icsd-166225 icsd-95437 icsd-186437 icsd-28620 icsd-27966 icsd-43125 icsd-67519 icsd-27969 icsd-185374 icsd-154344 icsd-100804 icsd-252562 icsd-27967 icsd-31887 icsd-27977 icsd-27973 icsd-27976 icsd-67518 icsd-27972 icsd-28852 icsd-154346 icsd-161341 icsd-161419 icsd-161341 icsd-109327,1.089168571,Ceramics International,0272-8842,2017
2777,Ba0.89TiO3K0.06Eu0.05,Ba0.89TiO3K0.06,Eu,3,0.05,,,,400,615,0.57,0.41,,,,397,397,,,5.843232778,697000,615,https://doi.org/10.1016/j.ceramint.2017.07.069,ESV,"mp-5020,mp-5777,mp-5986,mp-558125,mp-5933,mp-2998,mp-644497,mp-1076932,mp-995191,mp-19990,mp-504715", icsd-186463 icsd-73628 icsd-73634 icsd-73629 icsd-186461 icsd-73636 icsd-73633 icsd-73631 icsd-73635 icsd-100464 icsd-100463 icsd-186462 icsd-6102 icsd-73632 icsd-73630 icsd-31155 icsd-237109 icsd-73641 icsd-237106 icsd-73639 icsd-73640 icsd-73638 icsd-73637 icsd-186460 icsd-161340 icsd-161418 icsd-237107 icsd-30617 icsd-23758 icsd-245946 icsd-237105 icsd-185407 icsd-154345 icsd-73645 icsd-183932 icsd-186457 icsd-100801 icsd-189381 icsd-188644 icsd-100803 icsd-157806 icsd-73644 icsd-154343 icsd-164388 icsd-245944 icsd-186458 icsd-73646 icsd-100799 icsd-73643 icsd-237108 icsd-168763 icsd-100800 icsd-73642 icsd-15453 icsd-99737 icsd-100802 icsd-192889 icsd-245945 icsd-34637 icsd-130020 icsd-23759 icsd-67520 icsd-164385 icsd-31153 icsd-190835 icsd-186459 icsd-290023 icsd-95436 icsd-164387 icsd-248395 icsd-252558 icsd-55221 icsd-75240 icsd-164386 icsd-34619 icsd-186528 icsd-28851 icsd-27971 icsd-56093 icsd-187292 icsd-290019 icsd-187291 icsd-28854 icsd-29280 icsd-29146 icsd-28849 icsd-190924 icsd-99736 icsd-31890 icsd-27970 icsd-27975 icsd-27965 icsd-31885 icsd-27974 icsd-31884 icsd-31886 icsd-31889 icsd-27968 icsd-29147 icsd-31888 icsd-29148 icsd-28853 icsd-28848 icsd-28850 icsd-166225 icsd-95437 icsd-186437 icsd-28620 icsd-27966 icsd-43125 icsd-67519 icsd-27969 icsd-185374 icsd-154344 icsd-100804 icsd-252562 icsd-27967 icsd-31887 icsd-27977 icsd-27973 icsd-27976 icsd-67518 icsd-27972 icsd-28852 icsd-154346 icsd-161341 icsd-161419 icsd-161341 icsd-109327,1.235820286,Ceramics International,0272-8842,2017
2778,Ba0.89TiO3K0.06Eu0.05,Ba0.89TiO3K0.06,Eu,3,0.05,,,,425,615,0.58,0.42,,,,397,397,,,5.830588669,677000,615,https://doi.org/10.1016/j.ceramint.2017.07.069,ESV,"mp-5020,mp-5777,mp-5986,mp-558125,mp-5933,mp-2998,mp-644497,mp-1076932,mp-995191,mp-19990,mp-504715", icsd-186463 icsd-73628 icsd-73634 icsd-73629 icsd-186461 icsd-73636 icsd-73633 icsd-73631 icsd-73635 icsd-100464 icsd-100463 icsd-186462 icsd-6102 icsd-73632 icsd-73630 icsd-31155 icsd-237109 icsd-73641 icsd-237106 icsd-73639 icsd-73640 icsd-73638 icsd-73637 icsd-186460 icsd-161340 icsd-161418 icsd-237107 icsd-30617 icsd-23758 icsd-245946 icsd-237105 icsd-185407 icsd-154345 icsd-73645 icsd-183932 icsd-186457 icsd-100801 icsd-189381 icsd-188644 icsd-100803 icsd-157806 icsd-73644 icsd-154343 icsd-164388 icsd-245944 icsd-186458 icsd-73646 icsd-100799 icsd-73643 icsd-237108 icsd-168763 icsd-100800 icsd-73642 icsd-15453 icsd-99737 icsd-100802 icsd-192889 icsd-245945 icsd-34637 icsd-130020 icsd-23759 icsd-67520 icsd-164385 icsd-31153 icsd-190835 icsd-186459 icsd-290023 icsd-95436 icsd-164387 icsd-248395 icsd-252558 icsd-55221 icsd-75240 icsd-164386 icsd-34619 icsd-186528 icsd-28851 icsd-27971 icsd-56093 icsd-187292 icsd-290019 icsd-187291 icsd-28854 icsd-29280 icsd-29146 icsd-28849 icsd-190924 icsd-99736 icsd-31890 icsd-27970 icsd-27975 icsd-27965 icsd-31885 icsd-27974 icsd-31884 icsd-31886 icsd-31889 icsd-27968 icsd-29147 icsd-31888 icsd-29148 icsd-28853 icsd-28848 icsd-28850 icsd-166225 icsd-95437 icsd-186437 icsd-28620 icsd-27966 icsd-43125 icsd-67519 icsd-27969 icsd-185374 icsd-154344 icsd-100804 icsd-252562 icsd-27967 icsd-31887 icsd-27977 icsd-27973 icsd-27976 icsd-67518 icsd-27972 icsd-28852 icsd-154346 icsd-161341 icsd-161419 icsd-161341 icsd-109327,0.983285119,Ceramics International,0272-8842,2017
2779,Ba0.89TiO3K0.06Eu0.05,Ba0.89TiO3K0.06,Eu,3,0.05,,,,450,615,0.56,0.42,,,,397,397,,,5.776701184,598000,615,https://doi.org/10.1016/j.ceramint.2017.07.069,ESV,"mp-5020,mp-5777,mp-5986,mp-558125,mp-5933,mp-2998,mp-644497,mp-1076932,mp-995191,mp-19990,mp-504715", icsd-186463 icsd-73628 icsd-73634 icsd-73629 icsd-186461 icsd-73636 icsd-73633 icsd-73631 icsd-73635 icsd-100464 icsd-100463 icsd-186462 icsd-6102 icsd-73632 icsd-73630 icsd-31155 icsd-237109 icsd-73641 icsd-237106 icsd-73639 icsd-73640 icsd-73638 icsd-73637 icsd-186460 icsd-161340 icsd-161418 icsd-237107 icsd-30617 icsd-23758 icsd-245946 icsd-237105 icsd-185407 icsd-154345 icsd-73645 icsd-183932 icsd-186457 icsd-100801 icsd-189381 icsd-188644 icsd-100803 icsd-157806 icsd-73644 icsd-154343 icsd-164388 icsd-245944 icsd-186458 icsd-73646 icsd-100799 icsd-73643 icsd-237108 icsd-168763 icsd-100800 icsd-73642 icsd-15453 icsd-99737 icsd-100802 icsd-192889 icsd-245945 icsd-34637 icsd-130020 icsd-23759 icsd-67520 icsd-164385 icsd-31153 icsd-190835 icsd-186459 icsd-290023 icsd-95436 icsd-164387 icsd-248395 icsd-252558 icsd-55221 icsd-75240 icsd-164386 icsd-34619 icsd-186528 icsd-28851 icsd-27971 icsd-56093 icsd-187292 icsd-290019 icsd-187291 icsd-28854 icsd-29280 icsd-29146 icsd-28849 icsd-190924 icsd-99736 icsd-31890 icsd-27970 icsd-27975 icsd-27965 icsd-31885 icsd-27974 icsd-31884 icsd-31886 icsd-31889 icsd-27968 icsd-29147 icsd-31888 icsd-29148 icsd-28853 icsd-28848 icsd-28850 icsd-166225 icsd-95437 icsd-186437 icsd-28620 icsd-27966 icsd-43125 icsd-67519 icsd-27969 icsd-185374 icsd-154344 icsd-100804 icsd-252562 icsd-27967 icsd-31887 icsd-27977 icsd-27973 icsd-27976 icsd-67518 icsd-27972 icsd-28852 icsd-154346 icsd-161341 icsd-161419 icsd-161341 icsd-109327,0.982216966,Ceramics International,0272-8842,2017
2780,Ba0.89TiO3K0.06Eu0.05,Ba0.89TiO3K0.06,Eu,3,0.05,,,,475,615,0.55,0.44,,,,397,397,,,5.733197265,541000,615,https://doi.org/10.1016/j.ceramint.2017.07.069,ESV,"mp-5020,mp-5777,mp-5986,mp-558125,mp-5933,mp-2998,mp-644497,mp-1076932,mp-995191,mp-19990,mp-504715", icsd-186463 icsd-73628 icsd-73634 icsd-73629 icsd-186461 icsd-73636 icsd-73633 icsd-73631 icsd-73635 icsd-100464 icsd-100463 icsd-186462 icsd-6102 icsd-73632 icsd-73630 icsd-31155 icsd-237109 icsd-73641 icsd-237106 icsd-73639 icsd-73640 icsd-73638 icsd-73637 icsd-186460 icsd-161340 icsd-161418 icsd-237107 icsd-30617 icsd-23758 icsd-245946 icsd-237105 icsd-185407 icsd-154345 icsd-73645 icsd-183932 icsd-186457 icsd-100801 icsd-189381 icsd-188644 icsd-100803 icsd-157806 icsd-73644 icsd-154343 icsd-164388 icsd-245944 icsd-186458 icsd-73646 icsd-100799 icsd-73643 icsd-237108 icsd-168763 icsd-100800 icsd-73642 icsd-15453 icsd-99737 icsd-100802 icsd-192889 icsd-245945 icsd-34637 icsd-130020 icsd-23759 icsd-67520 icsd-164385 icsd-31153 icsd-190835 icsd-186459 icsd-290023 icsd-95436 icsd-164387 icsd-248395 icsd-252558 icsd-55221 icsd-75240 icsd-164386 icsd-34619 icsd-186528 icsd-28851 icsd-27971 icsd-56093 icsd-187292 icsd-290019 icsd-187291 icsd-28854 icsd-29280 icsd-29146 icsd-28849 icsd-190924 icsd-99736 icsd-31890 icsd-27970 icsd-27975 icsd-27965 icsd-31885 icsd-27974 icsd-31884 icsd-31886 icsd-31889 icsd-27968 icsd-29147 icsd-31888 icsd-29148 icsd-28853 icsd-28848 icsd-28850 icsd-166225 icsd-95437 icsd-186437 icsd-28620 icsd-27966 icsd-43125 icsd-67519 icsd-27969 icsd-185374 icsd-154344 icsd-100804 icsd-252562 icsd-27967 icsd-31887 icsd-27977 icsd-27973 icsd-27976 icsd-67518 icsd-27972 icsd-28852 icsd-154346 icsd-161341 icsd-161419 icsd-161341 icsd-109327,0.985029608,Ceramics International,0272-8842,2017
2781,Ca3Lu0.9Ga3B4O15Eu0.1,Ca3Lu0.9Ga3B4O15,Eu,3,0.1,,,,298,621,,,,,,397,397,,,6.207634367,1613000,621,https://doi.org/10.1016/j.jlumin.2018.06.010,ESV,,,0.982793768,Journal of Luminescence,0022-2313,2018
2782,Ca3Lu0.7Ga3B4O15Eu0.3,Ca3Lu0.7Ga3B4O15,Eu,3,0.3,,,,298,621,,,,,,397,397,,,6.185258765,1532000,621,https://doi.org/10.1016/j.jlumin.2018.06.010,ESV,,,1.185408732,Journal of Luminescence,0022-2313,2018
2783,Ca3Lu0.5Ga3B4O15Eu0.5,Ca3Lu0.5Ga3B4O15,Eu,3,0.5,,,,298,621,,,,,,397,397,,,6.161966616,1452000,621,https://doi.org/10.1016/j.jlumin.2018.06.010,ESV,,,0.972286644,Journal of Luminescence,0022-2313,2018
2784,Ca3Lu0.3Ga3B4O15Eu0.7,Ca3Lu0.3Ga3B4O15,Eu,3,0.7,,,,298,621,0.659,0.339,84,,560,397,397,,,6.129367596,1347000,621,https://doi.org/10.1016/j.jlumin.2018.06.010,ESV,,,1.05882388,Journal of Luminescence,0022-2313,2018
2785,Ca3Lu0.1Ga3B4O15Eu0.9,Ca3Lu0.1Ga3B4O15,Eu,3,0.9,,,,298,621,,,,,,397,397,,,6.068185862,1170000,621,https://doi.org/10.1016/j.jlumin.2018.06.010,ESV,,,1.066767853,Journal of Luminescence,0022-2313,2018
2786,Ca3Ga3B4O15Eu1,Ca3Ga3B4O15,Eu,3,1,,,,298,621,,,,,,397,397,,,6.025305865,1060000,621,https://doi.org/10.1016/j.jlumin.2018.06.010,ESV,,,1.019212077,Journal of Luminescence,0022-2313,2018
2787,Sr2ZnWO6Mn0.002,Sr2ZnWO6,Mn,4,0.002,,,,298,702,,,,,,325,325,,,5.744112968,554770,702,https://doi.org/10.1016/j.ceramint.2016.07.173,ESV,"mp-1105272,mp-1079778,mp-19282", icsd-262322 icsd-190595 icsd-239812 icsd-190592 icsd-72811 icsd-28599,1.019946967,Ceramics International,0272-8842,2016
2788,Sr2ZnWO6Mn0.004,Sr2ZnWO6,Mn,4,0.004,,,,298,702,,,,,,325,325,,,5.729877226,536880,702,https://doi.org/10.1016/j.ceramint.2016.07.173,ESV,"mp-1105272,mp-1079778,mp-19282", icsd-262322 icsd-190595 icsd-239812 icsd-190592 icsd-72811 icsd-28599,0.987746132,Ceramics International,0272-8842,2016
2789,Sr2ZnWO6Mn0.006,Sr2ZnWO6,Mn,4,0.006,,,,298,702,,,,,,325,325,,,5.702473619,504050,702,https://doi.org/10.1016/j.ceramint.2016.07.173,ESV,"mp-1105272,mp-1079778,mp-19282", icsd-262322 icsd-190595 icsd-239812 icsd-190592 icsd-72811 icsd-28599,0.999247619,Ceramics International,0272-8842,2016
2790,Sr2ZnWO6Mn0.008,Sr2ZnWO6,Mn,4,0.008,,,,298,702,0.7315,0.2685,,,,325,325,,,5.659212396,456260,702,https://doi.org/10.1016/j.ceramint.2016.07.173,ESV,"mp-1105272,mp-1079778,mp-19282", icsd-262322 icsd-190595 icsd-239812 icsd-190592 icsd-72811 icsd-28599,1.047342776,Ceramics International,0272-8842,2016
2791,Sr2ZnWO6Mn0.01,Sr2ZnWO6,Mn,4,0.01,,,,298,702,,,,,,325,325,,,5.603523267,401350,702,https://doi.org/10.1016/j.ceramint.2016.07.173,ESV,"mp-1105272,mp-1079778,mp-19282", icsd-262322 icsd-190595 icsd-239812 icsd-190592 icsd-72811 icsd-28599,0.985838107,Ceramics International,0272-8842,2016
2792,Sr2LaNbO6Mn0.005,Sr2LaNbO6,Mn,4,0.005,,,,298,694,0.7,0.3,,,,323,323,,,5.911157609,815000,694,https://doi.org/10.1016/j.materresbull.2016.12.045,ESV,mp-1206761,,1.078699161,Materials Research Bulletin,0025-5408,2017
2793,Sr2LaNbO6Mn0.01,Sr2LaNbO6,Mn,4,0.01,,,,298,694,0.702,0.298,,,,323,323,,,5.889861721,776000,694,https://doi.org/10.1016/j.materresbull.2016.12.045,ESV,mp-1206761,,0.946719669,Materials Research Bulletin,0025-5408,2017
2794,Sr2LaNbO6Mn0.01,Sr2LaNbO6,Mn,4,0.01,,,,325,694,,,,,,322,,,,5.672097858,470000,694,https://doi.org/10.1016/j.materresbull.2016.12.045,ESV,mp-1206761,,1.009668662,Materials Research Bulletin,0025-5408,2017
2795,Sr2LaNbO6Mn0.01,Sr2LaNbO6,Mn,4,0.01,,,,350,694,,,,,,321.2,,,,5.627365857,424000,694,https://doi.org/10.1016/j.materresbull.2016.12.045,ESV,mp-1206761,,0.97023915,Materials Research Bulletin,0025-5408,2017
2796,Sr2LaNbO6Mn0.01,Sr2LaNbO6,Mn,4,0.01,,,,375,694,,,,,,320.4,,,,5.58546073,385000,694,https://doi.org/10.1016/j.materresbull.2016.12.045,ESV,mp-1206761,,0.975861653,Materials Research Bulletin,0025-5408,2017
2797,Sr2LaNbO6Mn0.01,Sr2LaNbO6,Mn,4,0.01,,,,400,694,,,,,,319.6,,,,5.511883361,325000,694,https://doi.org/10.1016/j.materresbull.2016.12.045,ESV,mp-1206761,,1.024710009,Materials Research Bulletin,0025-5408,2017
2798,Sr2LaNbO6Mn0.01,Sr2LaNbO6,Mn,4,0.01,,,,425,694,,,,,,318.8,,,,5.380211242,240000,694,https://doi.org/10.1016/j.materresbull.2016.12.045,ESV,mp-1206761,,1.078532093,Materials Research Bulletin,0025-5408,2017
2799,Sr2LaNbO6Mn0.01,Sr2LaNbO6,Mn,4,0.01,,,,450,694,,,,,,318,,,,5.176091259,150000,694,https://doi.org/10.1016/j.materresbull.2016.12.045,ESV,mp-1206761,,1.02287992,Materials Research Bulletin,0025-5408,2017
2800,Sr2LaNbO6Mn0.01,Sr2LaNbO6,Mn,4,0.01,,,,475,694,,,,,,317.2,,,,4.872738827,74600,694,https://doi.org/10.1016/j.materresbull.2016.12.045,ESV,mp-1206761,,1.027642356,Materials Research Bulletin,0025-5408,2017
2801,Sr2LaNbO6Mn0.01,Sr2LaNbO6,Mn,4,0.01,,,,500,694,,,,,,316.4,,,,4.495544338,31300,694,https://doi.org/10.1016/j.materresbull.2016.12.045,ESV,mp-1206761,,1.097247568,Materials Research Bulletin,0025-5408,2017
2802,Sr2LaNbO6Mn0.015,Sr2LaNbO6,Mn,4,0.015,,,,298,694,0.701,0.299,,,,323,323,,,5.830588669,677000,694,https://doi.org/10.1016/j.materresbull.2016.12.045,ESV,mp-1206761,,0.983285119,Materials Research Bulletin,0025-5408,2017
2803,Sr2LaNbO6Mn0.02,Sr2LaNbO6,Mn,4,0.02,,,,298,694,0.699,0.301,,,,323,323,,,5.824776462,668000,694,https://doi.org/10.1016/j.materresbull.2016.12.045,ESV,mp-1206761,,0.983662787,Materials Research Bulletin,0025-5408,2017
2804,Sr2LaNbO6Mn0.025,Sr2LaNbO6,Mn,4,0.025,,,,298,694,0.6995,0.301,,,,323,323,,,5.709269961,512000,694,https://doi.org/10.1016/j.materresbull.2016.12.045,ESV,mp-1206761,,0.975242529,Materials Research Bulletin,0025-5408,2017
2805,Ba2La7.2Si6O26Eu0.8,Ba2La7.2Si6O26,Eu,3,0.8,,,,298,615,0.624,0.374,,,,395,395,382,362,,,615,https://doi.org/10.1016/j.dyepig.2017.03.048,ESV,,,1.473659453,Dyes and Pigments,0143-7208,2017
2806,Ba2La6.4Si6O26Eu1.6,Ba2La6.4Si6O26,Eu,3,1.6,,,,298,615,0.628,0.371,,,,395,395,382,362,,,615,https://doi.org/10.1016/j.dyepig.2017.03.048,ESV,,,1.47435698,Dyes and Pigments,0143-7208,2017
2807,Ba2La5.6Si6O26Eu2.4,Ba2La5.6Si6O26,Eu,3,2.4,,,,298,615,0.63,0.369,,,,395,395,382,362,,,615,https://doi.org/10.1016/j.dyepig.2017.03.048,ESV,,,1.35720845,Dyes and Pigments,0143-7208,2017
2808,Ba2La4.8Si6O26Eu3.2,Ba2La4.8Si6O26,Eu,3,3.2,,,,298,615,0.632,0.367,,,,395,395,382,362,,,615,https://doi.org/10.1016/j.dyepig.2017.03.048,ESV,,,1.435434945,Dyes and Pigments,0143-7208,2017
2809,Ba2La4Si6O26Eu4,Ba2La4Si6O26,Eu,3,4,,,,298,615,0.633,0.366,,,,395,395,382,362,,,615,https://doi.org/10.1016/j.dyepig.2017.03.048,ESV,,,1.472900267,Dyes and Pigments,0143-7208,2017
