Repository: silverlight001/ipop-eu-valence-reproduction

# IPOP Eu 发射波长复现、泛化审计与价态建模
> Reproducible machine-learning benchmark for Eu-activated inorganic phosphors, with leakage-aware evaluation and an explicit Eu(II)/Eu(III) comparison.

本项目复现并审计 Jang 等人 2024 年发表于 *Scientific Reports* 的 IPOP 无机荧光粉数据集发射波长模型，重点回答两个问题：

1. 仅使用化学组成和测量条件时，模型在随机划分与真正的材料外推场景中表现如何？
2. 原论文将 Eu²⁺与 Eu³⁺混合训练；显式区分价态后，预测是否更可靠？

项目公开完整代码、固定数据版本、校验哈希、数据处理结果、折划分、逐样本预测、超参数、指标表、图表和中文讨论，目标是让其他研究者可以直接审查、复跑和扩展。

## 一眼看懂核心结论

- IPOP 主表明确提供 `1st dopant valency` 和 `2nd dopant valency`；价态并非从发射峰或化学式猜测。
- 1665 条 Eu 发射样本全部成功回连价态，其中 Eu²⁺ 626 条、Eu³⁺ 1039 条，无缺失或冲突。
- 分价态训练在四种评估协议中均降低总体 MAE，改善 1.415–3.765 nm。

File: data/raw/Inorganic_Phosphor_Optical_Properties_DB_20230908_IPOP_ver3.csv (part 16 of 25)
3,Ba2Bi0.6V3O11Eu0.4,Ba2Bi0.6V3O11,Eu,3,0.4,,,,298,619,,,,,,394,394,465,,6,1000000,619,https://doi.org/10.1016/j.dyepig.2016.04.052,ESV,mp-559941 , icsd-78156,0.979536504,Dyes and Pigments,0143-7208,2016
4,Ba2Bi0.4V3O11Eu0.6,Ba2Bi0.4V3O11,Eu,3,0.6,,,,298,619,0.65,0.35,,,451,394,394,465,,5.982271233,960000,619,https://doi.org/10.1016/j.dyepig.2016.04.052,ESV,mp-559941 , icsd-78156,1.035120852,Dyes and Pigments,0143-7208,2016
5,Ba2Bi0.2V3O11Eu0.8,Ba2Bi0.2V3O11,Eu,3,0.8,,,,298,619,,,,,,394,394,465,,5.755874856,570000,619,https://doi.org/10.1016/j.dyepig.2016.04.052,ESV,mp-559941 , icsd-78156,0.989919239,Dyes and Pigments,0143-7208,2016
6,Ba2V3O11Eu1,Ba2V3O11,Eu,3,1,,,,298,619,,,,,,394,394,465,,5.278753601,190000,619,https://doi.org/10.1016/j.dyepig.2016.04.052,ESV,mp-559941 , icsd-78156,0.968880417,Dyes and Pigments,0143-7208,2016
2810,Ba2La3.2Si6O26Eu4.8,Ba2La3.2Si6O26,Eu,3,4.8,,,,298,615,0.633,0.366,,,,395,395,382,362,,,615,https://doi.org/10.1016/j.dyepig.2017.03.048,ESV,,,1.379552751,Dyes and Pigments,0143-7208,2017
2811,Ba2La1.6Si6O26Eu6.4,Ba2La1.6Si6O26,Eu,3,6.4,,,,298,615,0.637,0.362,,,,395,395,382,362,,,615,https://doi.org/10.1016/j.dyepig.2017.03.048,ESV,,,1.453221819,Dyes and Pigments,0143-7208,2017
2812,Ba2Si6O26Eu8,Ba2Si6O26,Eu,3,8,,,,298,615,0.64,0.359,,,,395,395,382,362,,,615,https://doi.org/10.1016/j.dyepig.2017.03.048,ESV,,,7.287194057,Dyes and Pigments,0143-7208,2017
2813,Sr0.995Si2N2O2Eu0.005,Sr0.995Si2N2O2,Eu,3,0.005,,,,298,535,0.33,0.621,81,,,450,,,,3.06069784,1150,535,https://doi.org/10.1021/cm802394w,ACS,,,0.996682642,Chemistry of Materials,0897-4756,2008
2814,Sr0.99Si2N2O2Eu0.01,Sr0.99Si2N2O2,Eu,3,0.01,,,,298,535,0.33,0.621,90,,,450,,,,3.06069784,1150,535,https://doi.org/10.1021/cm802394w,ACS,,,0.99691309,Chemistry of Materials,0897-4756,2008
2815,Sr0.98Si2N2O2Eu0.02,Sr0.98Si2N2O2,Eu,3,0.02,,,,298,538,0.337,0.619,91,,600,450,,,,3.06069784,1150,538,https://doi.org/10.1021/cm802394w,ACS,,,1.003248884,Chemistry of Materials,0897-4756,2008
2816,Sr0.96Si2N2O2Eu0.04,Sr0.96Si2N2O2,Eu,3,0.04,,,,298,541,0.352,0.611,87,,,450,,,,2.954242509,900,541,https://doi.org/10.1021/cm802394w,ACS,,,1.000425094,Chemistry of Materials,0897-4756,2008
2817,Sr0.92Si2N2O2Eu0.08,Sr0.92Si2N2O2,Eu,3,0.08,,,,298,546,0.384,0.59,83,,537,450,,,,2.903089987,800,546,https://doi.org/10.1021/cm802394w,ACS,,,0.998822601,Chemistry of Materials,0897-4756,2008
2818,Sr0.84Si2N2O2Eu0.16,Sr0.84Si2N2O2,Eu,3,0.16,,,,298,554,0.419,0.562,58,,471,450,,,,2.84509804,700,554,https://doi.org/10.1021/cm802394w,ACS,,,1.005427573,Chemistry of Materials,0897-4756,2008
2819,Sr0.995Si2N2O2Eu0.02,Sr0.995Si2N2O2,Eu,3,0.02,,,,298,538,0.342,0.616,89,,,450,,,,,,,https://doi.org/10.1021/cm802394w,ACS,,,0.99664853,Chemistry of Materials,0897-4756,2008
2820,Sr0.99Si2N2O2Eu0.02,Sr0.99Si2N2O2,Eu,3,0.02,,,,298,538,0.345,0.614,93,,,450,,,,,,,https://doi.org/10.1021/cm802394w,ACS,,,0.996782282,Chemistry of Materials,0897-4756,2008
2821,Sr0.98Si2N2O2Eu0.02,Sr0.98Si2N2O2,Eu,3,0.02,,,,298,536,0.349,0.611,93,,,450,,,,,,,https://doi.org/10.1021/cm802394w,ACS,,,1.000144287,Chemistry of Materials,0897-4756,2008
2822,Sr0.96Si2N2O2Eu0.02,Sr0.96Si2N2O2,Eu,3,0.02,,,,298,542,0.351,0.608,93,,557,450,,,,3,1000,542,https://doi.org/10.1021/cm802394w,ACS,,,0.99956612,Chemistry of Materials,0897-4756,2008
2823,Sr0.92Si2N2O2Eu0.02,Sr0.92Si2N2O2,Eu,3,0.02,,,,298,543,0.354,0.601,92,,500,450,,,,,,,https://doi.org/10.1021/cm802394w,ACS,,,1.001959027,Chemistry of Materials,0897-4756,2008
2824,Sr0.84Si2N2O2Eu0.02,Sr0.84Si2N2O2,Eu,3,0.02,,,,298,546,0.378,0.581,81,,,450,,,,,,,https://doi.org/10.1021/cm802394w,ACS,,,0.982790196,Chemistry of Materials,0897-4756,2008
2825,Ca0.98Si2N2O2Eu0.02,Ca0.98Si2N2O2,Eu,3,0.02,,,,298,555,0.419,0.556,76,,440,450,,,,,,,https://doi.org/10.1021/cm802394w,ACS,mp-556884, icsd-413882,0.987168176,Chemistry of Materials,0897-4756,2008
2826,Sr0.93Ba0.05Si2N2O2Eu0.02,Sr0.93Ba0.05Si2N2O2,Eu,3,0.02,,,,298,538,0.343,0.614,91,,,450,,,,,,,https://doi.org/10.1021/cm802394w,ACS,,,0.995826193,Chemistry of Materials,0897-4756,2008
2827,Sr0.88Ba0.10Si2N2O2Eu0.02,Sr0.88Ba0.10Si2N2O2,Eu,3,0.02,,,,298,539,0.351,0.61,90,,,450,,,,,,,https://doi.org/10.1021/cm802394w,ACS,,,0.995826193,Chemistry of Materials,0897-4756,2008
2828,Sr0.83Ba0.15Si2N2O2Eu0.02,Sr0.83Ba0.15Si2N2O2,Eu,3,0.02,,,,298,544,0.358,0.606,89,,,450,,,,,,,https://doi.org/10.1021/cm802394w,ACS,,,0.995831821,Chemistry of Materials,0897-4756,2008
2829,Sr0.73Ba0.25Si2N2O2Eu0.02,Sr0.73Ba0.25Si2N2O2,Eu,3,0.02,,,,298,544,0.361,0.602,79,,560,450,,,,,,,https://doi.org/10.1021/cm802394w,ACS,,,1.00896166,Chemistry of Materials,0897-4756,2008
2830,Sr0.48Ba0.5Si2N2O2Eu0.02,Sr0.48Ba0.5Si2N2O2,Eu,3,0.02,,,,298,548,0.401,0.573,91,,560,450,,,,,,,https://doi.org/10.1021/cm802394w,ACS,,,1.014027852,Chemistry of Materials,0897-4756,2008
2831,Sr0.23Ba0.75Si2N2O2Eu0.02,Sr0.23Ba0.75Si2N2O2,Eu,3,0.02,,,,298,564,0.434,0.528,66,,,450,,,,,,,https://doi.org/10.1021/cm802394w,ACS,,,1.008109224,Chemistry of Materials,0897-4756,2008
2832,Ba0.98Si2N2O2Eu0.02,Ba0.98Si2N2O2,Eu,3,0.02,,,,298,495,0.076,0.44,71,,600,450,,,,2.672097858,470,,https://doi.org/10.1021/cm802394w,ACS,mp-6764, icsd-419450 icsd-173758,1.068374502,Chemistry of Materials,0897-4756,2008
2833,LiGd0.9W2O8Eu0.1,LiGd0.9W2O8,Eu,3,0.1,,,,298,617,,,,,,395,395,,,5.728353782,535000,617,https://doi.org/10.1039/C6NJ02734B,RSC,"mp-1210920,mp-1222332",,0.981156525,New Journal of Chemistry,1144-0546,2016
2834,LiGd0.8W2O8Eu0.2,LiGd0.8W2O8,Eu,3,0.2,,,,298,617,,,,,,395,395,,,5.754348336,568000,617,https://doi.org/10.1039/C6NJ02734B,RSC,"mp-1210920,mp-1222332",,1.005083601,New Journal of Chemistry,1144-0546,2016
2835,LiGd0.6W2O8Eu0.4,LiGd0.6W2O8,Eu,3,0.4,,,,298,617,,,,,,395,395,,,5.7930916,621000,617,https://doi.org/10.1039/C6NJ02734B,RSC,"mp-1210920,mp-1222332",,1.000083286,New Journal of Chemistry,1144-0546,2016
2836,LiGd0.4W2O8Eu0.6,LiGd0.4W2O8,Eu,3,0.6,,,,298,617,,,,,,395,395,,,5.804139432,637000,617,https://doi.org/10.1039/C6NJ02734B,RSC,"mp-1210920,mp-1222332",,1.025560419,New Journal of Chemistry,1144-0546,2016
2837,LiGd0.2W2O8Eu0.8,LiGd0.2W2O8,Eu,3,0.8,,,,298,617,0.656,0.334,69,54,498,395,395,465,535,5.833784375,682000,617,https://doi.org/10.1039/C6NJ02734B,RSC,"mp-1210920,mp-1222332",,1.010936652,New Journal of Chemistry,1144-0546,2016
2838,LiW2O8Eu1,LiW2O8,Eu,3,1,,,,298,617,,,,,,395,395,,,5.759667845,575000,617,https://doi.org/10.1039/C6NJ02734B,RSC,"mp-1210920,mp-1222332",,1.009511038,New Journal of Chemistry,1144-0546,2016
2846,K2BaGe8O18Mn0.002,K2BaGe8O18,Mn,4,0.002,,,,298,666,0.702,0.298,32.9,,450,330,,,,6.032215703,1077000,666,https://doi.org/10.1016/j.dyepig.2017.03.007,ESV,mp-662803, icsd-100439,1.08605395,Dyes and Pigments,0143-7208,2017
2847,K2BaGe8O18Mn0.005,K2BaGe8O18,Mn,4,0.005,,,,298,666,,,,,,330,,,,5.980911938,957000,666,https://doi.org/10.1016/j.dyepig.2017.03.007,ESV,mp-662803, icsd-100439,1.07502283,Dyes and Pigments,0143-7208,2017
2848,K2BaGe8O18Mn0.01,K2BaGe8O18,Mn,4,0.01,,,,298,666,,,,,,330,,,,5.940516485,872000,666,https://doi.org/10.1016/j.dyepig.2017.03.007,ESV,mp-662803, icsd-100439,1.01219416,Dyes and Pigments,0143-7208,2017
2849,K2BaGe8O18Mn0.04,K2BaGe8O18,Mn,4,0.04,,,,298,666,,,,,,330,,,,5.92890769,849000,666,https://doi.org/10.1016/j.dyepig.2017.03.007,ESV,mp-662803, icsd-100439,1.076898435,Dyes and Pigments,0143-7208,2017
2850,K2BaGe8O18Mn0.08,K2BaGe8O18,Mn,4,0.08,,,,298,666,,,,,,330,,,,5.880241776,759000,666,https://doi.org/10.1016/j.dyepig.2017.03.007,ESV,mp-662803, icsd-100439,1.028411589,Dyes and Pigments,0143-7208,2017
2851,Li2Mg3SnO6Mn0.002,Li2Mg3SnO6,Mn,4,0.002,,,,298,670,,,,,,330,330,,,5.490688717,309520,670,https://doi.org/10.1016/j.materresbull.2016.11.031,ESV,,,1.007791027,Materials Research Bulletin,0025-5408,2017
2852,Li2Mg3SnO6Mn0.004,Li2Mg3SnO6,Mn,4,0.004,,,,298,670,0.7238,0.2762,36.3,,,330,330,480,,5.425974161,266670,670,https://doi.org/10.1016/j.materresbull.2016.11.031,ESV,,,1.02912348,Materials Research Bulletin,0025-5408,2017
2853,Li2Mg3SnO6Mn0.006,Li2Mg3SnO6,Mn,4,0.006,,,,298,670,,,,,,330,330,,,5.290546554,195230,670,https://doi.org/10.1016/j.materresbull.2016.11.031,ESV,,,0.98767937,Materials Research Bulletin,0025-5408,2017
2854,Li2Mg3SnO6Mn0.008,Li2Mg3SnO6,Mn,4,0.008,,,,298,670,,,,,,330,330,,,5.264605344,183910,670,https://doi.org/10.1016/j.materresbull.2016.11.031,ESV,,,0.978951585,Materials Research Bulletin,0025-5408,2017
2855,Li2Mg3SnO6Mn0.01,Li2Mg3SnO6,Mn,4,0.01,,,,298,670,,,,,,330,330,,,5.203522417,159780,670,https://doi.org/10.1016/j.materresbull.2016.11.031,ESV,,,1.069158227,Materials Research Bulletin,0025-5408,2017
2856,Li2Sn0.998O3Mn0.002,Li2Sn0.998O3,Mn,4,0.002,,,,298,658,,,,,,330,330,,,4.217483944,16500,658,https://doi.org/10.1016/j.jallcom.2017.02.079,ESV,mp-3540, icsd-21032 icsd-21053,1.016226364,Journal of Alloys and Compounds,0925-8388,2017
2857,Li2Sn0.996O3Mn0.004,Li2Sn0.996O3,Mn,4,0.004,,,,298,658,0.7239,0.2761,43.3,,408,330,330,480,,4.212187604,16300,658,https://doi.org/10.1016/j.jallcom.2017.02.079,ESV,mp-3540, icsd-21032 icsd-21053,1.042180448,Journal of Alloys and Compounds,0925-8388,2017
2858,Li2Sn0.994O3Mn0.006,Li2Sn0.994O3,Mn,4,0.006,,,,298,658,,,,,,330,330,,,4.206825876,16100,658,https://doi.org/10.1016/j.jallcom.2017.02.079,ESV,mp-3540, icsd-21032 icsd-21053,1.05680368,Journal of Alloys and Compounds,0925-8388,2017
2859,Li2Sn0.992O3Mn0.008,Li2Sn0.992O3,Mn,4,0.008,,,,298,658,,,,,,330,330,,,4.201397124,15900,658,https://doi.org/10.1016/j.jallcom.2017.02.079,ESV,mp-3540, icsd-21032 icsd-21053,1.051878825,Journal of Alloys and Compounds,0925-8388,2017
2860,Li2Sn0.99O3Mn0.01,Li2Sn0.99O3,Mn,4,0.01,,,,298,658,,,,,,330,330,,,4.198657087,15800,658,https://doi.org/10.1016/j.jallcom.2017.02.079,ESV,mp-3540, icsd-21032 icsd-21053,1.049971922,Journal of Alloys and Compounds,0925-8388,2017
2861,Y1.98WO6Eu0.02,Y1.98WO6,Eu,3,0.02,,,,298,609,0.5768,0.3347,,,,275,394,,,6.14082218,1383000,609,https://doi.org/10.1007/s10853-016-0598-9,SN,"mp-559510,mp-30539,mp-559085,mp-1216117", icsd-20955 icsd-65811 icsd-26532,1.042048092,Journal of Materials Science,0022-2461,2016
2862,Y1.94WO6Eu0.06,Y1.94WO6,Eu,3,0.06,,,,298,609,0.6325,0.3499,,,,275,394,,,6.330616667,2141000,609,https://doi.org/10.1007/s10853-016-0598-9,SN,"mp-559510,mp-30539,mp-559085,mp-1216117", icsd-20955 icsd-65811 icsd-26532,0.992228483,Journal of Materials Science,0022-2461,2016
2863,Y1.9WO6Eu0.1,Y1.9WO6,Eu,3,0.1,,,,298,609,0.6402,0.3526,,,,275,394,,,6.296226287,1978000,609,https://doi.org/10.1007/s10853-016-0598-9,SN,"mp-559510,mp-30539,mp-559085,mp-1216117", icsd-20955 icsd-65811 icsd-26532,1.008192563,Journal of Materials Science,0022-2461,2016
2864,Y1.86WO6Eu0.14,Y1.86WO6,Eu,3,0.14,,,,298,609,0.6424,0.3518,,,,275,394,,,6.28171497,1913000,609,https://doi.org/10.1007/s10853-016-0598-9,SN,"mp-559510,mp-30539,mp-559085,mp-1216117", icsd-20955 icsd-65811 icsd-26532,1.026121039,Journal of Materials Science,0022-2461,2016
2865,Y1.82WO6Eu0.18,Y1.82WO6,Eu,3,0.18,,,,298,609,0.6425,0.3515,,,,275,394,,,6.276921132,1892000,609,https://doi.org/10.1007/s10853-016-0598-9,SN,"mp-559510,mp-30539,mp-559085,mp-1216117", icsd-20955 icsd-65811 icsd-26532,0.98603566,Journal of Materials Science,0022-2461,2016
2866,Y1.78WO6Eu0.22,Y1.78WO6,Eu,3,0.22,,,,298,609,0.6427,0.3521,,,,275,394,,,6.244277121,1755000,609,https://doi.org/10.1007/s10853-016-0598-9,SN,"mp-559510,mp-30539,mp-559085,mp-1216117", icsd-20955 icsd-65811 icsd-26532,1.013030295,Journal of Materials Science,0022-2461,2016
2867,Y1.74WO6Eu0.26,Y1.74WO6,Eu,3,0.26,,,,298,609,0.6428,0.3531,,,435,275,394,,,6.203576775,1598000,609,https://doi.org/10.1007/s10853-016-0598-9,SN,"mp-559510,mp-30539,mp-559085,mp-1216117", icsd-20955 icsd-65811 icsd-26532,0.984034972,Journal of Materials Science,0022-2461,2016
2868,Y1.7WO6Eu0.3,Y1.7WO6,Eu,3,0.3,,,,298,609,0.6433,0.3512,,,,275,394,,,6.172602931,1488000,609,https://doi.org/10.1007/s10853-016-0598-9,SN,"mp-559510,mp-30539,mp-559085,mp-1216117", icsd-20955 icsd-65811 icsd-26532,1.054026809,Journal of Materials Science,0022-2461,2016
2869,Y1.66WO6Eu0.34,Y1.66WO6,Eu,3,0.34,,,,298,609,0.6451,0.3506,,,,275,394,,,6.103461622,1269000,609,https://doi.org/10.1007/s10853-016-0598-9,SN,"mp-559510,mp-30539,mp-559085,mp-1216117", icsd-20955 icsd-65811 icsd-26532,1.060896197,Journal of Materials Science,0022-2461,2016
2870,Y1.62WO6Eu0.38,Y1.62WO6,Eu,3,0.38,,,,298,609,0.6431,0.3516,,,,275,394,,,6.062581984,1155000,609,https://doi.org/10.1007/s10853-016-0598-9,SN,"mp-559510,mp-30539,mp-559085,mp-1216117", icsd-20955 icsd-65811 icsd-26532,1.082148268,Journal of Materials Science,0022-2461,2016
2871,Li3BaSrLa2.4W8O32Eu0.2,Li3BaSrLa2.4W8O32,Eu,3,0.2,,,,298,618,0.6635,0.3352,,,,396,396,,,,,618,https://doi.org/10.1039/C5TC03165F,RSC,,,1.165646887,Journal of Materials Chemistry C,2050-7526,2015
2872,Li3BaSrLa1.8W8O32Eu0.4,Li3BaSrLa1.8W8O32,Eu,3,0.4,,,,298,618,0.6691,0.3302,,,,396,396,,,,,618,https://doi.org/10.1039/C5TC03165F,RSC,,,1.14438849,Journal of Materials Chemistry C,2050-7526,2015
2873,Li3BaSrLa1.2W8O32Eu0.6,Li3BaSrLa1.2W8O32,Eu,3,0.6,,,,298,618,0.6678,0.3316,,,,396,396,,,,,618,https://doi.org/10.1039/C5TC03165F,RSC,,,1.134086558,Journal of Materials Chemistry C,2050-7526,2015
2874,Li3BaSrLa0.9W8O32Eu0.7,Li3BaSrLa0.9W8O32,Eu,3,0.7,,,,298,618,0.6701,0.3293,,,,396,396,,,,,618,https://doi.org/10.1039/C5TC03165F,RSC,,,1.131368967,Journal of Materials Chemistry C,2050-7526,2015
2875,Li3BaSrLa0.6W8O32Eu0.8,Li3BaSrLa0.6W8O32,Eu,3,0.8,,,,298,618,0.6704,0.3291,,,,396,396,,,,,618,https://doi.org/10.1039/C5TC03165F,RSC,,,1.25922303,Journal of Materials Chemistry C,2050-7526,2015
2876,Li3BaSrLa0.3W8O32Eu0.9,Li3BaSrLa0.3W8O32,Eu,3,0.9,,,,298,618,0.6709,0.3285,28.36,,475,396,396,466,,,,618,https://doi.org/10.1039/C5TC03165F,RSC,,,2.060497644,Journal of Materials Chemistry C,2050-7526,2015
2877,Li3BaSrW8O32Eu1,Li3BaSrW8O32,Eu,3,1,,,,298,618,0.67,0.3293,,,,396,396,,,,,618,https://doi.org/10.1039/C5TC03165F,RSC,,,1.467985495,Journal of Materials Chemistry C,2050-7526,2015
2878,Y2WO6,Y2WO6,,,,,,,298,611,0.1885,0.219,,,,327,327,,,,,611,https://doi.org/10.1016/j.jallcom.2016.11.033,ESV,"mp-559510,mp-30539,mp-559085,mp-1216117", icsd-20955 icsd-65811 icsd-26532,1.473394719,Journal of Alloys and Compounds,0925-8388,2017
2879,Y1.96WO6Eu0.02,Y1.96WO6,Eu,3,0.02,,,,298,611,0.5879,0.3321,,,,327,327,,,,,611,https://doi.org/10.1016/j.jallcom.2016.11.033,ESV,"mp-559510,mp-30539,mp-559085,mp-1216117", icsd-20955 icsd-65811 icsd-26532,0.985216113,Journal of Alloys and Compounds,0925-8388,2017
2880,Y1.94WO6Eu0.03,Y1.94WO6,Eu,3,0.03,,,,298,611,0.6133,0.3386,,,,327,327,,,6.008600172,1020000,611,https://doi.org/10.1016/j.jallcom.2016.11.033,ESV,"mp-559510,mp-30539,mp-559085,mp-1216117", icsd-20955 icsd-65811 icsd-26532,0.987645071,Journal of Alloys and Compounds,0925-8388,2017
2881,Y1.9WO6Eu0.05,Y1.9WO6,Eu,3,0.05,,,,298,611,0.6327,0.3433,,,,327,327,,,,,611,https://doi.org/10.1016/j.jallcom.2016.11.033,ESV,"mp-559510,mp-30539,mp-559085,mp-1216117", icsd-20955 icsd-65811 icsd-26532,0.985516274,Journal of Alloys and Compounds,0925-8388,2017
2882,Y1.86WO6Eu0.07,Y1.86WO6,Eu,3,0.07,,,,298,611,0.6415,0.345,,,,327,327,,,,,611,https://doi.org/10.1016/j.jallcom.2016.11.033,ESV,"mp-559510,mp-30539,mp-559085,mp-1216117", icsd-20955 icsd-65811 icsd-26532,0.985976444,Journal of Alloys and Compounds,0925-8388,2017
2883,Y1.82WO6Eu0.09,Y1.82WO6,Eu,3,0.09,,,,298,611,0.6458,0.3456,,,,327,327,,,6,1000000,611,https://doi.org/10.1016/j.jallcom.2016.11.033,ESV,"mp-559510,mp-30539,mp-559085,mp-1216117", icsd-20955 icsd-65811 icsd-26532,0.979535716,Journal of Alloys and Compounds,0925-8388,2017
2884,Y1.8WO6Eu0.1,Y1.8WO6,Eu,3,0.1,,,,298,611,0.647,0.3458,,,,327,327,,,,,611,https://doi.org/10.1016/j.jallcom.2016.11.033,ESV,"mp-559510,mp-30539,mp-559085,mp-1216117", icsd-20955 icsd-65811 icsd-26532,0.98653791,Journal of Alloys and Compounds,0925-8388,2017
2885,Y1.78WO6Eu0.11,Y1.78WO6,Eu,3,0.11,,,,298,611,0.6474,0.3465,,,,327,327,,,,,611,https://doi.org/10.1016/j.jallcom.2016.11.033,ESV,"mp-559510,mp-30539,mp-559085,mp-1216117", icsd-20955 icsd-65811 icsd-26532,0.986691623,Journal of Alloys and Compounds,0925-8388,2017
2886,Sr2.98Na0.01B2SiO8Sm0.01,Sr2.98Na0.01B2SiO8,Sm,3,0.01,,,,298,600,0.527,0.467,24.528,,,402,402,,,6.412628521,2586000,600,https://doi.org/10.1016/j.optmat.2016.05.044,ESV,,,1.164365665,Optical Materials,0925-3467,2016
2887,Sr2.94Na0.03B2SiO8Sm0.03,Sr2.94Na0.03B2SiO8,Sm,3,0.03,,,,298,600,0.537,0.459,19.334,,,402,402,,,6.214313897,1638000,600,https://doi.org/10.1016/j.optmat.2016.05.044,ESV,,,1.056650021,Optical Materials,0925-3467,2016
2888,Sr2.9Na0.05B2SiO8Sm0.05,Sr2.9Na0.05B2SiO8,Sm,3,0.05,,,,298,600,0.534,0.448,17.007,,493,402,402,,,6.079543007,1201000,600,https://doi.org/10.1016/j.optmat.2016.05.044,ESV,,,0.996903648,Optical Materials,0925-3467,2016
2889,Sr2.86Na0.07B2SiO8Sm0.07,Sr2.86Na0.07B2SiO8,Sm,3,0.07,,,,298,600,0.542,0.438,14.407,,,402,402,,,5.992553518,983000,600,https://doi.org/10.1016/j.optmat.2016.05.044,ESV,,,0.993668676,Optical Materials,0925-3467,2016
2890,Sr2.82Na0.07B2SiO8Sm0.09,Sr2.82Na0.07B2SiO8,Sm,3,0.09,,,,298,600,0.571,0.421,12.438,,,402,402,,,5.901458321,797000,600,https://doi.org/10.1016/j.optmat.2016.05.044,ESV,,,1.004469625,Optical Materials,0925-3467,2016
2891,KMg4P3O12Eu0.02,KMg4P3O12,Eu,2,0.02,,,,298,450,,,53.13,18.6,823,365,365,,,3.109915863,1288,450,https://doi.org/10.1021/acs.inorgchem.6b02140,ACS,mp-557844, icsd-154111,1.066878314,Inorganic Chemistry,0020-1669,2017
2892,KMg4P3O12Li0.005Eu0.02,KMg4P3O12Li0.005,Eu,2,0.02,,,,298,450,,,,,,365,365,,,3.146128036,1400,450,https://doi.org/10.1021/acs.inorgchem.6b02140,ACS,mp-557844, icsd-154111,0.992449417,Inorganic Chemistry,0020-1669,2017
2893,KMg4P3O12Li0.01Eu0.02,KMg4P3O12Li0.01,Eu,2,0.02,,,,298,450,,,,,,365,365,,,3.180699201,1516,450,https://doi.org/10.1021/acs.inorgchem.6b02140,ACS,mp-557844, icsd-154111,1.004417953,Inorganic Chemistry,0020-1669,2017
2894,KMg4P3O12Li0.02Eu0.02,KMg4P3O12Li0.02,Eu,2,0.02,,,,298,450,,,,,,365,365,,,3.179838928,1513,450,https://doi.org/10.1021/acs.inorgchem.6b02140,ACS,mp-557844, icsd-154111,1.00432651,Inorganic Chemistry,0020-1669,2017
2895,KMg4P3O12Li0.025Eu0.02,KMg4P3O12Li0.025,Eu,2,0.02,,,,298,450,,,84.02,38.26,723,365,365,,,3.179551791,1512,450,https://doi.org/10.1021/acs.inorgchem.6b02140,ACS,mp-557844, icsd-154111,1.017462763,Inorganic Chemistry,0020-1669,2017
2896,KMg4P3O12Li0.03Eu0.02,KMg4P3O12Li0.03,Eu,2,0.02,,,,298,450,,,,,,365,365,,,3.177247836,1504,450,https://doi.org/10.1021/acs.inorgchem.6b02140,ACS,mp-557844, icsd-154111,1.003809663,Inorganic Chemistry,0020-1669,2017
2897,Y1.4MoO6Eu0.6,Y1.4MoO6,Eu,2,0.6,,,,298,611,0.611,0.386,,,,363,363,,,,,611,https://doi.org/10.1016/j.jlumin.2014.01.018,ESV,mp-31124, icsd-99575,1.201409318,Journal of Luminescence,0022-2313,2014
2898,YNbO4Bi0.01,YNbO4,Bi,3,0.01,,,,298,456,0.191,0.226,45.6,,,310,,,,,,,https://doi.org/10.1021/acs.chemmater.6b00277,ACS,"mp-5387,mp-1095229", icsd-430911 icsd-20335 icsd-100176 icsd-239207 icsd-430907 icsd-430914 icsd-430913 icsd-430912 icsd-430908 icsd-430916 icsd-430909 icsd-430015 icsd-430910 icsd-430919 icsd-430922 icsd-239208 icsd-430917 icsd-239209 icsd-430920 icsd-430921 icsd-430918,1.009398262,Chemistry of Materials,0897-4756,2016
2899,YNb0.8V0.2O4Bi0.01,YNb0.8V0.2O4,Bi,3,0.01,,,,298,514,0.312,0.365,47.1,,,310,,,,,,,https://doi.org/10.1021/acs.chemmater.6b00277,ACS,"mp-5387,mp-1095229", icsd-430911 icsd-20335 icsd-100176 icsd-239207 icsd-430907 icsd-430914 icsd-430913 icsd-430912 icsd-430908 icsd-430916 icsd-430909 icsd-430015 icsd-430910 icsd-430919 icsd-430922 icsd-239208 icsd-430917 icsd-239209 icsd-430920 icsd-430921 icsd-430918,0.999904443,Chemistry of Materials,0897-4756,2016
2900,YNb0.6V0.4O4Bi0.01,YNb0.6V0.4O4,Bi,3,0.01,,,,298,548,0.375,0.457,47.5,,,310,,,,,,,https://doi.org/10.1021/acs.chemmater.6b00277,ACS,"mp-5387,mp-1095229", icsd-430911 icsd-20335 icsd-100176 icsd-239207 icsd-430907 icsd-430914 icsd-430913 icsd-430912 icsd-430908 icsd-430916 icsd-430909 icsd-430015 icsd-430910 icsd-430919 icsd-430922 icsd-239208 icsd-430917 icsd-239209 icsd-430920 icsd-430921 icsd-430918,0.97965568,Chemistry of Materials,0897-4756,2016
2901,YNb0.4V0.6O4Bi0.01,YNb0.4V0.6O4,Bi,3,0.01,,,,298,560,0.407,0.479,52.4,,,310,,,,,,,https://doi.org/10.1021/acs.chemmater.6b00277,ACS,"mp-5387,mp-1095229", icsd-430911 icsd-20335 icsd-100176 icsd-239207 icsd-430907 icsd-430914 icsd-430913 icsd-430912 icsd-430908 icsd-430916 icsd-430909 icsd-430015 icsd-430910 icsd-430919 icsd-430922 icsd-239208 icsd-430917 icsd-239209 icsd-430920 icsd-430921 icsd-430918,0.981042434,Chemistry of Materials,0897-4756,2016
2902,YNb0.2V0.8O4Bi0.01,YNb0.2V0.8O4,Bi,3,0.01,,,,298,564,0.409,0.48,64.4,,,310,,,,,,,https://doi.org/10.1021/acs.chemmater.6b00277,ACS,"mp-5387,mp-1095229", icsd-430911 icsd-20335 icsd-100176 icsd-239207 icsd-430907 icsd-430914 icsd-430913 icsd-430912 icsd-430908 icsd-430916 icsd-430909 icsd-430015 icsd-430910 icsd-430919 icsd-430922 icsd-239208 icsd-430917 icsd-239209 icsd-430920 icsd-430921 icsd-430918,0.981621963,Chemistry of Materials,0897-4756,2016
2903,YVO4Bi0.01,YVO4,Bi,3,0.01,,,,298,566,0.413,0.481,74.8,,,330,,,,,,,https://doi.org/10.1021/acs.chemmater.6b00277,ACS,mp-19133, icsd-15604 icsd-107638 icsd-246709 icsd-26894 icsd-78074 icsd-2504 icsd-174549 icsd-246708 icsd-36060,0.972207077,Chemistry of Materials,0897-4756,2016
2904,Y0.8Sc0.2VO4Bi0.01,Y0.8Sc0.2VO4,Bi,3,0.01,,,,298,579,0.439,0.48,71.2,,,330,,,,,,,https://doi.org/10.1021/acs.chemmater.6b00277,ACS,mp-19133, icsd-15604 icsd-107638 icsd-246709 icsd-26894 icsd-78074 icsd-2504 icsd-174549 icsd-246708 icsd-36060,1.01417963,Chemistry of Materials,0897-4756,2016
2905,Y0.6Sc0.4VO4Bi0.01,Y0.6Sc0.4VO4,Bi,3,0.01,,,,298,588,0.454,0.477,57.2,,,330,,,,,,,https://doi.org/10.1021/acs.chemmater.6b00277,ACS,mp-19133, icsd-15604 icsd-107638 icsd-246709 icsd-26894 icsd-78074 icsd-2504 icsd-174549 icsd-246708 icsd-36060,1.01157394,Chemistry of Materials,0897-4756,2016
2906,Y0.4Sc0.6VO4Bi0.01,Y0.4Sc0.6VO4,Bi,3,0.01,,,,298,604,0.484,0.468,53.8,,,330,,,,,,,https://doi.org/10.1021/acs.chemmater.6b00277,ACS,mp-19133, icsd-15604 icsd-107638 icsd-246709 icsd-26894 icsd-78074 icsd-2504 icsd-174549 icsd-246708 icsd-36060,1.00744227,Chemistry of Materials,0897-4756,2016
2907,Y0.2Sc0.8VO4Bi0.01,Y0.2Sc0.8VO4,Bi,3,0.01,,,,298,621,0.51,0.455,49.4,,,330,,,,,,,https://doi.org/10.1021/acs.chemmater.6b00277,ACS,mp-19133, icsd-15604 icsd-107638 icsd-246709 icsd-26894 icsd-78074 icsd-2504 icsd-174549 icsd-246708 icsd-36060,1.009891683,Chemistry of Materials,0897-4756,2016
2908,ScVO4Bi0.01,ScVO4,Bi,3,0.01,,,,298,647,0.521,0.443,37.8,,,330,,,,,,,https://doi.org/10.1021/acs.chemmater.6b00277,ACS,mp-19247, icsd-164837 icsd-169173 icsd-27947 icsd-290863 icsd-78073,1.012803266,Chemistry of Materials,0897-4756,2016
2909,Ca5B3O9FBi0.15,Ca5B3O9F,Bi,3,0.15,,,,298,457,0.21,0.3,,,,322,322,,,3.021189299,1050,457,https://doi.org/10.1021/acs.chemmater.7b03151,ACS,mp-6632, icsd-65763 icsd-69537,1.236130969,Chemistry of Materials,0897-4756,2017
2910,Ca5B3O9FBi0.15Eu0.01,Ca5B3O9F,Bi,3,0.15,Eu,3,0.01,298,457,0.26,0.31,,,,322,322,,,6.164352856,1460000,617,https://doi.org/10.1021/acs.chemmater.7b03151,ACS,mp-6632, icsd-65763 icsd-69537,0.97594888,Chemistry of Materials,0897-4756,2017
2911,Ca5B3O9FBi0.15Eu0.02,Ca5B3O9F,Bi,3,0.15,Eu,3,0.02,298,457,0.32,0.32,,,,322,322,,,6.23299611,1710000,617,https://doi.org/10.1021/acs.chemmater.7b03151,ACS,mp-6632, icsd-65763 icsd-69537,0.995911415,Chemistry of Materials,0897-4756,2017
2912,Ca5B3O9FBi0.15Eu0.03,Ca5B3O9F,Bi,3,0.15,Eu,3,0.03,298,457,0.17,0.24,,,,322,322,,,6.255272505,1800000,617,https://doi.org/10.1021/acs.chemmater.7b03151,ACS,mp-6632, icsd-65763 icsd-69537,0.99925231,Chemistry of Materials,0897-4756,2017
2913,Ca5B3O9FBi0.15Eu0.05,Ca5B3O9F,Bi,3,0.15,Eu,3,0.05,298,617,0.44,0.33,,,,322,322,,,6.26245109,1830000,617,https://doi.org/10.1021/acs.chemmater.7b03151,ACS,mp-6632, icsd-65763 icsd-69537,1.010654383,Chemistry of Materials,0897-4756,2017
2914,Ca5B3O9FBi0.15Eu0.07,Ca5B3O9F,Bi,3,0.15,Eu,3,0.07,298,617,0.49,0.34,,,,322,322,,,6.271841607,1870000,617,https://doi.org/10.1021/acs.chemmater.7b03151,ACS,mp-6632, icsd-65763 icsd-69537,1.029672201,Chemistry of Materials,0897-4756,2017
2915,Ca5B3O9FBi0.15Eu0.1,Ca5B3O9F,Bi,3,0.15,Eu,3,0.1,298,617,0.54,0.34,,,,322,322,,,6.278753601,1900000,617,https://doi.org/10.1021/acs.chemmater.7b03151,ACS,mp-6632, icsd-65763 icsd-69537,0.999473693,Chemistry of Materials,0897-4756,2017
2916,Sr7.92MgScP7O28Eu0.08,Sr7.92MgScP7O28,Eu,2,0.08,,,,298,600,,,68.2,20.8,433,400,400,,,2.788875116,615,600,https://doi.org/10.1039/C0JM04524A,RSC,,,1.369976421,Journal of Materials Chemistry,0959-9428,2011
2917,Sr1.96Si5N8Eu0.02,Sr1.96Si5N8,Eu,2,0.02,,,,298,625,0.621,0.368,,,,450,450,,,,,625,https://doi.org/10.1063/1.2196064,AIP,mp-9710, icsd-401500,0.99540322,Applied Physics Letters,0003-6951,2006
2918,SrSi5N8Eu0.5,SrSi5N8,Eu,2,0.5,,,,298,685,0.669,0.322,,,378,450,450,,,,,685,https://doi.org/10.1063/1.2196064,AIP,,,1.141289468,Applied Physics Letters,0003-6951,2006
2919,BaMgAl9.99O17Mg0.005Mn0.005,BaMgAl9.99O17Mg0.005,Mn,4,0.005,,,,298,660,,,,,,468,335,468,,5.796574333,626000,660,https://doi.org/10.1021/acs.chemmater.6b01303,ACS,,,0.99053086,Chemistry of Materials,0897-4756,2016
2920,BaMgAl9.98O17Mg0.01Mn0.01,BaMgAl9.98O17Mg0.01,Mn,4,0.01,,,,298,660,,,,,,468,335,468,,5.780317312,603000,660,https://doi.org/10.1021/acs.chemmater.6b01303,ACS,,,0.991827396,Chemistry of Materials,0897-4756,2016
2921,BaMgAl9.97O17Mg0.015Mn0.015,BaMgAl9.97O17Mg0.015,Mn,4,0.015,,,,298,660,,,,,,468,335,468,,5.762678564,579000,660,https://doi.org/10.1021/acs.chemmater.6b01303,ACS,,,0.996067773,Chemistry of Materials,0897-4756,2016
2922,BaMgAl9.96O17Mg0.02Mn0.02,BaMgAl9.96O17Mg0.02,Mn,4,0.02,,,,298,660,0.723,0.277,,,425,468,335,468,,5.741939078,552000,660,https://doi.org/10.1021/acs.chemmater.6b01303,ACS,,,1.007667469,Chemistry of Materials,0897-4756,2016
2923,BaMgAl9.94O17Mg0.03Mn0.03,BaMgAl9.94O17Mg0.03,Mn,4,0.03,,,,298,660,,,,,,468,335,468,,5.737987326,547000,660,https://doi.org/10.1021/acs.chemmater.6b01303,ACS,,,0.968572377,Chemistry of Materials,0897-4756,2016
2924,BaMgAl9.92O17Mg0.04Mn0.04,BaMgAl9.92O17Mg0.04,Mn,4,0.04,,,,298,660,,,,,,468,335,468,,5.725094521,531000,660,https://doi.org/10.1021/acs.chemmater.6b01303,ACS,,,1.059323271,Chemistry of Materials,0897-4756,2016
2925,BaMgAl9.9O17Mg0.05Mn0.05,BaMgAl9.9O17Mg0.05,Mn,4,0.05,,,,298,660,,,,,,468,335,468,,5.709269961,512000,660,https://doi.org/10.1021/acs.chemmater.6b01303,ACS,,,0.975040741,Chemistry of Materials,0897-4756,2016
2926,Sr3Sc3.988O9Ce0.012,Sr3Sc3.988O9,Ce,3,0.012,,,,298,620,,,53,,363,425,425,,,,,620,https://doi.org/10.1039/C7TC03203J,RSC,,,1.185730814,Journal of Materials Chemistry C,2050-7526,2017
2927,Ba3Sc3.996O9Ce0.004,Ba3Sc3.996O9,Ce,3,0.004,,,,298,593,,,40,,335,430,430,,,,,593,https://doi.org/10.1039/C7TC03203J,RSC,,,1.094569461,Journal of Materials Chemistry C,2050-7526,2017
2928,Ca0.98Li0.01AlSiN3Ce0.01,Ca0.98Li0.01AlSiN3,Ce,3,0.01,,,,298,580,0.389,0.345,,54,643,460,460,,,,,580,https://doi.org/10.1021/cm801669x,ACS,,,1.304649249,Chemistry of Materials,0897-4756,2008
2929,Ca0.99AlSiN2.9933O0.015Ce0.01,Ca0.99AlSiN2.9933O0.015,Ce,3,0.01,,,,298,580,0.377,0.355,,,663,460,460,,,,,580,https://doi.org/10.1021/cm801669x,ACS,,,1.28442164,Chemistry of Materials,0897-4756,2008
2930,Ca1.2SiO4Eu0.8,Ca1.2SiO4,Eu,2,0.8,,,,298,653,0.64,0.35,50,44,411,450,450,,,,,653,https://doi.org/10.1002/anie.201402520,Wiley,"mp-4481,mp-556942,mp-4180,mp-560821,mp-758006,mp-1227559,mp-675299,mp-674334,mp-1019562,mp-676278,mp-8682,mp-1019563", icsd-200707 icsd-181558 icsd-82994 icsd-18179 icsd-39005 icsd-68753 icsd-166637 icsd-417503 icsd-9095 icsd-68754 icsd-82995 icsd-81095 icsd-280995 icsd-79551 icsd-79552 icsd-79553 icsd-245079 icsd-245078 icsd-245080 icsd-245077 icsd-196150 icsd-245075 icsd-963 icsd-421708 icsd-79550 icsd-79554 icsd-24640 icsd-245074 icsd-16616 icsd-79555 icsd-245076 icsd-81096 icsd-82996 icsd-182052 icsd-40657 icsd-182054 icsd-182053,1.428775953,Angewandte Chemie - International Edition,1433-7851,2014
2931,NaZnPO4Eu0.04,NaZnPO4,Eu,3,0.04,,,,298,595,,,,,,395,395,,,6.333648757,2156000,595,https://doi.org/10.1016/j.matlet.2015.04.084,ESV,"mp-558237,mp-14648", icsd-87557 icsd-65131,0.978952837,Materials Letters,0167-577X,2015
2932,NaZnPO4Eu0.25,NaZnPO4,Eu,3,0.25,,,,298,595,0.62,0.38,,,,395,395,,,,,595,https://doi.org/10.1016/j.matlet.2015.04.084,ESV,"mp-558237,mp-14648", icsd-87557 icsd-65131,0.983443625,Materials Letters,0167-577X,2015
2933,Ba0.88ZrGe3O9Eu0.08,Ba0.88ZrGe3O9,Eu,3,0.08,,,,298,612,0.656,0.344,37.4,,573,394,394,,,,,612,https://doi.org/10.1021/acs.inorgchem.7b00591,ACS,,,1.00899956,Inorganic Chemistry,0020-1669,2017
2934,LiSrBi0.6TeO6Eu0.4,LiSrBi0.6TeO6,Eu,3,0.4,,,,298,616,0.664,0.335,,,450,465,465,,,5.898725182,792000,616,https://doi.org/10.1016/j.jlumin.2018.05.013,ESV,,,1.022021622,Journal of Luminescence,0022-2313,2018
2935,CaWO4,CaWO4,,,,,,,298,616,0.1734,0.158,,,,247,247,,,4.207365037,16120,430,https://doi.org/10.1016/j.matchemphys.2018.01.005,ESV,"mp-19426,mp-1190383", icsd-60550 icsd-193491 icsd-60548 icsd-60551 icsd-15869 icsd-155423 icsd-193047 icsd-15586 icsd-60549 icsd-18135 icsd-77335 icsd-157428 icsd-291535 icsd-60547 icsd-155791 icsd-238259 icsd-238258,1.058722467,Materials Chemistry and Physics,0254-0584,2018
2936,Na0.01Ca0.98WO4Eu0.01,Na0.01Ca0.98WO4,Eu,3,0.01,,,,298,616,0.2899,0.1894,,,,247,247,,,4.109240969,12860,430,https://doi.org/10.1016/j.matchemphys.2018.01.005,ESV,"mp-19426,mp-1190383", icsd-60550 icsd-193491 icsd-60548 icsd-60551 icsd-15869 icsd-155423 icsd-193047 icsd-15586 icsd-60549 icsd-18135 icsd-77335 icsd-157428 icsd-291535 icsd-60547 icsd-155791 icsd-238259 icsd-238258,1.018440485,Materials Chemistry and Physics,0254-0584,2018
2937,Na0.02Ca0.96WO4Eu0.02,Na0.02Ca0.96WO4,Eu,3,0.02,,,,298,616,,,,,,247,247,,,4.074084689,11860,430,https://doi.org/10.1016/j.matchemphys.2018.01.005,ESV,"mp-19426,mp-1190383", icsd-60550 icsd-193491 icsd-60548 icsd-60551 icsd-15869 icsd-155423 icsd-193047 icsd-15586 icsd-60549 icsd-18135 icsd-77335 icsd-157428 icsd-291535 icsd-60547 icsd-155791 icsd-238259 icsd-238258,1.036764988,Materials Chemistry and Physics,0254-0584,2018
2938,Na0.03Ca0.94WO4Eu0.03,Na0.03Ca0.94WO4,Eu,3,0.03,,,,298,616,,,,,,247,247,,,4.038222638,10920,430,https://doi.org/10.1016/j.matchemphys.2018.01.005,ESV,"mp-19426,mp-1190383", icsd-60550 icsd-193491 icsd-60548 icsd-60551 icsd-15869 icsd-155423 icsd-193047 icsd-15586 icsd-60549 icsd-18135 icsd-77335 icsd-157428 icsd-291535 icsd-60547 icsd-155791 icsd-238259 icsd-238258,1.04793378,Materials Chemistry and Physics,0254-0584,2018
2939,Na0.04Ca0.92WO4Eu0.04,Na0.04Ca0.92WO4,Eu,3,0.04,,,,298,616,,,,,,247,247,,,3.939019776,8690,430,https://doi.org/10.1016/j.matchemphys.2018.01.005,ESV,"mp-19426,mp-1190383", icsd-60550 icsd-193491 icsd-60548 icsd-60551 icsd-15869 icsd-155423 icsd-193047 icsd-15586 icsd-60549 icsd-18135 icsd-77335 icsd-157428 icsd-291535 icsd-60547 icsd-155791 icsd-238259 icsd-238258,1.032099154,Materials Chemistry and Physics,0254-0584,2018
2940,Na0.05Ca0.9WO4Eu0.05,Na0.05Ca0.9WO4,Eu,3,0.05,,,,298,616,,,15,,,247,247,,,3.855519156,7170,430,https://doi.org/10.1016/j.matchemphys.2018.01.005,ESV,"mp-19426,mp-1190383", icsd-60550 icsd-193491 icsd-60548 icsd-60551 icsd-15869 icsd-155423 icsd-193047 icsd-15586 icsd-60549 icsd-18135 icsd-77335 icsd-157428 icsd-291535 icsd-60547 icsd-155791 icsd-238259 icsd-238258,1.005632885,Materials Chemistry and Physics,0254-0584,2018
2941,Na0.1Ca0.8WO4Eu0.1,Na0.1Ca0.8WO4,Eu,3,0.1,,,,298,616,,,,,,247,247,,,3.795880017,6250,430,https://doi.org/10.1016/j.matchemphys.2018.01.005,ESV,"mp-19426,mp-1190383", icsd-60550 icsd-193491 icsd-60548 icsd-60551 icsd-15869 icsd-155423 icsd-193047 icsd-15586 icsd-60549 icsd-18135 icsd-77335 icsd-157428 icsd-291535 icsd-60547 icsd-155791 icsd-238259 icsd-238258,0.976332691,Materials Chemistry and Physics,0254-0584,2018
2942,Na0.2Ca0.6WO4Eu0.2,Na0.2Ca0.6WO4,Eu,3,0.2,,,,298,616,0.5869,0.3905,,,,247,247,,,3.636487896,4330,430,https://doi.org/10.1016/j.matchemphys.2018.01.005,ESV,"mp-19426,mp-1190383", icsd-60550 icsd-193491 icsd-60548 icsd-60551 icsd-15869 icsd-155423 icsd-193047 icsd-15586 icsd-60549 icsd-18135 icsd-77335 icsd-157428 icsd-291535 icsd-60547 icsd-155791 icsd-238259 icsd-238258,0.993485148,Materials Chemistry and Physics,0254-0584,2018
2943,Na0.5WO4Eu0.5,Na0.5WO4,Eu,3,0.5,,,,298,616,,,65,,,247,247,,,,,430,https://doi.org/10.1016/j.matchemphys.2018.01.005,ESV,mp-1192304, icsd-408189,1.223575827,Materials Chemistry and Physics,0254-0584,2018
2944,Sr0.8Ca0.2AlSiN3Eu0.008,Sr0.8Ca0.2AlSiN3,Eu,2,0.008,,,,298,650,0.347,0.39,69.7,,,450,450,,,,,650,https://doi.org/10.1149/2.008302jss,IOP,,,1.174320232,ECS Journal of Solid State Science and Technology,2162-8769,2012
2945,Ca0.9725Al2SiO7Ce0.0075Tb0.02,Ca0.9725Al2SiO7,Ce,3,0.0075,Tb,3,0.02,298,542,0.316,0.336,,,,352,352,,,,,542,https://doi.org/10.1149/1.3097191,IOP,,,1.08824644,Journal of The Electrochemical Society,0013-4651,2009
2946,Ca0.98ScAlSiO6Ce0.02,Ca0.98ScAlSiO6,Ce,3,0.02,,,,298,380,,,96.8,,,330,330,,,,,380,https://doi.org/10.1021/ic3024666,ACS,"mp-39167,mp-1227097",,1.035043368,Inorganic Chemistry,0020-1669,2013
2947,Ca0.96ScAlSiO6Ce0.04,Ca0.96ScAlSiO6,Ce,3,0.04,,,,298,380,0.17,0.03,,,,330,330,,,,,380,https://doi.org/10.1021/ic3024666,ACS,"mp-39167,mp-1227097",,1.027910659,Inorganic Chemistry,0020-1669,2013
2948,Ca0.98Sc0.98AlSiO6Ce0.02Tb0.02,Ca0.98Sc0.98AlSiO6,Ce,3,0.02,Tb,3,0.02,298,380,,,93.3,,,330,330,,,,,380,https://doi.org/10.1021/ic3024666,ACS,"mp-39167,mp-1227097",,1.015126089,Inorganic Chemistry,0020-1669,2013
2949,Ca0.98Sc0.96AlSiO6Ce0.02Tb0.04,Ca0.98Sc0.96AlSiO6,Ce,3,0.02,Tb,3,0.04,298,380,,,91.6,,,330,330,,,,,380,https://doi.org/10.1021/ic3024666,ACS,"mp-39167,mp-1227097",,1.015126089,Inorganic Chemistry,0020-1669,2013
2950,Ca0.98Sc0.94AlSiO6Ce0.02Tb0.06,Ca0.98Sc0.94AlSiO6,Ce,3,0.02,Tb,3,0.06,298,380,,,87.1,,,330,330,,,,,380,https://doi.org/10.1021/ic3024666,ACS,"mp-39167,mp-1227097",,1.015126089,Inorganic Chemistry,0020-1669,2013
2951,Ca0.98Sc0.92AlSiO6Ce0.02Tb0.08,Ca0.98Sc0.92AlSiO6,Ce,3,0.02,Tb,3,0.08,298,380,,,81.1,,,330,330,,,,,380,https://doi.org/10.1021/ic3024666,ACS,"mp-39167,mp-1227097",,1.015126089,Inorganic Chemistry,0020-1669,2013
2952,Ca0.98Sc0.9AlSiO6Ce0.02Tb0.1,Ca0.98Sc0.9AlSiO6,Ce,3,0.02,Tb,3,0.1,298,380,,,80.5,,,330,330,,,,,380,https://doi.org/10.1021/ic3024666,ACS,"mp-39167,mp-1227097",,1.015126089,Inorganic Chemistry,0020-1669,2013
2953,Ca0.98Sc0.88AlSiO6Ce0.02Tb0.12,Ca0.98Sc0.88AlSiO6,Ce,3,0.02,Tb,3,0.12,298,380,,,79.5,,,330,330,,,,,380,https://doi.org/10.1021/ic3024666,ACS,"mp-39167,mp-1227097",,1.015126089,Inorganic Chemistry,0020-1669,2013
2954,Ca0.94ScAlSiO6Ce0.02Mn0.04,Ca0.94ScAlSiO6,Ce,3,0.02,Mn,2,0.04,298,380,,,87.6,,,330,330,,,,,380,https://doi.org/10.1021/ic3024666,ACS,"mp-39167,mp-1227097",,1.008442734,Inorganic Chemistry,0020-1669,2013
2955,Ca0.9ScAlSiO6Ce0.02Mn0.08,Ca0.9ScAlSiO6,Ce,3,0.02,Mn,2,0.08,298,380,,,80.4,,,330,330,,,,,380,https://doi.org/10.1021/ic3024666,ACS,"mp-39167,mp-1227097",,1.00826506,Inorganic Chemistry,0020-1669,2013
2956,Ca0.86ScAlSiO6Ce0.02Mn0.12,Ca0.86ScAlSiO6,Ce,3,0.02,Mn,2,0.12,298,380,,,73.4,,,330,330,,,,,380,https://doi.org/10.1021/ic3024666,ACS,"mp-39167,mp-1227097",,1.00826506,Inorganic Chemistry,0020-1669,2013
2957,Ca0.82ScAlSiO6Ce0.02Mn0.16,Ca0.82ScAlSiO6,Ce,3,0.02,Mn,2,0.16,298,380,,,67.3,,,330,330,,,,,380,https://doi.org/10.1021/ic3024666,ACS,"mp-39167,mp-1227097",,1.00826506,Inorganic Chemistry,0020-1669,2013
2958,Ca0.78ScAlSiO6Ce0.02Mn0.2,Ca0.78ScAlSiO6,Ce,3,0.02,Mn,2,0.2,298,380,,,65.5,,,330,330,,,,,380,https://doi.org/10.1021/ic3024666,ACS,"mp-39167,mp-1227097",,1.00826506,Inorganic Chemistry,0020-1669,2013
2959,Ca0.76ScAlSiO6Ce0.04Mn0.2,Ca0.76ScAlSiO6,Ce,3,0.04,Mn,2,0.2,298,380,0.44,0.24,,,,330,330,,,,,380,https://doi.org/10.1021/ic3024666,ACS,"mp-39167,mp-1227097",,1.008329892,Inorganic Chemistry,0020-1669,2013
2961,Sr0.8Ca0.2AlSiN3Eu0.008,Sr0.8Ca0.2AlSiN3,Eu,2,0.008,,,,298,610,,,80,70,540,455,455,,,,,610,https://doi.org/10.1016/j.jallcom.2008.07.054,ESV,,,1.152857445,Journal of Alloys and Compounds,0925-8388,2009
2972,Na3Bi0.9P2O8Eu0.1,Na3Bi0.9P2O8,Eu,3,0.1,,,,298,623,0.633,0.357,45.64,,,396,396,,,,,623,https://doi.org/10.1016/j.jlumin.2016.12.012,ESV,mp-561083, icsd-71362,1.080660298,Journal of Luminescence,0022-2313,2017
2973,Na3Bi0.9P2O8Dy0.1,Na3Bi0.9P2O8,Dy,3,0.1,,,,298,582,0.392,0.419,44.33,,,392,392,,,,,582,https://doi.org/10.1016/j.jlumin.2016.12.012,ESV,mp-561083, icsd-71362,1.760160151,Journal of Luminescence,0022-2313,2017
2974,Na3Bi0.87P2O8Eu0.03Tb0.1,Na3Bi0.87P2O8,Eu,2,0.03,Tb,3,0.1,298,550,0.445,0.497,36.64,,,396,,,,6.397940009,2500000,621,https://doi.org/10.1016/j.jlumin.2016.12.012,ESV,mp-561083, icsd-71362,0.98120054,Journal of Luminescence,0022-2313,2017
2975,Na3Bi0.85P2O8Eu0.05Tb0.1,Na3Bi0.85P2O8,Eu,2,0.05,Tb,3,0.1,298,550,0.494,0.457,34.86,,,396,,,,6.397940009,2500000,621,https://doi.org/10.1016/j.jlumin.2016.12.012,ESV,mp-561083, icsd-71362,0.981200569,Journal of Luminescence,0022-2313,2017
2976,Na3Bi0.8P2O8Eu0.1Tb0.1,Na3Bi0.8P2O8,Eu,2,0.1,Tb,3,0.1,298,621,0.563,0.408,36.75,,,396,,,,6.39880773,2505000,621,https://doi.org/10.1016/j.jlumin.2016.12.012,ESV,mp-561083, icsd-71362,0.984702389,Journal of Luminescence,0022-2313,2017
2977,Na3Bi0.75P2O8Eu0.15Tb0.1,Na3Bi0.75P2O8,Eu,2,0.15,Tb,3,0.1,298,621,0.612,0.373,41.99,,,396,,,,6.399673721,2510000,621,https://doi.org/10.1016/j.jlumin.2016.12.012,ESV,mp-561083, icsd-71362,0.97966121,Journal of Luminescence,0022-2313,2017
2978,Na3Bi0.7P2O8Eu0.2Tb0.1,Na3Bi0.7P2O8,Eu,2,0.2,Tb,3,0.1,298,621,0.623,0.364,36.42,,,396,,,,6.409933123,2570000,621,https://doi.org/10.1016/j.jlumin.2016.12.012,ESV,mp-561083, icsd-71362,1.147246037,Journal of Luminescence,0022-2313,2017
2979,Na3Bi0.65P2O8Eu0.25Tb0.1,Na3Bi0.65P2O8,Eu,2,0.25,Tb,3,0.1,298,621,0.628,0.36,41.99,,,396,,,,6.414973348,2600000,621,https://doi.org/10.1016/j.jlumin.2016.12.012,ESV,mp-561083, icsd-71362,1.210524188,Journal of Luminescence,0022-2313,2017
2980,Na3Bi0.6P2O8Eu0.3Tb0.1,Na3Bi0.6P2O8,Eu,2,0.3,Tb,3,0.1,298,621,0.633,0.357,41.54,,,396,,,,6.423245874,2650000,621,https://doi.org/10.1016/j.jlumin.2016.12.012,ESV,mp-561083, icsd-71362,1.23158978,Journal of Luminescence,0022-2313,2017
2981,Na3Bi0.88P2O8Eu0.02Dy0.1,Na3Bi0.88P2O8,Eu,3,0.02,Dy,3,0.1,298,489,0.437,0.403,42.58,,,396,,,,7.28780173,19400000,621,https://doi.org/10.1016/j.jlumin.2016.12.012,ESV,mp-561083, icsd-71362,1.430152357,Journal of Luminescence,0022-2313,2017
2982,Na3Bi0.86P2O8Eu0.04Dy0.1,Na3Bi0.86P2O8,Eu,3,0.04,Dy,3,0.1,298,489,0.463,0.393,41.68,,,396,,,,7.260071388,18200000,621,https://doi.org/10.1016/j.jlumin.2016.12.012,ESV,mp-561083, icsd-71362,1.343764687,Journal of Luminescence,0022-2313,2017
2983,Na3Bi0.84P2O8Eu0.06Dy0.1,Na3Bi0.84P2O8,Eu,3,0.06,Dy,3,0.1,298,489,0.493,0.386,43.74,,,396,,,,7.238046103,17300000,621,https://doi.org/10.1016/j.jlumin.2016.12.012,ESV,mp-561083, icsd-71362,1.297055069,Journal of Luminescence,0022-2313,2017
2984,Na3Bi0.82P2O8Eu0.08Dy0.1,Na3Bi0.82P2O8,Eu,3,0.08,Dy,3,0.1,298,489,0.497,0.382,44.25,,,396,,,,7.23299611,17100000,621,https://doi.org/10.1016/j.jlumin.2016.12.012,ESV,mp-561083, icsd-71362,1.287009991,Journal of Luminescence,0022-2313,2017
2985,Na3Bi0.8P2O8Eu0.1Dy0.1,Na3Bi0.8P2O8,Eu,3,0.1,Dy,3,0.1,298,621,0.522,0.376,44.36,,,396,,,,7.209515015,16200000,621,https://doi.org/10.1016/j.jlumin.2016.12.012,ESV,mp-561083, icsd-71362,1.250847708,Journal of Luminescence,0022-2313,2017
2986,Na3Bi0.78P2O8Eu0.12Dy0.1,Na3Bi0.78P2O8,Eu,3,0.12,Dy,3,0.1,298,621,0.524,0.373,43.24,,,396,,,,7.206825876,16100000,621,https://doi.org/10.1016/j.jlumin.2016.12.012,ESV,mp-561083, icsd-71362,1.246829677,Journal of Luminescence,0022-2313,2017
2987,Na3Bi0.75P2O8Eu0.15Dy0.1,Na3Bi0.75P2O8,Eu,3,0.15,Dy,3,0.1,298,621,0.532,0.37,41.35,,,396,,,,7.201397124,15900000,621,https://doi.org/10.1016/j.jlumin.2016.12.012,ESV,mp-561083, icsd-71362,1.238793614,Journal of Luminescence,0022-2313,2017
2988,Na3Bi0.7P2O8Eu0.2Dy0.1,Na3Bi0.7P2O8,Eu,3,0.2,Dy,3,0.1,298,621,0.542,0.363,40.26,,,396,,,,7.158362492,14400000,621,https://doi.org/10.1016/j.jlumin.2016.12.012,ESV,mp-561083, icsd-71362,1.183908545,Journal of Luminescence,0022-2313,2017
2989,Na3Bi0.65P2O8Eu0.25Dy0.1,Na3Bi0.65P2O8,Eu,3,0.25,Dy,3,0.1,298,621,0.559,0.36,41.38,,,396,,,,7.10720997,12800000,621,https://doi.org/10.1016/j.jlumin.2016.12.012,ESV,mp-561083, icsd-71362,1.166355651,Journal of Luminescence,0022-2313,2017
2990,Na3Bi0.6P2O8Eu0.3Dy0.1,Na3Bi0.6P2O8,Eu,3,0.3,Dy,3,0.1,298,621,0.572,0.356,40.27,,,396,,,,7.041392685,11000000,621,https://doi.org/10.1016/j.jlumin.2016.12.012,ESV,mp-561083, icsd-71362,1.207935141,Journal of Luminescence,0022-2313,2017
