Repository: silverlight001/ipop-eu-valence-reproduction

# IPOP Eu 发射波长复现、泛化审计与价态建模
> Reproducible machine-learning benchmark for Eu-activated inorganic phosphors, with leakage-aware evaluation and an explicit Eu(II)/Eu(III) comparison.

本项目复现并审计 Jang 等人 2024 年发表于 *Scientific Reports* 的 IPOP 无机荧光粉数据集发射波长模型，重点回答两个问题：

1. 仅使用化学组成和测量条件时，模型在随机划分与真正的材料外推场景中表现如何？
2. 原论文将 Eu²⁺与 Eu³⁺混合训练；显式区分价态后，预测是否更可靠？

项目公开完整代码、固定数据版本、校验哈希、数据处理结果、折划分、逐样本预测、超参数、指标表、图表和中文讨论，目标是让其他研究者可以直接审查、复跑和扩展。

## 一眼看懂核心结论

- IPOP 主表明确提供 `1st dopant valency` 和 `2nd dopant valency`；价态并非从发射峰或化学式猜测。
- 1665 条 Eu 发射样本全部成功回连价态，其中 Eu²⁺ 626 条、Eu³⁺ 1039 条，无缺失或冲突。
- 分价态训练在四种评估协议中均降低总体 MAE，改善 1.415–3.765 nm。

File: data/raw/Inorganic_Phosphor_Optical_Properties_DB_20230908_IPOP_ver3.csv (part 17 of 25)
3,Ba2Bi0.6V3O11Eu0.4,Ba2Bi0.6V3O11,Eu,3,0.4,,,,298,619,,,,,,394,394,465,,6,1000000,619,https://doi.org/10.1016/j.dyepig.2016.04.052,ESV,mp-559941 , icsd-78156,0.979536504,Dyes and Pigments,0143-7208,2016
4,Ba2Bi0.4V3O11Eu0.6,Ba2Bi0.4V3O11,Eu,3,0.6,,,,298,619,0.65,0.35,,,451,394,394,465,,5.982271233,960000,619,https://doi.org/10.1016/j.dyepig.2016.04.052,ESV,mp-559941 , icsd-78156,1.035120852,Dyes and Pigments,0143-7208,2016
5,Ba2Bi0.2V3O11Eu0.8,Ba2Bi0.2V3O11,Eu,3,0.8,,,,298,619,,,,,,394,394,465,,5.755874856,570000,619,https://doi.org/10.1016/j.dyepig.2016.04.052,ESV,mp-559941 , icsd-78156,0.989919239,Dyes and Pigments,0143-7208,2016
6,Ba2V3O11Eu1,Ba2V3O11,Eu,3,1,,,,298,619,,,,,,394,394,465,,5.278753601,190000,619,https://doi.org/10.1016/j.dyepig.2016.04.052,ESV,mp-559941 , icsd-78156,0.968880417,Dyes and Pigments,0143-7208,2016
2991,Na3Bi0.88P2O8Eu0.02Sm0.1,Na3Bi0.88P2O8,Eu,3,0.02,Sm,3,0.1,298,603,0.616,0.381,39.56,,,396,,,,6.344392274,2210000,621,https://doi.org/10.1016/j.jlumin.2016.12.012,ESV,mp-561083, icsd-71362,1.053831655,Journal of Luminescence,0022-2313,2017
2992,Na3Bi0.86P2O8Eu0.04Sm0.1,Na3Bi0.86P2O8,Eu,3,0.04,Sm,3,0.1,298,603,0.622,0.375,38.41,,,396,,,,6.338456494,2180000,621,https://doi.org/10.1016/j.jlumin.2016.12.012,ESV,mp-561083, icsd-71362,1.01125878,Journal of Luminescence,0022-2313,2017
2993,Na3Bi0.84P2O8Eu0.06Sm0.1,Na3Bi0.84P2O8,Eu,3,0.06,Sm,3,0.1,298,603,0.626,0.371,39.63,,,396,,,,6.336459734,2170000,621,https://doi.org/10.1016/j.jlumin.2016.12.012,ESV,mp-561083, icsd-71362,0.98463935,Journal of Luminescence,0022-2313,2017
2994,Na3Bi0.82P2O8Eu0.08Sm0.1,Na3Bi0.82P2O8,Eu,3,0.08,Sm,3,0.1,298,603,0.63,0.367,40.23,,,396,,,,6.336459734,2170000,621,https://doi.org/10.1016/j.jlumin.2016.12.012,ESV,mp-561083, icsd-71362,0.98463935,Journal of Luminescence,0022-2313,2017
2995,Na3Bi0.8P2O8Eu0.1Sm0.1,Na3Bi0.8P2O8,Eu,3,0.1,Sm,3,0.1,298,621,0.633,0.364,41.78,,,396,,,,6.326335861,2120000,621,https://doi.org/10.1016/j.jlumin.2016.12.012,ESV,mp-561083, icsd-71362,0.985802537,Journal of Luminescence,0022-2313,2017
2996,Na3Bi0.78P2O8Eu0.12Sm0.1,Na3Bi0.78P2O8,Eu,3,0.12,Sm,3,0.1,298,621,0.636,0.362,40.89,,,396,,,,6.322219295,2100000,621,https://doi.org/10.1016/j.jlumin.2016.12.012,ESV,mp-561083, icsd-71362,1.029004591,Journal of Luminescence,0022-2313,2017
2997,Na3Bi0.75P2O8Eu0.15Sm0.1,Na3Bi0.75P2O8,Eu,3,0.15,Sm,3,0.1,298,621,0.639,0.359,42.65,,,396,,,,6.318063335,2080000,621,https://doi.org/10.1016/j.jlumin.2016.12.012,ESV,mp-561083, icsd-71362,1.044450501,Journal of Luminescence,0022-2313,2017
2998,Na3Bi0.7P2O8Eu0.2Sm0.1,Na3Bi0.7P2O8,Eu,3,0.2,Sm,3,0.1,298,621,0.643,0.355,40.32,,,396,,,,6.305351369,2020000,621,https://doi.org/10.1016/j.jlumin.2016.12.012,ESV,mp-561083, icsd-71362,1.004803637,Journal of Luminescence,0022-2313,2017
2999,Na3Bi0.65P2O8Eu0.25Sm0.1,Na3Bi0.65P2O8,Eu,3,0.25,Sm,3,0.1,298,621,0.645,0.353,41.25,,,396,,,,6.285557309,1930000,621,https://doi.org/10.1016/j.jlumin.2016.12.012,ESV,mp-561083, icsd-71362,1.053302958,Journal of Luminescence,0022-2313,2017
3000,Na3Bi0.6P2O8Eu0.3Sm0.1,Na3Bi0.6P2O8,Eu,3,0.3,Sm,3,0.1,298,621,0.648,0.351,40.58,,,396,,,,6.276461804,1890000,621,https://doi.org/10.1016/j.jlumin.2016.12.012,ESV,mp-561083, icsd-71362,0.985535484,Journal of Luminescence,0022-2313,2017
3001,Na3Bi0.9P2O8Tb0.1,Na3Bi0.9P2O8,Tb,3,0.1,,,,298,550,0.311,0.529,41.25,,,377,377,,,,,550,https://doi.org/10.1016/j.jlumin.2016.12.012,ESV,mp-561083, icsd-71362,1.212215881,Journal of Luminescence,0022-2313,2017
3002,Na3Bi0.9P2O8Sm0.1,Na3Bi0.9P2O8,Sm,3,0.1,,,,298,603,0.563,0.408,42.69,,,407,407,,,,,603,https://doi.org/10.1016/j.jlumin.2016.12.012,ESV,mp-561083, icsd-71362,1.060029261,Journal of Luminescence,0022-2313,2017
3003,Na3Bi0.87P2O8Eu0.1Tb0.03,Na3Bi0.87P2O8,Eu,2,0.1,Tb,3,0.03,298,621,0.608,0.373,33.25,,,379,,,,,,,https://doi.org/10.1016/j.jlumin.2016.12.012,ESV,mp-561083, icsd-71362,0.981153308,Journal of Luminescence,0022-2313,2017
3004,Na3Bi0.85P2O8Eu0.1Tb0.05,Na3Bi0.85P2O8,Eu,2,0.1,Tb,3,0.05,298,621,0.588,0.387,34.82,,,379,,,,,,,https://doi.org/10.1016/j.jlumin.2016.12.012,ESV,mp-561083, icsd-71362,0.984815542,Journal of Luminescence,0022-2313,2017
3005,Na3Bi0.8P2O8Eu0.1Tb0.1,Na3Bi0.8P2O8,Eu,2,0.1,Tb,3,0.1,298,621,0.571,0.402,35.51,,553,379,,,,,,,https://doi.org/10.1016/j.jlumin.2016.12.012,ESV,mp-561083, icsd-71362,1.093978846,Journal of Luminescence,0022-2313,2017
3006,Na3Bi0.75P2O8Eu0.1Tb0.15,Na3Bi0.75P2O8,Eu,2,0.1,Tb,3,0.15,298,621,0.574,0.401,38.81,,,379,,,,,,,https://doi.org/10.1016/j.jlumin.2016.12.012,ESV,mp-561083, icsd-71362,1.011152304,Journal of Luminescence,0022-2313,2017
3007,Na3Bi0.7P2O8Eu0.1Tb0.2,Na3Bi0.7P2O8,Eu,2,0.1,Tb,3,0.2,298,600,0.576,0.401,37.5,,,379,,,,,,,https://doi.org/10.1016/j.jlumin.2016.12.012,ESV,mp-561083, icsd-71362,1.000089161,Journal of Luminescence,0022-2313,2017
3008,Na3Bi0.65P2O8Eu0.1Tb0.25,Na3Bi0.65P2O8,Eu,2,0.1,Tb,3,0.25,298,600,0.575,0.399,37.48,,,379,,,,,,,https://doi.org/10.1016/j.jlumin.2016.12.012,ESV,mp-561083, icsd-71362,0.990963792,Journal of Luminescence,0022-2313,2017
3009,Na3Bi0.6P2O8Eu0.1Tb0.3,Na3Bi0.6P2O8,Eu,2,0.1,Tb,3,0.3,298,600,0.583,0.392,36.26,,,379,,,,,,,https://doi.org/10.1016/j.jlumin.2016.12.012,ESV,mp-561083, icsd-71362,1.008973391,Journal of Luminescence,0022-2313,2017
3010,Na3Bi0.88P2O8Eu0.1Dy0.02,Na3Bi0.88P2O8,Eu,3,0.1,Dy,3,0.02,298,621,0.575,0.346,38.79,,,392,,,,,,,https://doi.org/10.1016/j.jlumin.2016.12.012,ESV,mp-561083, icsd-71362,0.979431803,Journal of Luminescence,0022-2313,2017
3011,Na3Bi0.86P2O8Eu0.1Dy0.04,Na3Bi0.86P2O8,Eu,3,0.1,Dy,3,0.04,298,621,0.547,0.351,37.89,,,392,,,,,,,https://doi.org/10.1016/j.jlumin.2016.12.012,ESV,mp-561083, icsd-71362,0.98261898,Journal of Luminescence,0022-2313,2017
3012,Na3Bi0.84P2O8Eu0.1Dy0.06,Na3Bi0.84P2O8,Eu,3,0.1,Dy,3,0.06,298,621,0.524,0.353,37.63,,,392,,,,,,,https://doi.org/10.1016/j.jlumin.2016.12.012,ESV,mp-561083, icsd-71362,0.996055045,Journal of Luminescence,0022-2313,2017
3013,Na3Bi0.82P2O8Eu0.1Dy0.08,Na3Bi0.82P2O8,Eu,3,0.1,Dy,3,0.08,298,621,0.513,0.357,38.59,,,392,,,,,,,https://doi.org/10.1016/j.jlumin.2016.12.012,ESV,mp-561083, icsd-71362,1.002385552,Journal of Luminescence,0022-2313,2017
3014,Na3Bi0.8P2O8Eu0.1Dy0.1,Na3Bi0.8P2O8,Eu,3,0.1,Dy,3,0.1,298,621,0.498,0.356,40.45,,573,392,,,,,,,https://doi.org/10.1016/j.jlumin.2016.12.012,ESV,mp-561083, icsd-71362,1.29772223,Journal of Luminescence,0022-2313,2017
3015,Na3Bi0.78P2O8Eu0.1Dy0.12,Na3Bi0.78P2O8,Eu,3,0.1,Dy,3,0.12,298,621,0.491,0.354,38.21,,,392,,,,,,,https://doi.org/10.1016/j.jlumin.2016.12.012,ESV,mp-561083, icsd-71362,1.011191732,Journal of Luminescence,0022-2313,2017
3016,Na3Bi0.75P2O8Eu0.1Dy0.15,Na3Bi0.75P2O8,Eu,3,0.1,Dy,3,0.15,298,621,0.481,0.337,37.64,,,392,,,,,,,https://doi.org/10.1016/j.jlumin.2016.12.012,ESV,mp-561083, icsd-71362,1.012311351,Journal of Luminescence,0022-2313,2017
3017,Na3Bi0.7P2O8Eu0.1Dy0.2,Na3Bi0.7P2O8,Eu,3,0.1,Dy,3,0.2,298,621,0.455,0.344,36.14,,,392,,,,,,,https://doi.org/10.1016/j.jlumin.2016.12.012,ESV,mp-561083, icsd-71362,1.00317186,Journal of Luminescence,0022-2313,2017
3018,Na3Bi0.65P2O8Eu0.1Dy0.25,Na3Bi0.65P2O8,Eu,3,0.1,Dy,3,0.25,298,489,0.445,0.338,36.89,,,392,,,,,,,https://doi.org/10.1016/j.jlumin.2016.12.012,ESV,mp-561083, icsd-71362,1.747440826,Journal of Luminescence,0022-2313,2017
3019,Na3Bi0.6P2O8Eu0.1Dy0.3,Na3Bi0.6P2O8,Eu,3,0.1,Dy,3,0.3,298,489,0.431,0.332,37.54,,,392,,,,,,,https://doi.org/10.1016/j.jlumin.2016.12.012,ESV,mp-561083, icsd-71362,1.783706368,Journal of Luminescence,0022-2313,2017
3020,Na3Bi0.88P2O8Eu0.1Sm0.02,Na3Bi0.88P2O8,Eu,3,0.1,Sm,3,0.02,298,603,0.63,0.368,37.84,,,403,,,,,,,https://doi.org/10.1016/j.jlumin.2016.12.012,ESV,mp-561083, icsd-71362,0.991590242,Journal of Luminescence,0022-2313,2017
3021,Na3Bi0.86P2O8Eu0.1Sm0.04,Na3Bi0.86P2O8,Eu,3,0.1,Sm,3,0.04,298,603,0.632,0.366,38.56,,,403,,,,,,,https://doi.org/10.1016/j.jlumin.2016.12.012,ESV,mp-561083, icsd-71362,0.98951822,Journal of Luminescence,0022-2313,2017
3022,Na3Bi0.84P2O8Eu0.1Sm0.06,Na3Bi0.84P2O8,Eu,3,0.1,Sm,3,0.06,298,603,0.632,0.366,38.24,,,403,,,,,,,https://doi.org/10.1016/j.jlumin.2016.12.012,ESV,mp-561083, icsd-71362,0.996142873,Journal of Luminescence,0022-2313,2017
3023,Na3Bi0.82P2O8Eu0.1Sm0.08,Na3Bi0.82P2O8,Eu,3,0.1,Sm,3,0.08,298,603,0.634,0.364,39.83,,,403,,,,,,,https://doi.org/10.1016/j.jlumin.2016.12.012,ESV,mp-561083, icsd-71362,1.002445015,Journal of Luminescence,0022-2313,2017
3024,Na3Bi0.8P2O8Eu0.1Sm0.1,Na3Bi0.8P2O8,Eu,3,0.1,Sm,3,0.1,298,603,0.634,0.364,38.12,,593,403,,,,,,,https://doi.org/10.1016/j.jlumin.2016.12.012,ESV,mp-561083, icsd-71362,1.531301832,Journal of Luminescence,0022-2313,2017
3025,Na3Bi0.78P2O8Eu0.1Sm0.12,Na3Bi0.78P2O8,Eu,3,0.1,Sm,3,0.12,298,621,0.632,0.365,40.68,,,403,,,,,,,https://doi.org/10.1016/j.jlumin.2016.12.012,ESV,mp-561083, icsd-71362,1.013170562,Journal of Luminescence,0022-2313,2017
3026,Na3Bi0.75P2O8Eu0.1Sm0.15,Na3Bi0.75P2O8,Eu,3,0.1,Sm,3,0.15,298,621,0.632,0.364,39.46,,,403,,,,,,,https://doi.org/10.1016/j.jlumin.2016.12.012,ESV,mp-561083, icsd-71362,1.012600633,Journal of Luminescence,0022-2313,2017
3027,Na3Bi0.7P2O8Eu0.1Sm0.2,Na3Bi0.7P2O8,Eu,3,0.1,Sm,3,0.2,298,621,0.631,0.364,37.29,,,403,,,,,,,https://doi.org/10.1016/j.jlumin.2016.12.012,ESV,mp-561083, icsd-71362,1.003745457,Journal of Luminescence,0022-2313,2017
3028,Na3Bi0.65P2O8Eu0.1Sm0.25,Na3Bi0.65P2O8,Eu,3,0.1,Sm,3,0.25,298,621,0.629,0.365,37.43,,,403,,,,,,,https://doi.org/10.1016/j.jlumin.2016.12.012,ESV,mp-561083, icsd-71362,0.994314981,Journal of Luminescence,0022-2313,2017
3029,Na3Bi0.6P2O8Eu0.1Sm0.3,Na3Bi0.6P2O8,Eu,3,0.1,Sm,3,0.3,298,621,0.627,0.366,38.52,,,403,,,,,,,https://doi.org/10.1016/j.jlumin.2016.12.012,ESV,mp-561083, icsd-71362,1.005777034,Journal of Luminescence,0022-2313,2017
3030,Sr3In0.93P3O12Ce0.07,Sr3In0.93P3O12,Ce,3,0.07,,,,298,375,0.235,0.238,53,,,375,322,288,,1.782472624,60.6,375,https://doi.org/10.1039/C2JM32392C,RSC,mp-1192241, icsd-2395,1.080760265,Journal of Materials Chemistry,0959-9428,2012
3031,Sr3In0.92P3O12Ce0.07Tb0.01,Sr3In0.92P3O12,Ce,3,0.07,Tb,3,0.01,298,375,0.251,0.274,37,,,318,,,,,,,https://doi.org/10.1039/C2JM32392C,RSC,mp-1192241, icsd-2395,1.008514086,Journal of Materials Chemistry,0959-9428,2012
3032,Sr3In0.9P3O12Ce0.07Tb0.03,Sr3In0.9P3O12,Ce,3,0.07,Tb,3,0.03,298,375,0.255,0.298,38,,,318,,,,,,,https://doi.org/10.1039/C2JM32392C,RSC,mp-1192241, icsd-2395,1.008557421,Journal of Materials Chemistry,0959-9428,2012
3033,Sr3In0.88P3O12Ce0.07Tb0.05,Sr3In0.88P3O12,Ce,3,0.07,Tb,3,0.05,298,375,0.266,0.338,55,,,318,,,,,,,https://doi.org/10.1039/C2JM32392C,RSC,mp-1192241, icsd-2395,1.008382761,Journal of Materials Chemistry,0959-9428,2012
3034,Sr3In0.86P3O12Ce0.07Tb0.07,Sr3In0.86P3O12,Ce,3,0.07,Tb,3,0.07,298,545,0.273,0.362,58,,,318,,,,,,,https://doi.org/10.1039/C2JM32392C,RSC,mp-1192241, icsd-2395,0.985159868,Journal of Materials Chemistry,0959-9428,2012
3035,Sr3In0.83P3O12Ce0.07Tb0.1,Sr3In0.83P3O12,Ce,3,0.07,Tb,3,0.1,298,545,0.277,0.38,68,,,318,,,,,,,https://doi.org/10.1039/C2JM32392C,RSC,mp-1192241, icsd-2395,0.985744407,Journal of Materials Chemistry,0959-9428,2012
3036,Sr3In0.78P3O12Ce0.07Tb0.15,Sr3In0.78P3O12,Ce,3,0.07,Tb,3,0.15,298,545,0.281,0.398,65,,,318,,,,,,,https://doi.org/10.1039/C2JM32392C,RSC,mp-1192241, icsd-2395,0.985986518,Journal of Materials Chemistry,0959-9428,2012
3037,Sr3In0.73P3O12Ce0.07Tb0.2,Sr3In0.73P3O12,Ce,3,0.07,Tb,3,0.2,298,545,0.292,0.439,42,,,318,,,,,,,https://doi.org/10.1039/C2JM32392C,RSC,mp-1192241, icsd-2395,0.985188051,Journal of Materials Chemistry,0959-9428,2012
3038,Sr3In0.63P3O12Ce0.07Tb0.3,Sr3In0.63P3O12,Ce,3,0.07,Tb,3,0.3,298,545,0.303,0.485,31,,,318,,,,,,,https://doi.org/10.1039/C2JM32392C,RSC,mp-1192241, icsd-2395,0.985544802,Journal of Materials Chemistry,0959-9428,2012
3039,Sr2.94In0.93P3O12Ce0.07Mn0.02,Sr2.94In0.93P3O12,Ce,3,0.07,Mn,2,0.02,298,375,0.312,0.296,14,,,318,,,,,,,https://doi.org/10.1039/C2JM32392C,RSC,mp-1192241, icsd-2395,1.016119611,Journal of Materials Chemistry,0959-9428,2012
3040,Sr2.88In0.93P3O12Ce0.07Mn0.04,Sr2.88In0.93P3O12,Ce,3,0.07,Mn,2,0.04,298,375,0.337,0.304,27,,,318,,,,,,,https://doi.org/10.1039/C2JM32392C,RSC,mp-1192241, icsd-2395,1.0156479,Journal of Materials Chemistry,0959-9428,2012
3041,Sr2.76In0.93P3O12Ce0.07Mn0.08,Sr2.76In0.93P3O12,Ce,3,0.07,Mn,2,0.08,298,375,0.403,0.33,43,,,318,,,,,,,https://doi.org/10.1039/C2JM32392C,RSC,mp-1192241, icsd-2395,1.026063688,Journal of Materials Chemistry,0959-9428,2012
3042,Sr2.55In0.93P3O12Ce0.07Mn0.15,Sr2.55In0.93P3O12,Ce,3,0.07,Mn,2,0.15,298,375,0.49,0.348,56,,,318,,,,,,,https://doi.org/10.1039/C2JM32392C,RSC,mp-1192241, icsd-2395,1.075300566,Journal of Materials Chemistry,0959-9428,2012
3043,Sr2.4In0.93P3O12Ce0.07Mn0.2,Sr2.4In0.93P3O12,Ce,3,0.07,Mn,2,0.2,298,600,0.522,0.363,52,,,318,,,,,,,https://doi.org/10.1039/C2JM32392C,RSC,mp-1192241, icsd-2395,1.061159226,Journal of Materials Chemistry,0959-9428,2012
3044,Sr2.1In0.93P3O12Ce0.07Mn0.3,Sr2.1In0.93P3O12,Ce,3,0.07,Mn,2,0.3,298,600,0.554,0.368,45,,,318,,,,,,,https://doi.org/10.1039/C2JM32392C,RSC,mp-1192241, icsd-2395,1.22000882,Journal of Materials Chemistry,0959-9428,2012
3045,Ca3.96Si2O7F2Eu0.04,Ca3.96Si2O7F2,Eu,2,0.04,,,,298,460,0.152,0.112,29.3,17.9,,400,370,,,,,460,https://doi.org/10.1039/C2JM33160H,RSC,mp-560163, icsd-64710,1.029327972,Journal of Materials Chemistry,0959-9428,2012
3046,Ca3.94Si2O7F2Eu0.04Mn0.02,Ca3.94Si2O7F2,Eu,2,0.04,Mn,2,0.02,298,460,0.195,0.191,,,,400,,,,,,,https://doi.org/10.1039/C2JM33160H,RSC,mp-560163, icsd-64710,1.029469273,Journal of Materials Chemistry,0959-9428,2012
3047,Ca3.92Si2O7F2Eu0.04Mn0.04,Ca3.92Si2O7F2,Eu,2,0.04,Mn,2,0.04,298,460,0.268,0.274,,,,400,,,,,,,https://doi.org/10.1039/C2JM33160H,RSC,mp-560163, icsd-64710,1.027638012,Journal of Materials Chemistry,0959-9428,2012
3048,Ca3.88Si2O7F2Eu0.04Mn0.08,Ca3.88Si2O7F2,Eu,2,0.04,Mn,2,0.08,298,576,0.31,0.288,,,,400,,,,,,,https://doi.org/10.1039/C2JM33160H,RSC,mp-560163, icsd-64710,1.019155929,Journal of Materials Chemistry,0959-9428,2012
3049,Ca3.84Si2O7F2Eu0.04Mn0.12,Ca3.84Si2O7F2,Eu,2,0.04,Mn,2,0.12,298,576,0.351,0.332,,,,400,,,,,,,https://doi.org/10.1039/C2JM33160H,RSC,mp-560163, icsd-64710,1.016344161,Journal of Materials Chemistry,0959-9428,2012
3050,Ca3.76Si2O7F2Eu0.04Mn0.2,Ca3.76Si2O7F2,Eu,2,0.04,Mn,2,0.2,298,576,0.378,0.366,,,,400,,,,,,,https://doi.org/10.1039/C2JM33160H,RSC,mp-560163, icsd-64710,1.004053961,Journal of Materials Chemistry,0959-9428,2012
3051,Ca3.68Si2O7F2Eu0.04Mn0.28,Ca3.68Si2O7F2,Eu,2,0.04,Mn,2,0.28,298,576,0.419,0.411,,,,400,,,,,,,https://doi.org/10.1039/C2JM33160H,RSC,mp-560163, icsd-64710,0.996232737,Journal of Materials Chemistry,0959-9428,2012
3052,Ca3.56Si2O7F2Eu0.04Mn0.4,Ca3.56Si2O7F2,Eu,2,0.04,Mn,2,0.4,298,576,0.43,0.423,,,,400,,,,,,,https://doi.org/10.1039/C2JM33160H,RSC,mp-560163, icsd-64710,0.987341241,Journal of Materials Chemistry,0959-9428,2012
3053,Sr2.97YP3O12Eu0.01,Sr2.97YP3O12,Eu,2,0.01,,,,298,490,0.24,0.36,,,,355,325,,,2.816903839,656,490,https://doi.org/10.1039/C1CP20635D,RSC,,,1.065140165,Physical Chemistry Chemical Physics,1463-9076,2011
3054,Sr2.955YP3O12Eu0.01Mn0.015,Sr2.955YP3O12,Eu,2,0.01,Mn,2,0.015,298,490,0.263,0.353,,,,355,,,,2.789580712,616,490,https://doi.org/10.1039/C1CP20635D,RSC,,,0.989052483,Physical Chemistry Chemical Physics,1463-9076,2011
3055,Sr2.94YP3O12Eu0.01Mn0.03,Sr2.94YP3O12,Eu,2,0.01,Mn,2,0.03,298,490,0.282,0.359,,,,355,,,,2.761927838,578,490,https://doi.org/10.1039/C1CP20635D,RSC,,,0.994047057,Physical Chemistry Chemical Physics,1463-9076,2011
3056,Sr2.91YP3O12Eu0.01Mn0.06,Sr2.91YP3O12,Eu,2,0.01,Mn,2,0.06,298,490,0.313,0.359,,33.8,,355,,,,2.71432976,518,490,https://doi.org/10.1039/C1CP20635D,RSC,,,0.992445428,Physical Chemistry Chemical Physics,1463-9076,2011
3057,Sr2.88YP3O12Eu0.01Mn0.09,Sr2.88YP3O12,Eu,2,0.01,Mn,2,0.09,298,632,0.342,0.365,,34.5,,355,,,,2.674861141,473,490,https://doi.org/10.1039/C1CP20635D,RSC,,,0.977371949,Physical Chemistry Chemical Physics,1463-9076,2011
3058,Sr2.85YP3O12Eu0.01Mn0.12,Sr2.85YP3O12,Eu,2,0.01,Mn,2,0.12,298,632,0.366,0.365,,,,355,,,,2.646403726,443,490,https://doi.org/10.1039/C1CP20635D,RSC,,,0.971759733,Physical Chemistry Chemical Physics,1463-9076,2011
3059,Sr2.79YP3O12Eu0.01Mn0.18,Sr2.79YP3O12,Eu,2,0.01,Mn,2,0.18,298,632,0.401,0.367,,,,355,,,,2.58546073,385,490,https://doi.org/10.1039/C1CP20635D,RSC,,,0.975084381,Physical Chemistry Chemical Physics,1463-9076,2011
3060,Sr2.67YP3O12Eu0.01Mn0.3,Sr2.67YP3O12,Eu,2,0.01,Mn,2,0.3,298,632,0.448,0.363,,,,355,,,,2.484299839,305,490,https://doi.org/10.1039/C1CP20635D,RSC,,,1.047938725,Physical Chemistry Chemical Physics,1463-9076,2011
3061,Sr3La0.67P3O12Ce0.08Tb0.25,Sr3La0.67P3O12,Ce,3,0.08,Tb,3,0.25,298,545,0.33,0.54,,,,254,,,,,,,https://doi.org/10.1149/1.3384662,IOP,,,0.996202421,Journal of The Electrochemical Society,0013-4651,2010
3062,Gd2MoO6,Gd2MoO6,,,,,,,298,440,0.15,0.05,,,,290,380,,,,,440,https://doi.org/10.1007/s10853-016-9962-z,SN,mp-582797, icsd-62886,1.451686087,Journal of Materials Science,0022-2461,2016
3063,Gd1.95MoO6Dy0.05,Gd1.95MoO6,Dy,3,0.05,,,,298,577,0.19,0.14,,,,351,351,390,450,,,577,https://doi.org/10.1007/s10853-016-9962-z,SN,mp-582797, icsd-62886,1.023833492,Journal of Materials Science,0022-2461,2016
3064,Gd1.925MoO6Dy0.075,Gd1.925MoO6,Dy,3,0.075,,,,298,577,0.22,0.18,,,,351,351,390,450,3.782114147,6055,577,https://doi.org/10.1007/s10853-016-9962-z,SN,mp-582797, icsd-62886,0.978767606,Journal of Materials Science,0022-2461,2016
3065,Gd1.9MoO6Dy0.1,Gd1.9MoO6,Dy,3,0.1,,,,298,577,0.23,0.21,,,,351,351,390,450,,,577,https://doi.org/10.1007/s10853-016-9962-z,SN,mp-582797, icsd-62886,1.012206417,Journal of Materials Science,0022-2461,2016
3066,Gd1.875MoO6Dy0.125,Gd1.875MoO6,Dy,3,0.125,,,,298,577,0.19,0.13,,,,351,351,390,450,,,577,https://doi.org/10.1007/s10853-016-9962-z,SN,mp-582797, icsd-62886,1.011879766,Journal of Materials Science,0022-2461,2016
3067,Gd1.85MoO6Dy0.15,Gd1.85MoO6,Dy,3,0.15,,,,298,577,0.18,0.14,,,,351,351,390,450,,,577,https://doi.org/10.1007/s10853-016-9962-z,SN,mp-582797, icsd-62886,1.011421875,Journal of Materials Science,0022-2461,2016
3068,Gd1.915MoO6Dy0.075Eu0.01,Gd1.915MoO6,Dy,3,0.075,Eu,3,0.01,298,577,0.28,0.29,,,,351,351,390,450,,,577,https://doi.org/10.1007/s10853-016-9962-z,SN,mp-582797, icsd-62886,1.006430666,Journal of Materials Science,0022-2461,2016
3069,Gd1.875MoO6Dy0.075Eu0.05,Gd1.875MoO6,Dy,3,0.075,Eu,3,0.05,298,577,0.33,0.31,,,,351,351,390,450,3.766784515,5845,577,https://doi.org/10.1007/s10853-016-9962-z,SN,mp-582797, icsd-62886,0.979336692,Journal of Materials Science,0022-2461,2016
3070,Gd1.85MoO6Dy0.075Eu0.075,Gd1.85MoO6,Dy,3,0.075,Eu,3,0.075,298,577,0.32,0.28,,,,351,351,390,450,,,577,https://doi.org/10.1007/s10853-016-9962-z,SN,mp-582797, icsd-62886,1.00563671,Journal of Materials Science,0022-2461,2016
3071,Gd1.825MoO6Dy0.075Eu0.1,Gd1.825MoO6,Dy,3,0.075,Eu,3,0.1,298,577,0.32,0.27,,,,351,351,390,450,,,577,https://doi.org/10.1007/s10853-016-9962-z,SN,mp-582797, icsd-62886,1.005458794,Journal of Materials Science,0022-2461,2016
3072,Gd1.8MoO6Dy0.075Eu0.125,Gd1.8MoO6,Dy,3,0.075,Eu,3,0.125,298,577,0.32,0.27,,,,351,351,390,450,,,577,https://doi.org/10.1007/s10853-016-9962-z,SN,mp-582797, icsd-62886,1.0053185,Journal of Materials Science,0022-2461,2016
3073,Gd1.915MoO6Dy0.075Eu0.01,Gd1.915MoO6,Dy,3,0.075,Eu,3,0.01,298,617,0.29,0.27,,,,393,393,465,,,,617,https://doi.org/10.1007/s10853-016-9962-z,SN,mp-582797, icsd-62886,1.013609466,Journal of Materials Science,0022-2461,2016
3074,Gd1.875MoO6Dy0.075Eu0.05,Gd1.875MoO6,Dy,3,0.075,Eu,3,0.05,298,617,0.4,0.29,,,,393,393,465,,3.705863712,5080,617,https://doi.org/10.1007/s10853-016-9962-z,SN,mp-582797, icsd-62886,0.993610273,Journal of Materials Science,0022-2461,2016
3075,Gd1.85MoO6Dy0.075Eu0.075,Gd1.85MoO6,Dy,3,0.075,Eu,3,0.075,298,617,0.39,0.27,,,,393,393,465,,,,617,https://doi.org/10.1007/s10853-016-9962-z,SN,mp-582797, icsd-62886,1.012664495,Journal of Materials Science,0022-2461,2016
3076,Gd1.825MoO6Dy0.075Eu0.1,Gd1.825MoO6,Dy,3,0.075,Eu,3,0.1,298,617,0.4,0.27,,,,393,393,465,,,,617,https://doi.org/10.1007/s10853-016-9962-z,SN,mp-582797, icsd-62886,1.008331217,Journal of Materials Science,0022-2461,2016
3077,Gd1.8MoO6Dy0.075Eu0.125,Gd1.8MoO6,Dy,3,0.075,Eu,3,0.125,298,617,0.4,0.27,,,,393,393,465,,,,617,https://doi.org/10.1007/s10853-016-9962-z,SN,mp-582797, icsd-62886,1.008678196,Journal of Materials Science,0022-2461,2016
3078,Ca8.91GdP7O28Eu0.01,Ca8.91GdP7O28,Eu,2,0.01,,,,298,490,0.183,0.374,,,,355,288,,,2.92890769,849,490,https://doi.org/10.1039/C0JM01860K,RSC,,,1.086988365,Journal of Materials Chemistry,0959-9428,2010
3079,Ca8.82GdP7O28Eu0.01Mn0.01,Ca8.82GdP7O28,Eu,2,0.01,Mn,2,0.01,298,490,,,,,,355,288,,,2.897077003,789,490,https://doi.org/10.1039/C0JM01860K,RSC,,,1.046172863,Journal of Materials Chemistry,0959-9428,2010
3080,Ca8.73GdP7O28Eu0.01Mn0.02,Ca8.73GdP7O28,Eu,2,0.01,Mn,2,0.02,298,490,0.257,0.346,,,,355,,,,2.830588669,677,490,https://doi.org/10.1039/C0JM01860K,RSC,,,0.997736256,Journal of Materials Chemistry,0959-9428,2010
3081,Ca8.64GdP7O28Eu0.01Mn0.03,Ca8.64GdP7O28,Eu,2,0.01,Mn,2,0.03,298,490,,,,,,355,,,,2.786751422,612,490,https://doi.org/10.1039/C0JM01860K,RSC,,,0.989549794,Journal of Materials Chemistry,0959-9428,2010
3082,Ca8.55GdP7O28Eu0.01Mn0.04,Ca8.55GdP7O28,Eu,2,0.01,Mn,2,0.04,298,625,0.321,0.308,,,445,355,,,,,,490,https://doi.org/10.1039/C0JM01860K,RSC,,,1.104527588,Journal of Materials Chemistry,0959-9428,2010
3083,Ca8.505GdP7O28Eu0.01Mn0.045,Ca8.505GdP7O28,Eu,2,0.01,Mn,2,0.045,298,625,0.333,0.299,,,,355,,,,,,490,https://doi.org/10.1039/C0JM01860K,RSC,,,1.104149973,Journal of Materials Chemistry,0959-9428,2010
3084,Ca8.46GdP7O28Eu0.01Mn0.05,Ca8.46GdP7O28,Eu,2,0.01,Mn,2,0.05,298,625,0.35,0.295,,,,355,,,,2.673020907,471,490,https://doi.org/10.1039/C0JM01860K,RSC,,,0.94949035,Journal of Materials Chemistry,0959-9428,2010
3085,Ca8.28GdP7O28Eu0.01Mn0.07,Ca8.28GdP7O28,Eu,2,0.01,Mn,2,0.07,298,625,0.412,0.287,,,,355,,,,2.555094449,359,490,https://doi.org/10.1039/C0JM01860K,RSC,,,0.962245936,Journal of Materials Chemistry,0959-9428,2010
3086,Ca8.01GdP7O28Eu0.01Mn0.1,Ca8.01GdP7O28,Eu,2,0.01,Mn,2,0.1,298,625,0.45,0.265,,,,355,,,,2.365487985,232,490,https://doi.org/10.1039/C0JM01860K,RSC,,,0.984493927,Journal of Materials Chemistry,0959-9428,2010
3087,Na1.89Ca0.89SiO4Eu0.11,Na1.89Ca0.89SiO4,Eu,3,0.11,,,,298,703,0.648,0.351,,,,393,393,,,6.403120521,2530000,703,https://doi.org/10.1016/j.jlumin.2012.12.015,ESV,mp-555342, icsd-24235,1.018843249,Journal of Luminescence,0022-2313,2013
3088,Ca2Y0.99SbO6Eu0.01,Ca2Y0.99SbO6,Eu,3,0.01,,,,298,614,0.6372,0.3624,,,,290,,,,,,,https://doi.org/10.1016/j.jallcom.2015.10.242,ESV,,,1.001498876,Journal of Alloys and Compounds,0925-8388,2016
3089,Ca2Y0.99SbO6Eu0.01,Ca2Y0.99SbO6,Eu,3,0.01,,,,298,614,0.6477,0.3519,,,,400,,,,,,,https://doi.org/10.1016/j.jallcom.2015.10.242,ESV,,,0.998401438,Journal of Alloys and Compounds,0925-8388,2016
3090,Ca2Y0.99SbO6Eu0.01,Ca2Y0.99SbO6,Eu,3,0.01,,,,298,614,0.6354,0.3641,,,,470,,,,,,,https://doi.org/10.1016/j.jallcom.2015.10.242,ESV,,,0.995116437,Journal of Alloys and Compounds,0925-8388,2016
3091,Ca2Y0.70SbO6Eu0.3,Ca2Y0.70SbO6,Eu,3,0.3,,,,298,614,0.6569,0.3428,,,,290,,,,,,,https://doi.org/10.1016/j.jallcom.2015.10.242,ESV,,,1.073593191,Journal of Alloys and Compounds,0925-8388,2016
3092,Ca2Y0.70SbO6Eu0.3,Ca2Y0.70SbO6,Eu,3,0.3,,,,298,614,0.6589,0.3408,,,,400,,,,,,,https://doi.org/10.1016/j.jallcom.2015.10.242,ESV,,,1.007571216,Journal of Alloys and Compounds,0925-8388,2016
3093,Ca2Y0.70SbO6Eu0.3,Ca2Y0.70SbO6,Eu,3,0.3,,,,298,614,0.6594,0.3404,,,,470,,,,,,,https://doi.org/10.1016/j.jallcom.2015.10.242,ESV,,,1.046409889,Journal of Alloys and Compounds,0925-8388,2016
3094,Ca2Y0.80SbO6Eu0.15Bi0.05,Ca2Y0.80SbO6,Eu,3,0.15,Bi,3,0.05,298,614,0.6447,0.3549,,,,290,,,,1.792391689,62,400,https://doi.org/10.1016/j.jallcom.2015.10.242,ESV,,,1.137710815,Journal of Alloys and Compounds,0925-8388,2016
3095,Ca2Y0.80SbO6Eu0.15Bi0.05,Ca2Y0.80SbO6,Eu,3,0.15,Bi,3,0.05,298,614,0.645,0.3482,,,,400,,,,,,,https://doi.org/10.1016/j.jallcom.2015.10.242,ESV,,,1.119710352,Journal of Alloys and Compounds,0925-8388,2016
3096,Ca2Y0.80SbO6Eu0.15Bi0.05,Ca2Y0.80SbO6,Eu,3,0.15,Bi,3,0.05,298,614,0.6445,0.3651,,,,470,,,,,,,https://doi.org/10.1016/j.jallcom.2015.10.242,ESV,,,1.130336491,Journal of Alloys and Compounds,0925-8388,2016
3097,Ca2Tb8Si6O26,Ca2Tb8Si6O26,,,,,,,298,545,0.35,0.51,,,,238,238,,,6.645225712,4418000,545,https://doi.org/10.1016/j.jlumin.2015.08.009,ESV,,,1.079266763,Journal of Luminescence,0022-2313,2015
3098,Ca2Tb7.98Si6O26Eu0.02,Ca2Tb7.98Si6O26,Eu,3,0.02,,,,298,613,0.612,0.354,,,,238,238,,,6.106870544,1279000,545,https://doi.org/10.1016/j.jlumin.2015.08.009,ESV,,,1.087017844,Journal of Luminescence,0022-2313,2015
3099,Ca2Tb7.96Si6O26Eu0.04,Ca2Tb7.96Si6O26,Eu,3,0.04,,,,298,613,0.623,0.35,,,,238,238,,,,,613,https://doi.org/10.1016/j.jlumin.2015.08.009,ESV,,,4.350251121,Journal of Luminescence,0022-2313,2015
3100,Ca2Tb7.94Si6O26Eu0.06,Ca2Tb7.94Si6O26,Eu,3,0.06,,,,298,613,0.626,0.348,,52,563,238,238,,,,,613,https://doi.org/10.1016/j.jlumin.2015.08.009,ESV,,,4.545781296,Journal of Luminescence,0022-2313,2015
3101,Ca2Tb7.92Si6O26Eu0.08,Ca2Tb7.92Si6O26,Eu,3,0.08,,,,298,613,0.628,0.347,,,,238,238,,,,,613,https://doi.org/10.1016/j.jlumin.2015.08.009,ESV,,,4.262756037,Journal of Luminescence,0022-2313,2015
3102,K4SrSi3O9Eu0.05,K4SrSi3O9,Eu,3,0.05,,,,298,616.5,,,,,610,266,,,,,,,https://doi.org/10.1016/j.optmat.2013.07.018,ESV,,,1.069510204,Optical Materials,0925-3467,2013
3103,KGd0.7TiO4Eu0.3,KGd0.7TiO4,Eu,3,0.3,,,,298,617,0.65,0.34,,,,286,,,,,,,https://doi.org/10.1039/C3TC32472A,RSC,mp-1211763,,1.006854512,Journal of Materials Chemistry C,2050-7526,2014
3104,KGd0.7TiO4Eu0.3,KGd0.7TiO4,Eu,3,0.3,,,,298,617,,,91,,,395,,,,6.06069784,1150000,617,https://doi.org/10.1039/C3TC32472A,RSC,mp-1211763,,1.049726232,Journal of Materials Chemistry C,2050-7526,2014
3105,NaGd0.7TiO4Eu0.3,NaGd0.7TiO4,Eu,3,0.3,,,,298,617,0.662,0.338,,,465,287,287,,,5.934498451,860000,617,https://doi.org/10.1039/C3RA40375K,RSC,mp-1211763,,0.991912729,RSC Advances,2046-2069,2013
3106,NaY0.7TiO4Eu0.3,NaY0.7TiO4,Eu,3,0.3,,,,298,617,0.663,0.337,,,,287,287,,,5.929418926,850000,617,https://doi.org/10.1039/C3RA40375K,RSC,mp-18005, icsd-81538,1.039463584,RSC Advances,2046-2069,2013
3107,Ca1.85Ga2SiO7Eu0.1,Ca1.85Ga2SiO7,Eu,3,0.1,,,,298,616,0.639,0.358,,,,393,393,,,,,616,https://doi.org/10.1021/acs.inorgchem.6b00989,ACS,,,0.993919534,Inorganic Chemistry,0020-1669,2016
3108,Ca19Mg2P14O56Eu0.06,Ca19Mg2P14O56,Eu,3,0.06,,,,298,612,0.658,0.342,,,543,393,393,,,6.260071388,1820000,612,https://doi.org/10.1039/C3TC31263A,RSC,mp-1228644,,1.025225868,Journal of Materials Chemistry C,2050-7526,2013
3109,Ca0.95Si2O2N2Ce0.05,Ca0.95Si2O2N2,Ce,3,0.05,,,,298,461,0.2,0.26,33,,,340,,,,,,,https://doi.org/10.1111/j.1551-2916.2011.04461.x,Wiley,mp-556884, icsd-413882,1.005288719,Journal of the American Ceramic Society,0002-7820,2011
3110,Ca0.949Si2O2N2Ce0.05Eu0.001,Ca0.949Si2O2N2,Ce,3,0.05,Eu,2,0.001,298,500,0.27,0.36,43,,,340,,,,,,,https://doi.org/10.1111/j.1551-2916.2011.04461.x,Wiley,mp-556884, icsd-413882,0.982286622,Journal of the American Ceramic Society,0002-7820,2011
3111,Ca0.947Si2O2N2Ce0.05Eu0.003,Ca0.947Si2O2N2,Ce,3,0.05,Eu,2,0.003,298,520,0.28,0.37,44,,,340,,,,,,,https://doi.org/10.1111/j.1551-2916.2011.04461.x,Wiley,mp-556884, icsd-413882,0.978464762,Journal of the American Ceramic Society,0002-7820,2011
3112,Ca0.945Si2O2N2Ce0.05Eu0.005,Ca0.945Si2O2N2,Ce,3,0.05,Eu,2,0.005,298,540,0.37,0.49,,,,350,,,,,,,https://doi.org/10.1111/j.1551-2916.2011.04461.x,Wiley,mp-556884, icsd-413882,0.977953502,Journal of the American Ceramic Society,0002-7820,2011
3113,Ca0.94Si2O2N2Ce0.05Eu0.01,Ca0.94Si2O2N2,Ce,3,0.05,Eu,2,0.01,298,550,0.4,0.5,,,,350,,,,,,,https://doi.org/10.1111/j.1551-2916.2011.04461.x,Wiley,mp-556884, icsd-413882,0.977810729,Journal of the American Ceramic Society,0002-7820,2011
3114,Ca0.93Si2O2N2Ce0.05Eu0.02,Ca0.93Si2O2N2,Ce,3,0.05,Eu,2,0.02,298,550,0.4,0.52,,,,350,,,,,,,https://doi.org/10.1111/j.1551-2916.2011.04461.x,Wiley,mp-556884, icsd-413882,0.977838357,Journal of the American Ceramic Society,0002-7820,2011
3115,Ca0.95Si2O2N2Eu0.05,Ca0.95Si2O2N2,Eu,2,0.05,,,,298,550,0.41,0.53,17,,,350,,,,,,,https://doi.org/10.1111/j.1551-2916.2011.04461.x,Wiley,mp-556884, icsd-413882,0.978125749,Journal of the American Ceramic Society,0002-7820,2011
3116,Na0.5Gd0.25MoO4Eu0.25,Na0.5Gd0.25MoO4,Eu,3,0.25,,,,298,615,0.667,0.332,,,448,395,395,,,,,615,https://doi.org/10.1016/j.jlumin.2016.07.045,ESV,,,1.027679408,Journal of Luminescence,0022-2313,2016
3117,LiAlGe2O6Mn0.006,LiAlGe2O6,Mn,2,0.006,,,,298,671,0.72,0.27,32,,,289,289,,,6.190331698,1550000,671,https://doi.org/10.1016/j.jallcom.2015.07.080,ESV,mp-1020030, icsd-185705 icsd-185703 icsd-185704,1.151601798,Journal of Alloys and Compounds,0925-8388,2015
3118,LiGaGe2O6Mn0.006,LiGaGe2O6,Mn,2,0.006,,,,298,669,0.72,0.27,15,,,289,289,,,4.835690571,68500,669,https://doi.org/10.1016/j.jallcom.2015.07.080,ESV,mp-1020030, icsd-185705 icsd-185703 icsd-185704,0.979552555,Journal of Alloys and Compounds,0925-8388,2015
3119,NaGd0.97Mo2O8Sm0.03,NaGd0.97Mo2O8,Sm,3,0.03,,,,298,647,0.64,0.32,,,,405,405,,,,,647,https://doi.org/10.1016/j.ceramint.2016.10.018,ESV,,,1.065407584,Ceramics International,0272-8842,2017
3120,Ba2Y3Si3O12F,Ba2Y3Si3O12F,,,,,,,298,415,0.199,0.151,,,,350,,,,,,,https://doi.org/10.1039/C6TC04350J,RSC,,,1.142625939,Journal of Materials Chemistry C,2050-7526,2017
3121,Ba2Y3Si3O12FEu0.005,Ba2Y3Si3O12F,Eu,2,0.005,,,,298,415,0.334,0.28,15.9,5.3,,350,,,,,,,https://doi.org/10.1039/C6TC04350J,RSC,,,1.030707422,Journal of Materials Chemistry C,2050-7526,2017
3122,Ba2Y3Si3O12FEu0.01,Ba2Y3Si3O12F,Eu,2,0.01,,,,298,618,0.37,0.336,11.2,4.9,370,350,,,,2.57955496,379.8,470,https://doi.org/10.1039/C6TC04350J,RSC,,,1.187529305,Journal of Materials Chemistry C,2050-7526,2017
3123,Ba2Y3Si3O12FEu0.02,Ba2Y3Si3O12F,Eu,2,0.02,,,,298,618,0.416,0.38,8.8,4.4,,350,,,,,,,https://doi.org/10.1039/C6TC04350J,RSC,,,1.004157301,Journal of Materials Chemistry C,2050-7526,2017
3124,Ba2Y3Si3O12FEu0.04,Ba2Y3Si3O12F,Eu,2,0.04,,,,298,618,0.474,0.4,6,3.6,,350,,,,,,,https://doi.org/10.1039/C6TC04350J,RSC,,,1.007878397,Journal of Materials Chemistry C,2050-7526,2017
3125,Ca2La0.6SbO6Eu0.4,Ca2La0.6SbO6,Eu,3,0.4,,,,298,615,,,,16.6,,465,465,,,,,615,https://doi.org/10.1016/j.jssc.2011.10.032,ESV,mp-1106181, icsd-169492,1.136571859,Journal of Solid State Chemistry,0022-4596,2011
3126,Ca0.955TiO3Sm0.03,Ca0.955TiO3,Sm,3,0.03,,,,298,603,0.5792,0.4199,,,,467,467,,,5.898725182,792000,603,https://doi.org/10.1016/j.matchemphys.2016.01.009,ESV,"mp-4019,mp-556003,mp-1205364,mp-3442,mp-754701,mp-5827", icsd-167888 icsd-62149 icsd-97828 icsd-167809 icsd-163663 icsd-174127 icsd-94568 icsd-85101 icsd-96258 icsd-162909 icsd-185445 icsd-162916 icsd-162917 icsd-157115 icsd-185443 icsd-185446 icsd-162913 icsd-162908 icsd-163662 icsd-163528 icsd-185452 icsd-16688 icsd-71915 icsd-186224 icsd-185444 icsd-189135 icsd-162918 icsd-162912 icsd-71916 icsd-180956 icsd-74215 icsd-185454 icsd-162914 icsd-74214 icsd-193648 icsd-93082 icsd-153172 icsd-185451 icsd-150420 icsd-74212 icsd-185449 icsd-162911 icsd-51024 icsd-162910 icsd-74213 icsd-37263 icsd-82487 icsd-185447 icsd-50364 icsd-185450 icsd-185453 icsd-74216 icsd-162915 icsd-185448 icsd-165801 icsd-38212 icsd-29116 icsd-162920 icsd-162919 icsd-162922 icsd-162921 icsd-162925 icsd-162924 icsd-77060 icsd-153173 icsd-162923 icsd-187293 icsd-165076 icsd-162926 icsd-31865 icsd-187294 icsd-153174 icsd-31864,1.021895946,Materials Chemistry and Physics,0254-0584,2016
3127,Mg7Ga1.990GeO12Mn0.005,Mg7Ga1.990GeO12,Mn,4,0.005,,,,298,660,0.7133,0.2866,28.13,,,420,420,,,,,660,https://doi.org/10.1016/j.jallcom.2015.06.166,ESV,,,1.430148558,Journal of Alloys and Compounds,0925-8388,2015
3128,Ca2La0.9SbO6Eu0.1,Ca2La0.9SbO6,Eu,3,0.1,,,,298,615,,,,,,465,393,465,,6.014520539,1034000,615,https://doi.org/10.1016/j.jallcom.2017.11.242,ESV,mp-1106181, icsd-169492,1.002350435,Journal of Alloys and Compounds,0925-8388,2018
3129,Ca2La0.8SbO6Eu0.2,Ca2La0.8SbO6,Eu,3,0.2,,,,298,615,,,,,,465,393,465,,5.992553518,983000,615,https://doi.org/10.1016/j.jallcom.2017.11.242,ESV,mp-1106181, icsd-169492,0.993615074,Journal of Alloys and Compounds,0925-8388,2018
3130,Ca2La0.7SbO6Eu0.3,Ca2La0.7SbO6,Eu,3,0.3,,,,298,615,,,,,,465,393,465,,5.986323777,969000,615,https://doi.org/10.1016/j.jallcom.2017.11.242,ESV,mp-1106181, icsd-169492,0.991347145,Journal of Alloys and Compounds,0925-8388,2018
3131,Ca2La0.6SbO6Eu0.4,Ca2La0.6SbO6,Eu,3,0.4,,,,298,615,,,,,,465,393,465,,5.981365509,958000,615,https://doi.org/10.1016/j.jallcom.2017.11.242,ESV,mp-1106181, icsd-169492,1.06183408,Journal of Alloys and Compounds,0925-8388,2018
3132,Ca2La0.5SbO6Eu0.5,Ca2La0.5SbO6,Eu,3,0.5,,,,298,615,,,81,,610,465,393,465,,5.967079734,927000,615,https://doi.org/10.1016/j.jallcom.2017.11.242,ESV,mp-1106181, icsd-169492,1.231031748,Journal of Alloys and Compounds,0925-8388,2018
3133,Ca2La0.4SbO6Eu0.6,Ca2La0.4SbO6,Eu,3,0.6,,,,298,615,,,,,,465,393,465,,5.948412966,888000,615,https://doi.org/10.1016/j.jallcom.2017.11.242,ESV,mp-1106181, icsd-169492,1.01335448,Journal of Alloys and Compounds,0925-8388,2018
3134,Ca2La0.3SbO6Eu0.7,Ca2La0.3SbO6,Eu,3,0.7,,,,298,615,,,,,,465,393,465,,5.868644438,739000,615,https://doi.org/10.1016/j.jallcom.2017.11.242,ESV,mp-1106181, icsd-169492,1.011312222,Journal of Alloys and Compounds,0925-8388,2018
3135,Ca2La0.2SbO6Eu0.8,Ca2La0.2SbO6,Eu,3,0.8,,,,298,615,,,,,,465,393,465,,5.789580712,616000,615,https://doi.org/10.1016/j.jallcom.2017.11.242,ESV,mp-1106181, icsd-169492,1.018141728,Journal of Alloys and Compounds,0925-8388,2018
3136,La1.64LiSbO6Eu0.36,La1.64LiSbO6,Eu,3,0.36,,,,298,615,0.646,0.338,,,,394,394,,,,,615,https://doi.org/10.1016/j.jallcom.2019.02.132,ESV,mp-6674, icsd-72202 icsd-69192,1.031118581,Journal of Alloys and Compounds,0925-8388,2019
3137,La1.92LiSbO6Ho0.08,La1.92LiSbO6,Ho,3,0.08,,,,298,542,0.266,0.717,,,,454,454,,,,,542,https://doi.org/10.1016/j.jallcom.2019.02.132,ESV,mp-6674, icsd-72202 icsd-69192,1.101272448,Journal of Alloys and Compounds,0925-8388,2019
3138,La1.92LiSbO6Tm0.08,La1.92LiSbO6,Tm,3,0.08,,,,298,454,0.157,0.041,,,,359,359,,,,,454,https://doi.org/10.1016/j.jallcom.2019.02.132,ESV,mp-6674, icsd-72202 icsd-69192,1.312739217,Journal of Alloys and Compounds,0925-8388,2019
3139,La1.88LiSbO6Dy0.12,La1.88LiSbO6,Dy,3,0.12,,,,298,573,0.389,0.437,,,,351,351,,,,,573,https://doi.org/10.1016/j.jallcom.2019.02.132,ESV,mp-6674, icsd-72202 icsd-69192,1.099837083,Journal of Alloys and Compounds,0925-8388,2019
3140,La1.92LiSbO6Sm0.08,La1.92LiSbO6,Sm,3,0.08,,,,298,599,0.533,0.361,,,,405,405,,,,,599,https://doi.org/10.1016/j.jallcom.2019.02.132,ESV,mp-6674, icsd-72202 icsd-69192,1.044952398,Journal of Alloys and Compounds,0925-8388,2019
3141,La1.63LiSbO6Eu0.36Bi0.01,La1.63LiSbO6,Eu,3,0.36,Bi,3,0.01,298,611,0.643,0.335,,,,394,394,,,,,611,https://doi.org/10.1016/j.jallcom.2019.02.132,ESV,mp-6674, icsd-72202 icsd-69192,1.064399311,Journal of Alloys and Compounds,0925-8388,2019
3142,CaYAlO4Mn0.001,CaYAlO4,Mn,4,0.001,,,,298,710,,,,,,335,335,,,6.201397124,1590000,710,https://doi.org/10.1186/s40539-014-0015-4,Springer,mp-1227044,,0.984267916,Journal of Solid State Lighting,2196-1107,2014
3143,CaYAlO4Mn0.005,CaYAlO4,Mn,4,0.005,,,,298,710,,,26,,425,335,335,,,6.159567193,1444000,710,https://doi.org/10.1186/s40539-014-0015-4,Springer,mp-1227044,,0.976101867,Journal of Solid State Lighting,2196-1107,2014
3144,CaYAlO4Mn0.005,CaYAlO4,Mn,4,0.005,,,,298,710,,,28,,,460,,,,,,,https://doi.org/10.1186/s40539-014-0015-4,Springer,mp-1227044,,1.314964437,Journal of Solid State Lighting,2196-1107,2014
3145,CaYAlO4Mn0.01,CaYAlO4,Mn,4,0.01,,,,298,710,,,,,,335,335,,,6.115943177,1306000,710,https://doi.org/10.1186/s40539-014-0015-4,Springer,mp-1227044,,1.082274844,Journal of Solid State Lighting,2196-1107,2014
3146,KNaCa2P2O8Na0.04Ce0.04,KNaCa2P2O8Na0.04,Ce,3,0.04,,,,298,367,0.18,0.04,89,,,270,318,,,1.671172843,46.9,367,https://doi.org/10.1021/ic402305x,ACS,,,1.245549006,Inorganic Chemistry,0020-1669,2013
3158,KNaCa2P2O8Eu0.008,KNaCa2P2O8,Eu,2,0.008,,,,298,472,0.1509,0.2389,57,,,365,365,,,2.982271233,960,472,https://doi.org/10.1021/ic402305x,ACS,,,1.07363592,Inorganic Chemistry,0020-1669,2013
3164,KNaCa2P2O8Eu0.008Mn0.05,KNaCa2P2O8,Eu,2,0.008,Mn,2,0.05,298,472,0.305,0.305,27,,,365,365,,,2.707570176,510,472,https://doi.org/10.1021/ic402305x,ACS,,,1.001736184,Inorganic Chemistry,0020-1669,2013
3165,KNaCa2P2O8Eu0.008Mn0.07,KNaCa2P2O8,Eu,2,0.008,Mn,2,0.07,298,472,0.3452,0.3266,,,,365,365,,,,,472,https://doi.org/10.1021/ic402305x,ACS,,,1.193027254,Inorganic Chemistry,0020-1669,2013
3166,KNaCa2P2O8Eu0.008Mn0.1,KNaCa2P2O8,Eu,2,0.008,Mn,2,0.1,298,612,0.4,0.335,31,,550,365,365,,,2.612783857,410,472,https://doi.org/10.1021/ic402305x,ACS,,,1.025892352,Inorganic Chemistry,0020-1669,2013
3167,KNaCa2P2O8Eu0.008Mn0.15,KNaCa2P2O8,Eu,2,0.008,Mn,2,0.15,298,612,0.43,0.34,38,,,365,365,,,2.556302501,360,472,https://doi.org/10.1021/ic402305x,ACS,,,1.028465277,Inorganic Chemistry,0020-1669,2013
3168,KNaCa2P2O8Eu0.008Mn0.2,KNaCa2P2O8,Eu,2,0.008,Mn,2,0.2,298,612,0.44,0.34,37,,,365,365,,,2.447158031,280,472,https://doi.org/10.1021/ic402305x,ACS,,,1.098705172,Inorganic Chemistry,0020-1669,2013
3169,KNaCa2P2O8Eu0.008Mn0.25,KNaCa2P2O8,Eu,2,0.008,Mn,2,0.25,298,612,0.4506,0.351,24,,,365,365,,,2.361727836,230,472,https://doi.org/10.1021/ic402305x,ACS,,,1.122220126,Inorganic Chemistry,0020-1669,2013
3170,K2Ge4O9Mn0.0005,K2Ge4O9,Mn,4,0.0005,,,,298,663,,,,,,450,470,,,6.005180513,1012000,663,https://doi.org/10.1039/C6CP00168H,RSC,mp-560875, icsd-189270 icsd-31969 icsd-252282,1.026842474,Physical Chemistry Chemical Physics,1463-9076,2016
3171,K2Ge4O9Mn0.001,K2Ge4O9,Mn,4,0.001,,,,298,663,0.702,0.296,,,363,450,470,338,,5.989894564,977000,663,https://doi.org/10.1039/C6CP00168H,RSC,mp-560875, icsd-189270 icsd-31969 icsd-252282,0.956468842,Physical Chemistry Chemical Physics,1463-9076,2016
3172,K2Ge4O9Mn0.005,K2Ge4O9,Mn,4,0.005,,,,298,663,,,,,,450,470,,,5.98811284,973000,663,https://doi.org/10.1039/C6CP00168H,RSC,mp-560875, icsd-189270 icsd-31969 icsd-252282,0.975751757,Physical Chemistry Chemical Physics,1463-9076,2016
3173,K2Ge4O9Mn0.01,K2Ge4O9,Mn,4,0.01,,,,298,663,,,,,,450,470,,,5.975431809,945000,663,https://doi.org/10.1039/C6CP00168H,RSC,mp-560875, icsd-189270 icsd-31969 icsd-252282,1.191853825,Physical Chemistry Chemical Physics,1463-9076,2016
3174,K2Ge4O9Mn0.03,K2Ge4O9,Mn,4,0.03,,,,298,663,,,,,,450,470,,,5.945960704,883000,663,https://doi.org/10.1039/C6CP00168H,RSC,mp-560875, icsd-189270 icsd-31969 icsd-252282,1.019869348,Physical Chemistry Chemical Physics,1463-9076,2016
3175,K2Ge4O9Mn0.05,K2Ge4O9,Mn,4,0.05,,,,298,663,,,,,,450,470,,,5.933993164,859000,663,https://doi.org/10.1039/C6CP00168H,RSC,mp-560875, icsd-189270 icsd-31969 icsd-252282,1.012992081,Physical Chemistry Chemical Physics,1463-9076,2016
3176,LiNaGe4O9Mn0.00005,LiNaGe4O9,Mn,4,0.00005,,,,298,661,,,,,,295,295,,,6.094121596,1242000,661,https://doi.org/10.1111/jace.14168,Wiley,mp-6663, icsd-86152 icsd-20112,0.971164071,Journal of the American Ceramic Society,0002-7820,2016
3177,LiNaGe4O9Mn0.0001,LiNaGe4O9,Mn,4,0.0001,,,,298,661,,,,,,295,295,,,6.093771781,1241000,661,https://doi.org/10.1111/jace.14168,Wiley,mp-6663, icsd-86152 icsd-20112,0.969443983,Journal of the American Ceramic Society,0002-7820,2016
3178,LiNaGe4O9Mn0.0005,LiNaGe4O9,Mn,4,0.0005,,,,298,661,0.727,0.273,78,,,295,295,,,,,661,https://doi.org/10.1111/jace.14168,Wiley,mp-6663, icsd-86152 icsd-20112,1.364782437,Journal of the American Ceramic Society,0002-7820,2016
3179,LiNaGe4O9Mn0.001,LiNaGe4O9,Mn,4,0.001,,,,298,661,,,,,,295,295,,,6.090610708,1232000,661,https://doi.org/10.1111/jace.14168,Wiley,mp-6663, icsd-86152 icsd-20112,0.968628441,Journal of the American Ceramic Society,0002-7820,2016
3180,LiNaGe4O9Mn0.005,LiNaGe4O9,Mn,4,0.005,,,,298,661,,,,,,295,295,,,6.08849047,1226000,661,https://doi.org/10.1111/jace.14168,Wiley,mp-6663, icsd-86152 icsd-20112,0.978005874,Journal of the American Ceramic Society,0002-7820,2016
3181,LiNaGe4O9Mn0.02,LiNaGe4O9,Mn,4,0.02,,,,298,661,,,,,,295,295,,,6.080626487,1204000,661,https://doi.org/10.1111/jace.14168,Wiley,mp-6663, icsd-86152 icsd-20112,0.983186615,Journal of the American Ceramic Society,0002-7820,2016
3182,SrGe3.99O9Mn0.01,SrGe3.99O9,Mn,4,0.01,,,,298,670,,,,,,430,430,,,6.007747778,1018000,670,https://doi.org/10.1039/C6TC01813K,RSC,mp-9380, icsd-82393,0.998676434,Journal of Materials Chemistry C,2050-7526,2016
3183,SrGe3.98O9Mn0.02,SrGe3.98O9,Mn,4,0.02,,,,298,670,0.71,0.29,46,,363,430,430,,,5.998695158,997000,670,https://doi.org/10.1039/C6TC01813K,RSC,mp-9380, icsd-82393,0.994321439,Journal of Materials Chemistry C,2050-7526,2016
3184,SrGe3.96O9Mn0.04,SrGe3.96O9,Mn,4,0.04,,,,298,670,,,,,,430,430,,,5.995196292,989000,670,https://doi.org/10.1039/C6TC01813K,RSC,mp-9380, icsd-82393,1.0512806,Journal of Materials Chemistry C,2050-7526,2016
