Repository: silverlight001/ipop-eu-valence-reproduction

# IPOP Eu 发射波长复现、泛化审计与价态建模
> Reproducible machine-learning benchmark for Eu-activated inorganic phosphors, with leakage-aware evaluation and an explicit Eu(II)/Eu(III) comparison.

本项目复现并审计 Jang 等人 2024 年发表于 *Scientific Reports* 的 IPOP 无机荧光粉数据集发射波长模型，重点回答两个问题：

1. 仅使用化学组成和测量条件时，模型在随机划分与真正的材料外推场景中表现如何？
2. 原论文将 Eu²⁺与 Eu³⁺混合训练；显式区分价态后，预测是否更可靠？

项目公开完整代码、固定数据版本、校验哈希、数据处理结果、折划分、逐样本预测、超参数、指标表、图表和中文讨论，目标是让其他研究者可以直接审查、复跑和扩展。

## 一眼看懂核心结论

- IPOP 主表明确提供 `1st dopant valency` 和 `2nd dopant valency`；价态并非从发射峰或化学式猜测。
- 1665 条 Eu 发射样本全部成功回连价态，其中 Eu²⁺ 626 条、Eu³⁺ 1039 条，无缺失或冲突。
- 分价态训练在四种评估协议中均降低总体 MAE，改善 1.415–3.765 nm。

File: data/raw/Inorganic_Phosphor_Optical_Properties_DB_20230908_IPOP_ver3.csv (part 18 of 25)
3,Ba2Bi0.6V3O11Eu0.4,Ba2Bi0.6V3O11,Eu,3,0.4,,,,298,619,,,,,,394,394,465,,6,1000000,619,https://doi.org/10.1016/j.dyepig.2016.04.052,ESV,mp-559941 , icsd-78156,0.979536504,Dyes and Pigments,0143-7208,2016
4,Ba2Bi0.4V3O11Eu0.6,Ba2Bi0.4V3O11,Eu,3,0.6,,,,298,619,0.65,0.35,,,451,394,394,465,,5.982271233,960000,619,https://doi.org/10.1016/j.dyepig.2016.04.052,ESV,mp-559941 , icsd-78156,1.035120852,Dyes and Pigments,0143-7208,2016
5,Ba2Bi0.2V3O11Eu0.8,Ba2Bi0.2V3O11,Eu,3,0.8,,,,298,619,,,,,,394,394,465,,5.755874856,570000,619,https://doi.org/10.1016/j.dyepig.2016.04.052,ESV,mp-559941 , icsd-78156,0.989919239,Dyes and Pigments,0143-7208,2016
6,Ba2V3O11Eu1,Ba2V3O11,Eu,3,1,,,,298,619,,,,,,394,394,465,,5.278753601,190000,619,https://doi.org/10.1016/j.dyepig.2016.04.052,ESV,mp-559941 , icsd-78156,0.968880417,Dyes and Pigments,0143-7208,2016
3185,SrGe3.92O9Mn0.08,SrGe3.92O9,Mn,4,0.08,,,,298,670,,,,,,430,430,,,5.959994838,912000,670,https://doi.org/10.1039/C6TC01813K,RSC,mp-9380, icsd-82393,1.151763666,Journal of Materials Chemistry C,2050-7526,2016
3186,SrGe3.88O9Mn0.12,SrGe3.88O9,Mn,4,0.12,,,,298,670,,,,,,430,430,,,5.940516485,872000,670,https://doi.org/10.1039/C6TC01813K,RSC,mp-9380, icsd-82393,1.012421596,Journal of Materials Chemistry C,2050-7526,2016
3187,SrGe3.84O9Mn0.16,SrGe3.84O9,Mn,4,0.16,,,,298,670,,,,,,430,430,,,5.936010796,863000,670,https://doi.org/10.1039/C6TC01813K,RSC,mp-9380, icsd-82393,0.996937286,Journal of Materials Chemistry C,2050-7526,2016
3188,BaGe3.99O9Mn0.01,BaGe3.99O9,Mn,4,0.01,,,,298,669,,,,,,440,440,,,6.22762965,1689000,669,https://doi.org/10.1039/C6TC01813K,RSC,mp-9380, icsd-82393,1.00568393,Journal of Materials Chemistry C,2050-7526,2016
3189,BaGe3.98O9Mn0.02,BaGe3.98O9,Mn,4,0.02,,,,298,669,0.71,0.28,50,,458,440,440,,,6.225567713,1681000,669,https://doi.org/10.1039/C6TC01813K,RSC,mp-9380, icsd-82393,1.015826986,Journal of Materials Chemistry C,2050-7526,2016
3190,BaGe3.96O9Mn0.04,BaGe3.96O9,Mn,4,0.04,,,,298,669,,,,,,440,440,,,6.220108088,1660000,669,https://doi.org/10.1039/C6TC01813K,RSC,mp-9380, icsd-82393,1.020455832,Journal of Materials Chemistry C,2050-7526,2016
3191,BaGe3.94O9Mn0.06,BaGe3.94O9,Mn,4,0.06,,,,298,669,,,,,,440,440,,,6.214843848,1640000,669,https://doi.org/10.1039/C6TC01813K,RSC,mp-9380, icsd-82393,1.050698418,Journal of Materials Chemistry C,2050-7526,2016
3192,BaGe3.92O9Mn0.08,BaGe3.92O9,Mn,4,0.08,,,,298,669,,,,,,440,440,,,6.164055292,1459000,669,https://doi.org/10.1039/C6TC01813K,RSC,mp-9380, icsd-82393,0.973238577,Journal of Materials Chemistry C,2050-7526,2016
3193,BaGe3.88O9Mn0.12,BaGe3.88O9,Mn,4,0.12,,,,298,669,,,,,,440,440,,,6.025305865,1060000,669,https://doi.org/10.1039/C6TC01813K,RSC,mp-9380, icsd-82393,1.019035642,Journal of Materials Chemistry C,2050-7526,2016
3194,Li2MgZr0.996O4Mn0.004,Li2MgZr0.996O4,Mn,4,0.004,,,,298,670,0.7222,0.2778,32.3,,458,335,335,,,5.400486182,251470,670,https://doi.org/10.1016/j.jlumin.2017.05.002,ESV,mp-1222626,,1.084033459,Journal of Luminescence,0022-2313,2017
3195,KNaSiF6Mn0.06,KNaSiF6,Mn,4,0.06,,,,298,629,0.691,0.309,90,41,425,460,460,,,,,629,https://doi.org/10.1021/acsami.6b01905,ACS,mp-556934, icsd-183232 icsd-71334,1.435557337,ACS Applied Materials &amp; Interfaces,1944-8244,2016
3196,Cs2SiF6Mn0.1075,Cs2SiF6,Mn,4,0.1075,,,,296,632,,,89.22,71.34,498,460,460,,,6.892651034,7810000,632,https://doi.org/10.1021/acsphotonics.7b00852,ACS,mp-4047, icsd-26871 icsd-38548,1.473101185,ACS Photonics,2330-4022,2017
3197,Cs2SiF6Mn0.1075,Cs2SiF6,Mn,4,0.1075,,,,323,632,,,89.6,71.67,,460,460,,,,,632,https://doi.org/10.1021/acsphotonics.7b00852,ACS,mp-4047, icsd-26871 icsd-38548,1.190311915,ACS Photonics,2330-4022,2017
3198,Cs2SiF6Mn0.1075,Cs2SiF6,Mn,4,0.1075,,,,373,632,,,89,71.41,,460,460,,,,,632,https://doi.org/10.1021/acsphotonics.7b00852,ACS,mp-4047, icsd-26871 icsd-38548,1.205268637,ACS Photonics,2330-4022,2017
3199,Cs2SiF6Mn0.1075,Cs2SiF6,Mn,4,0.1075,,,,423,632,,,85.32,68.58,,460,460,,,,,632,https://doi.org/10.1021/acsphotonics.7b00852,ACS,mp-4047, icsd-26871 icsd-38548,1.236735865,ACS Photonics,2330-4022,2017
3200,Cs2SiF6Mn0.1075,Cs2SiF6,Mn,4,0.1075,,,,473,632,,,60.29,48.5,,460,460,,,,,632,https://doi.org/10.1021/acsphotonics.7b00852,ACS,mp-4047, icsd-26871 icsd-38548,1.251852621,ACS Photonics,2330-4022,2017
3201,Cs2SiF6Mn0.1075,Cs2SiF6,Mn,4,0.1075,,,,523,632,,,22.08,17.81,,460,460,,,,,632,https://doi.org/10.1021/acsphotonics.7b00852,ACS,mp-4047, icsd-26871 icsd-38548,1.271547671,ACS Photonics,2330-4022,2017
3202,Cs2SiF6Mn0.1075,Cs2SiF6,Mn,4,0.1075,,,,573,632,,,4.23,3.42,,460,460,,,,,632,https://doi.org/10.1021/acsphotonics.7b00852,ACS,mp-4047, icsd-26871 icsd-38548,1.290890286,ACS Photonics,2330-4022,2017
3203,Ba0.98La2Si2S8Eu0.02,Ba0.98La2Si2S8,Eu,2,0.02,,,,298,645,0.597,0.394,,23.73,403,405,405,,,2.563006187,365.6,645,https://doi.org/10.1021/am505613s,ACS,,,1.331033276,ACS Applied Materials &amp; Interfaces,1944-8244,2014
3204,BaNb2O6Sm0.005,BaNb2O6,Sm,3,0.005,,,,298,599,,,,,,405,405,,,5.567896437,369740,599,https://doi.org/10.1016/j.jlumin.2016.03.025,ESV,"mp-28150,mp-555050,mp-640553", icsd-28253 icsd-39320 icsd-28253,1.031742543,Journal of Luminescence,0022-2313,2016
3205,BaNb2O6Sm0.015,BaNb2O6,Sm,3,0.015,,,,298,599,0.557,0.44,,,,405,405,,,5.294069227,196820,599,https://doi.org/10.1016/j.jlumin.2016.03.025,ESV,"mp-28150,mp-555050,mp-640553", icsd-28253 icsd-39320 icsd-28253,0.982784534,Journal of Luminescence,0022-2313,2016
3206,BaNb2O6Sm0.025,BaNb2O6,Sm,3,0.025,,,,298,599,,,,,,405,405,,,5.154880245,142850,599,https://doi.org/10.1016/j.jlumin.2016.03.025,ESV,"mp-28150,mp-555050,mp-640553", icsd-28253 icsd-39320 icsd-28253,1.003856916,Journal of Luminescence,0022-2313,2016
3211,Li0.97AlSiO4Sm0.03,Li0.97AlSiO4,Sm,3,0.03,,,,298,602,0.595,0.387,,,,402,402,,,,,602,https://doi.org/10.1016/j.jallcom.2016.08.057,ESV,"mp-18220,mp-14399,mp-6326,mp-1222444,mp-6327,mp-558713,mp-556544,mp-1222553,mp-559689", icsd-92708 icsd-32595 icsd-22011 icsd-22012 icsd-22013 icsd-22010 icsd-2929 icsd-24888 icsd-22015 icsd-22014 icsd-38167 icsd-66137 icsd-97909,0.985126302,Journal of Alloys and Compounds,0925-8388,2016
3212,NaLa0.6MgWO6Eu0.4,NaLa0.6MgWO6,Eu,3,0.4,,,,298,615,0.664,0.336,,19.3,,464,464,,,,,615,https://doi.org/10.1016/j.materresbull.2012.03.023,ESV,"mp-558194,mp-556619", icsd-187079 icsd-174386 icsd-172413 icsd-40497,1.000560223,Materials Research Bulletin,0025-5408,2012
3213,NaLa0.95MgWO6Sm0.05,NaLa0.95MgWO6,Sm,3,0.05,,,,298,644,0.464,0.339,,2.8,,405,405,,,,,644,https://doi.org/10.1016/j.materresbull.2012.03.023,ESV,"mp-558194,mp-556619", icsd-187079 icsd-174386 icsd-172413 icsd-40497,1.003955793,Materials Research Bulletin,0025-5408,2012
3214,NaLa0.8MgWO6Tb0.2,NaLa0.8MgWO6,Tb,3,0.2,,,,298,544,0.331,0.642,,3.8,,485,485,,,,,544,https://doi.org/10.1016/j.materresbull.2012.03.023,ESV,"mp-558194,mp-556619", icsd-187079 icsd-174386 icsd-172413 icsd-40497,1.049976166,Materials Research Bulletin,0025-5408,2012
3215,MgOSm0.0002,MgO,Sm,3,0.0002,,,,298,604,0.583,0.405,,,,404,404,,,2.204119983,160,604,https://doi.org/10.1016/j.molstruc.2016.09.046,ESV,"mp-1265,mp-1065577,mp-1192189,mp-1180973,mp-1192043,mp-549706,mp-1180312 ,mp-775808,mp-776911,mp-1190533,mp-1101930,mp-1190649,mp-1191789,mp-1245039,mp-1245045,mp-1245232,mp-1244962,mp-1245157,mp-1009129,mp-1245143,mp-1245195,mp-1245128,mp-1009127", icsd-64928 icsd-236617 icsd-642716 icsd-170905 icsd-159369 icsd-157525 icsd-188324 icsd-157524 icsd-44927 icsd-104844 icsd-159372 icsd-159371 icsd-161607 icsd-26958 icsd-104845 icsd-56143 icsd-157527 icsd-642712 icsd-159376 icsd-159374 icsd-642713 icsd-60492 icsd-157528 icsd-31051 icsd-41990 icsd-52275 icsd-159375 icsd-159373 icsd-169450 icsd-157523 icsd-181456 icsd-173128 icsd-248385 icsd-77821 icsd-29127 icsd-77759 icsd-64930 icsd-158103 icsd-101007 icsd-61325 icsd-9863 icsd-64929 icsd-159377 icsd-159368 icsd-642714 icsd-159367 icsd-88058 icsd-60692 icsd-173132 icsd-95468 icsd-157526 icsd-52026 icsd-159378 icsd-161059 icsd-181458 icsd-181457 icsd-181460 icsd-162607 icsd-181461 icsd-236618 icsd-161842 icsd-181462 icsd-181463 icsd-181465 icsd-181464 icsd-181466 icsd-166273 icsd-248386,2.072687312,Journal of Molecular Structure,0022-2860,2017
3216,MgOSm0.0004,MgO,Sm,3,0.0004,,,,298,604,,,,,,404,404,,,2.184691431,153,604,https://doi.org/10.1016/j.molstruc.2016.09.046,ESV,"mp-1265,mp-1065577,mp-1192189,mp-1180973,mp-1192043,mp-549706,mp-1180312 ,mp-775808,mp-776911,mp-1190533,mp-1101930,mp-1190649,mp-1191789,mp-1245039,mp-1245045,mp-1245232,mp-1244962,mp-1245157,mp-1009129,mp-1245143,mp-1245195,mp-1245128,mp-1009127", icsd-64928 icsd-236617 icsd-642716 icsd-170905 icsd-159369 icsd-157525 icsd-188324 icsd-157524 icsd-44927 icsd-104844 icsd-159372 icsd-159371 icsd-161607 icsd-26958 icsd-104845 icsd-56143 icsd-157527 icsd-642712 icsd-159376 icsd-159374 icsd-642713 icsd-60492 icsd-157528 icsd-31051 icsd-41990 icsd-52275 icsd-159375 icsd-159373 icsd-169450 icsd-157523 icsd-181456 icsd-173128 icsd-248385 icsd-77821 icsd-29127 icsd-77759 icsd-64930 icsd-158103 icsd-101007 icsd-61325 icsd-9863 icsd-64929 icsd-159377 icsd-159368 icsd-642714 icsd-159367 icsd-88058 icsd-60692 icsd-173132 icsd-95468 icsd-157526 icsd-52026 icsd-159378 icsd-161059 icsd-181458 icsd-181457 icsd-181460 icsd-162607 icsd-181461 icsd-236618 icsd-161842 icsd-181462 icsd-181463 icsd-181465 icsd-181464 icsd-181466 icsd-166273 icsd-248386,2.069103076,Journal of Molecular Structure,0022-2860,2017
3217,MgOSm0.0006,MgO,Sm,3,0.0006,,,,298,604,,,,,,404,404,,,2.178976947,151,604,https://doi.org/10.1016/j.molstruc.2016.09.046,ESV,"mp-1265,mp-1065577,mp-1192189,mp-1180973,mp-1192043,mp-549706,mp-1180312 ,mp-775808,mp-776911,mp-1190533,mp-1101930,mp-1190649,mp-1191789,mp-1245039,mp-1245045,mp-1245232,mp-1244962,mp-1245157,mp-1009129,mp-1245143,mp-1245195,mp-1245128,mp-1009127", icsd-64928 icsd-236617 icsd-642716 icsd-170905 icsd-159369 icsd-157525 icsd-188324 icsd-157524 icsd-44927 icsd-104844 icsd-159372 icsd-159371 icsd-161607 icsd-26958 icsd-104845 icsd-56143 icsd-157527 icsd-642712 icsd-159376 icsd-159374 icsd-642713 icsd-60492 icsd-157528 icsd-31051 icsd-41990 icsd-52275 icsd-159375 icsd-159373 icsd-169450 icsd-157523 icsd-181456 icsd-173128 icsd-248385 icsd-77821 icsd-29127 icsd-77759 icsd-64930 icsd-158103 icsd-101007 icsd-61325 icsd-9863 icsd-64929 icsd-159377 icsd-159368 icsd-642714 icsd-159367 icsd-88058 icsd-60692 icsd-173132 icsd-95468 icsd-157526 icsd-52026 icsd-159378 icsd-161059 icsd-181458 icsd-181457 icsd-181460 icsd-162607 icsd-181461 icsd-236618 icsd-161842 icsd-181462 icsd-181463 icsd-181465 icsd-181464 icsd-181466 icsd-166273 icsd-248386,2.068070393,Journal of Molecular Structure,0022-2860,2017
3218,MgOSm0.0008,MgO,Sm,3,0.0008,,,,298,604,,,,,,404,404,,,2.093421685,124,604,https://doi.org/10.1016/j.molstruc.2016.09.046,ESV,"mp-1265,mp-1065577,mp-1192189,mp-1180973,mp-1192043,mp-549706,mp-1180312 ,mp-775808,mp-776911,mp-1190533,mp-1101930,mp-1190649,mp-1191789,mp-1245039,mp-1245045,mp-1245232,mp-1244962,mp-1245157,mp-1009129,mp-1245143,mp-1245195,mp-1245128,mp-1009127", icsd-64928 icsd-236617 icsd-642716 icsd-170905 icsd-159369 icsd-157525 icsd-188324 icsd-157524 icsd-44927 icsd-104844 icsd-159372 icsd-159371 icsd-161607 icsd-26958 icsd-104845 icsd-56143 icsd-157527 icsd-642712 icsd-159376 icsd-159374 icsd-642713 icsd-60492 icsd-157528 icsd-31051 icsd-41990 icsd-52275 icsd-159375 icsd-159373 icsd-169450 icsd-157523 icsd-181456 icsd-173128 icsd-248385 icsd-77821 icsd-29127 icsd-77759 icsd-64930 icsd-158103 icsd-101007 icsd-61325 icsd-9863 icsd-64929 icsd-159377 icsd-159368 icsd-642714 icsd-159367 icsd-88058 icsd-60692 icsd-173132 icsd-95468 icsd-157526 icsd-52026 icsd-159378 icsd-161059 icsd-181458 icsd-181457 icsd-181460 icsd-162607 icsd-181461 icsd-236618 icsd-161842 icsd-181462 icsd-181463 icsd-181465 icsd-181464 icsd-181466 icsd-166273 icsd-248386,2.056645468,Journal of Molecular Structure,0022-2860,2017
3219,La2.97BrSi2S8Ce0.03,La2.97BrSi2S8,Ce,3,0.03,,,,298,466,,,34.65,,,375,375,,,,,466,https://doi.org/10.1021/acsami.5b12125,ACS,mp-560523, icsd-411996,1.22961504,ACS Applied Materials &amp; Interfaces,1944-8244,2016
3220,La2.85BrSi2S8Ce0.15,La2.85BrSi2S8,Ce,3,0.15,,,,298,466,,,48.21,,,375,375,,,,,466,https://doi.org/10.1021/acsami.5b12125,ACS,mp-560523, icsd-411996,1.198890674,ACS Applied Materials &amp; Interfaces,1944-8244,2016
3221,La2.7BrSi2S8Ce0.3,La2.7BrSi2S8,Ce,3,0.3,,,,298,466,,,56.94,,463,375,375,,,1.331658049,21.4614,466,https://doi.org/10.1021/acsami.5b12125,ACS,mp-560523, icsd-411996,1.145305277,ACS Applied Materials &amp; Interfaces,1944-8244,2016
3222,La2.55BrSi2S8Ce0.45,La2.55BrSi2S8,Ce,3,0.45,,,,298,466,,,53.43,,,375,375,,,,,466,https://doi.org/10.1021/acsami.5b12125,ACS,mp-560523, icsd-411996,1.266066985,ACS Applied Materials &amp; Interfaces,1944-8244,2016
3223,La2.97BrSi2S8Eu0.03,La2.97BrSi2S8,Eu,2,0.03,,,,298,640,,,15.11,,,450,450,,,,,640,https://doi.org/10.1021/acsami.5b12125,ACS,mp-560523, icsd-411996,1.197957222,ACS Applied Materials &amp; Interfaces,1944-8244,2016
3224,La2.94BrSi2S8Eu0.06,La2.94BrSi2S8,Eu,2,0.06,,,,298,640,,,17.14,,,450,450,,,,,640,https://doi.org/10.1021/acsami.5b12125,ACS,mp-560523, icsd-411996,1.19635169,ACS Applied Materials &amp; Interfaces,1944-8244,2016
3225,La2.91BrSi2S8Eu0.09,La2.91BrSi2S8,Eu,2,0.09,,,,298,640,0.638,0.361,20.95,,423,450,450,,,2.379327277,239.512,640,https://doi.org/10.1021/acsami.5b12125,ACS,mp-560523, icsd-411996,1.359061153,ACS Applied Materials &amp; Interfaces,1944-8244,2016
3226,La2.88BrSi2S8Eu0.12,La2.88BrSi2S8,Eu,2,0.12,,,,298,640,,,18.96,,,450,450,,,,,640,https://doi.org/10.1021/acsami.5b12125,ACS,mp-560523, icsd-411996,1.195913643,ACS Applied Materials &amp; Interfaces,1944-8244,2016
3227,La2.85BrSi2S8Eu0.15,La2.85BrSi2S8,Eu,2,0.15,,,,298,640,,,18.31,,,450,450,,,,,640,https://doi.org/10.1021/acsami.5b12125,ACS,mp-560523, icsd-411996,1.196438885,ACS Applied Materials &amp; Interfaces,1944-8244,2016
3228,SrBi2B2O7Sm0.04,SrBi2B2O7,Sm,3,0.04,,,,298,598,,,33.2,,553,403,403,,,,,598,https://doi.org/10.1039/C6RA26752A,RSC,mp-558323,,1.011107807,RSC Advances,2046-2069,2017
3229,SrBi2B2O7Sm0.04Eu0.06,SrBi2B2O7,Sm,3,0.04,Eu,3,0.06,298,598,,,42.6,,583,403,403,,,,,598,https://doi.org/10.1039/C6RA26752A,RSC,mp-558323,,1.034642876,RSC Advances,2046-2069,2017
3230,SrBi2B2O7Eu0.06,SrBi2B2O7,Eu,3,0.06,,,,298,611,,,37.5,,473,393,393,,,,,611,https://doi.org/10.1039/C6RA26752A,RSC,mp-558323,,0.994500112,RSC Advances,2046-2069,2017
3231,Sr2Si5N8Eu0.01,Sr2Si5N8,Eu,2,0.01,,,,298,617,0.622,0.377,,,,455,455,,,,,617,https://doi.org/10.1016/j.jallcom.2016.01.192,ESV,mp-9710, icsd-401500,0.996126174,Journal of Alloys and Compounds,0925-8388,2016
3232,Sr2Si5N8Eu0.02,Sr2Si5N8,Eu,2,0.02,,,,298,617,0.628,0.371,,,,455,455,,,,,617,https://doi.org/10.1016/j.jallcom.2016.01.192,ESV,mp-9710, icsd-401500,0.996174917,Journal of Alloys and Compounds,0925-8388,2016
3233,Sr2Si5N8Eu0.04,Sr2Si5N8,Eu,2,0.04,,,,298,617,0.633,0.366,,,,455,455,,,,,617,https://doi.org/10.1016/j.jallcom.2016.01.192,ESV,mp-9710, icsd-401500,1.002127399,Journal of Alloys and Compounds,0925-8388,2016
3234,Sr2Si5N8Eu0.06,Sr2Si5N8,Eu,2,0.06,,,,298,617,0.64,0.359,,,,455,455,,,,,617,https://doi.org/10.1016/j.jallcom.2016.01.192,ESV,mp-9710, icsd-401500,1.002250238,Journal of Alloys and Compounds,0925-8388,2016
3235,Cs3AlF6Mn0.00183,Cs3AlF6,Mn,4 ,0.00183,,,,298,634,,,48.2,,355,467,467,,,6.451786436,2830000,634,https://doi.org/10.1149/2.0271809jss,IOP,,,1.029364584,ECS Journal of Solid State Science and Technology,2162-8769,2018
3236,K3ScF6Mn0.003,K3ScF6,Mn,4 ,0.003,,,,298,631,0.6938,0.3061,67.18,,,470,470,,,6.539076099,3460000,631,https://doi.org/10.1021/acsami.8b01885,ACS,mp-1111079,,1.557435222,ACS Applied Materials &amp; Interfaces,1944-8244,2018
3237,K3ScF6Mn0.0341,K3ScF6,Mn,4 ,0.0341,,,,298,630,0.6856,0.3143,88,50.6,480,460,460,,,6.716003344,5200000,630,https://doi.org/10.1021/acsami.7b00749,ACS,mp-1111079,,1.018310902,ACS Applied Materials &amp; Interfaces,1944-8244,2017
3238,K3ScF6Mn0.0341,K3ScF6,Mn,4 ,0.0341,,,,473,630,0.6704,0.3294,,,,460,460,,,5.77815125,600000,630,https://doi.org/10.1021/acsami.7b00749,ACS,mp-1111079,,0.981472254,ACS Applied Materials &amp; Interfaces,1944-8244,2017
3239,Ca0.98AlSiN3Li0.01Ce0.01,Ca0.98AlSiN3Li0.01,Ce,3 ,0.01,,,,298,590,,,,56,643,460,460,,,,,590,https://doi.org/10.1021/cm801669x,ACS,,,1.305280171,Chemistry of Materials,0897-4756,2008
3240,K2TiF6Mn0.0072,K2TiF6,Mn,4 ,0.0072,,,,298,631,,,96,,,460,460,355,,6.770852012,5900000,631,https://doi.org/10.1038/ncomms5312,SN,mp-3970, icsd-280318 icsd-24659 icsd-174003,1.042164436,Nature Communications,2041-1723,2014
3241,K2TiF6Mn0.014,K2TiF6,Mn,4 ,0.014,,,,298,631,,,98,,,460,460,,,6.77815125,6000000,631,https://doi.org/10.1038/ncomms5312,SN,mp-3970, icsd-280318 icsd-24659 icsd-174003,1.06125766,Nature Communications,2041-1723,2014
3242,K2TiF6Mn0.021,K2TiF6,Mn,4 ,0.021,,,,298,631,,,96,,,460,460,,,6.763427994,5800000,631,https://doi.org/10.1038/ncomms5312,SN,mp-3970, icsd-280318 icsd-24659 icsd-174003,1.030680858,Nature Communications,2041-1723,2014
3243,K2TiF6Mn0.055,K2TiF6,Mn,4 ,0.055,,,,298,631,,,93,,480,460,460,,,6.755874856,5700000,631,https://doi.org/10.1038/ncomms5312,SN,mp-3970, icsd-280318 icsd-24659 icsd-174003,1.030680858,Nature Communications,2041-1723,2014
3244,K2TiF6Mn0.065,K2TiF6,Mn,4 ,0.065,,,,298,631,,,78,,,460,460,,,6.716003344,5200000,631,https://doi.org/10.1038/ncomms5312,SN,mp-3970, icsd-280318 icsd-24659 icsd-174003,1.018310815,Nature Communications,2041-1723,2014
3245,K2NbF7Mn0.0139,K2NbF7,Mn,4 ,0.0139,,,,298,628,0.6868,0.3131,71.3,,,467,467,,,6.558708571,3620000,628,https://doi.org/10.1016/j.optmat.2018.10.031,ESV,mp-4758, icsd-14132 icsd-19066,1.775265721,Optical Materials,0925-3467,2018
3246,Cs2HfF6Mn0.019,Cs2HfF6,Mn,4 ,0.019,,,,298,632,,,85,,403,470,470,,,6.653212514,4500000,632,https://doi.org/10.1016/j.jlumin.2017.10.006,ESV,mp-13948, icsd-25600,1.105110399,Journal of Luminescence,0022-2313,2018
3247,Ba1.96AlSi5N9Eu0.04,Ba1.96AlSi5N9,Eu,2 ,0.04,,,,298,580,,,22.3,,,450,450,,,,,580,https://doi.org/10.1021/cm803233d,ACS,,,1.277124026,Chemistry of Materials,0897-4756,2009
3248,K2LiAlF6Mn0.005,K2LiAlF6,Mn,4 ,0.005,,,,293,634,0.657,0.341,,,510,465,465,360,,6.892094603,7800000,634,https://doi.org/10.1007/s11431-017-9033-4,SN,"mp-556996,mp-15549,mp-9839,mp-722903", icsd-27672 icsd-48149 icsd-408552 icsd-37250 icsd-408553,1.470791217,Science China Technological Sciences,1674-7321,2017
3249,K2LiAlF6Mn0.005,K2LiAlF6,Mn,4 ,0.005,,,,313,634,0.657,0.341,,,,465,465,360,,6.919078092,8300000,634,https://doi.org/10.1007/s11431-017-9033-4,SN,"mp-556996,mp-15549,mp-9839,mp-722903", icsd-27672 icsd-48149 icsd-408552 icsd-37250 icsd-408553,1.541753904,Science China Technological Sciences,1674-7321,2017
3250,K2LiAlF6Mn0.005,K2LiAlF6,Mn,4 ,0.005,,,,400,634,0.6515,0.349,,,,465,465,360,,,,634,https://doi.org/10.1007/s11431-017-9033-4,SN,"mp-556996,mp-15549,mp-9839,mp-722903", icsd-27672 icsd-48149 icsd-408552 icsd-37250 icsd-408553,1.344423978,Science China Technological Sciences,1674-7321,2017
3251,K2LiAlF6Mn0.005,K2LiAlF6,Mn,4 ,0.005,,,,425,634,0.646,0.3545,,,,465,465,360,,,,634,https://doi.org/10.1007/s11431-017-9033-4,SN,"mp-556996,mp-15549,mp-9839,mp-722903", icsd-27672 icsd-48149 icsd-408552 icsd-37250 icsd-408553,1.365817203,Science China Technological Sciences,1674-7321,2017
3252,K2LiAlF6Mn0.005,K2LiAlF6,Mn,4 ,0.005,,,,450,634,0.638,0.361,,,,465,465,360,,,,634,https://doi.org/10.1007/s11431-017-9033-4,SN,"mp-556996,mp-15549,mp-9839,mp-722903", icsd-27672 icsd-48149 icsd-408552 icsd-37250 icsd-408553,1.391221606,Science China Technological Sciences,1674-7321,2017
3253,K2LiAlF6Mn0.005,K2LiAlF6,Mn,4 ,0.005,,,,475,634,0.627,0.371,,,,465,465,360,,,,634,https://doi.org/10.1007/s11431-017-9033-4,SN,"mp-556996,mp-15549,mp-9839,mp-722903", icsd-27672 icsd-48149 icsd-408552 icsd-37250 icsd-408553,1.4202899,Science China Technological Sciences,1674-7321,2017
3254,K2LiAlF6Mn0.005,K2LiAlF6,Mn,4 ,0.005,,,,500,634,0.612,0.3855,,,,465,465,360,,,,634,https://doi.org/10.1007/s11431-017-9033-4,SN,"mp-556996,mp-15549,mp-9839,mp-722903", icsd-27672 icsd-48149 icsd-408552 icsd-37250 icsd-408553,1.454632179,Science China Technological Sciences,1674-7321,2017
3255,Ca20Li8Al39N55Eu0.005,Ca20Li8Al39N55,Eu,2,0.005,,,,298,650,,,4,,,390,,,,,,650,https://doi.org/10.1021/acs.chemmater.5b04929,ACS,,,2.500194492,Chemistry of Materials,0897-4756,2016
3256,Ca20Li8Al39N55Eu0.005,Ca20Li8Al39N55,Eu,2,0.005,,,,298,650,0.391,0.308,3,,355,450,525,,,,,650,https://doi.org/10.1021/acs.chemmater.5b04929,ACS,,,2.500976233,Chemistry of Materials,0897-4756,2016
3257,Ca20Li8Al39N55Eu0.005,Ca20Li8Al39N55,Eu,2,0.005,,,,298,650,,,9,,,500,,,,,,650,https://doi.org/10.1021/acs.chemmater.5b04929,ACS,,,2.500604624,Chemistry of Materials,0897-4756,2016
3258,Ca18.75Li10.5Al39N55Eu0.005,Ca18.75Li10.5Al39N55,Eu,2,0.005,,,,298,650,0.699,0.3,11,,360,450,525,,,,,650,https://doi.org/10.1021/acs.chemmater.5b04929,ACS,,,2.528411189,Chemistry of Materials,0897-4756,2016
3259,Ca18Li12Al39N55Eu0.005,Ca18Li12Al39N55,Eu,2,0.005,,,,298,650,0.699,0.301,14,,360,450,525,,,,,650,https://doi.org/10.1021/acs.chemmater.5b04929,ACS,,,2.544979192,Chemistry of Materials,0897-4756,2016
3260,Ca18Li12Al39N55Eu0.005,Ca18Li12Al39N55,Eu,2,0.005,,,,298,650,,,24,,,500,,,,,,650,https://doi.org/10.1021/acs.chemmater.5b04929,ACS,,,2.544633557,Chemistry of Materials,0897-4756,2016
3261,BaLi2Al2Si2N6Eu0.01,BaLi2Al2Si2N6,Eu,2,0.01,,,,298,540,0.3,0.64,,,538,395,395,,,,,540,https://doi.org/10.1021/acs.chemmater.5b02702,ACS,,,1.02276155,Chemistry of Materials,0897-4756,2015
3262,Ba3In3.88P6O24Eu0.03,Ba3In3.88P6O24,Eu,3 ,0.03,,,,298,612,0.6439,0.3557,35.4,,,232,390,465,,,,612,https://doi.org/10.1016/j.jallcom.2019.05.059,ESV,,,1.205701833,Journal of Alloys and Compounds,0925-8388,2019
3263,Ba3In3.92P6O24Tb0.02,Ba3In3.92P6O24,Tb,3 ,0.02,,,,298,549,0.2697,0.4224,,,,231,231,,,,,549,https://doi.org/10.1016/j.jallcom.2019.05.059,ESV,,,1.191172203,Journal of Alloys and Compounds,0925-8388,2019
3264,Ba3In3.88P6O24Tb0.03,Ba3In3.88P6O24,Tb,3 ,0.03,,,,298,549,0.2859,0.4829,,,,231,231,,,,,549,https://doi.org/10.1016/j.jallcom.2019.05.059,ESV,,,1.194533756,Journal of Alloys and Compounds,0925-8388,2019
3265,Ba3In3.84P6O24Tb0.04,Ba3In3.84P6O24,Tb,3 ,0.04,,,,298,549,0.2929,0.509,,,,231,231,,,,,549,https://doi.org/10.1016/j.jallcom.2019.05.059,ESV,,,1.197938233,Journal of Alloys and Compounds,0925-8388,2019
3266,Ba3In3.80P6O24Tb0.05,Ba3In3.80P6O24,Tb,3 ,0.05,,,,298,549,0.2991,0.5324,,,,231,231,,,,,549,https://doi.org/10.1016/j.jallcom.2019.05.059,ESV,,,1.201394028,Journal of Alloys and Compounds,0925-8388,2019
3267,Ba3In3.76P6O24Tb0.06,Ba3In3.76P6O24,Tb,3 ,0.06,,,,298,549,0.3031,0.5489,,,,231,231,,,,,549,https://doi.org/10.1016/j.jallcom.2019.05.059,ESV,,,1.204899609,Journal of Alloys and Compounds,0925-8388,2019
3268,Ba3In3.68P6O24Tb0.08,Ba3In3.68P6O24,Tb,3 ,0.08,,,,298,549,0.3061,0.5596,,,,231,231,,,,,549,https://doi.org/10.1016/j.jallcom.2019.05.059,ESV,,,1.212054179,Journal of Alloys and Compounds,0925-8388,2019
3269,Ba3In3.96P6O24Eu0.01,Ba3In3.96P6O24,Eu,3 ,0.01,,,,298,612,0.6341,0.3655,,,,232,232,,,,,612,https://doi.org/10.1016/j.jallcom.2019.05.059,ESV,,,1.194325711,Journal of Alloys and Compounds,0925-8388,2019
3270,Ba3In3.94P6O24Eu0.01Tb0.005,Ba3In3.94P6O24,Eu,3 ,0.01,Tb,3 ,0.005,298,612,0.5093,0.3226,,,,233,,,,,,,https://doi.org/10.1016/j.jallcom.2019.05.059,ESV,,,1.190014112,Journal of Alloys and Compounds,0925-8388,2019
3271,Ba3In3.93P6O24Eu0.01Tb0.0075,Ba3In3.93P6O24,Eu,3 ,0.01,Tb,3 ,0.0075,298,612,0.3837,0.3331,,,,233,,,,,,,https://doi.org/10.1016/j.jallcom.2019.05.059,ESV,,,1.190897088,Journal of Alloys and Compounds,0925-8388,2019
3272,Ba3In3.92P6O24Eu0.01Tb0.01,Ba3In3.92P6O24,Eu,3 ,0.01,Tb,3 ,0.01,298,612,0.3769,0.3489,,,,233,,,,,,,https://doi.org/10.1016/j.jallcom.2019.05.059,ESV,,,1.191777021,Journal of Alloys and Compounds,0925-8388,2019
3273,Ba3In3.9P6O24Eu0.01Tb0.015,Ba3In3.9P6O24,Eu,3 ,0.01,Tb,3 ,0.015,298,549,0.359,0.3926,,,,233,,,,,,,https://doi.org/10.1016/j.jallcom.2019.05.059,ESV,,,1.191794145,Journal of Alloys and Compounds,0925-8388,2019
3274,Ba3In3.88P6O24Eu0.01Tb0.02,Ba3In3.88P6O24,Eu,3 ,0.01,Tb,3 ,0.02,298,549,0.3497,0.4252,,,,233,,,,,,,https://doi.org/10.1016/j.jallcom.2019.05.059,ESV,,,1.193495898,Journal of Alloys and Compounds,0925-8388,2019
3275,Ba3In3.86P6O24Eu0.01Tb0.025,Ba3In3.86P6O24,Eu,3 ,0.01,Tb,3 ,0.025,298,549,0.3479,0.4544,,,,233,,,,,,,https://doi.org/10.1016/j.jallcom.2019.05.059,ESV,,,1.195204855,Journal of Alloys and Compounds,0925-8388,2019
3276,Ba3In3.9P6O24Tb0.015Eu0.01,Ba3In3.9P6O24,Tb,3 ,0.015,Eu,3 ,0.01,298,549,0.3438,0.3956,31.4,,,233,,,,6.580924976,3810000,549,https://doi.org/10.1016/j.jallcom.2019.05.059,ESV,,,2.031187045,Journal of Alloys and Compounds,0925-8388,2019
3277,Ba3In3.86P6O24Tb0.015Eu0.02,Ba3In3.86P6O24,Tb,3 ,0.015,Eu,3 ,0.02,298,612,0.4011,0.3812,22.5,,473,233,,,,6.579783597,3800000,549,https://doi.org/10.1016/j.jallcom.2019.05.059,ESV,,,2.005208871,Journal of Alloys and Compounds,0925-8388,2019
3278,Ba3In3.82P6O24Tb0.015Eu0.03,Ba3In3.82P6O24,Tb,3 ,0.015,Eu,3 ,0.03,298,612,0.425,0.3701,25.3,,,233,,,,6.602059991,4000000,549,https://doi.org/10.1016/j.jallcom.2019.05.059,ESV,,,1.958797804,Journal of Alloys and Compounds,0925-8388,2019
3279,Ba3In3.78P6O24Tb0.015Eu0.04,Ba3In3.78P6O24,Tb,3 ,0.015,Eu,3 ,0.04,298,612,0.452,0.3586,,,,233,,,,6.586587305,3860000,549,https://doi.org/10.1016/j.jallcom.2019.05.059,ESV,,,2.037431572,Journal of Alloys and Compounds,0925-8388,2019
3280,Ba3In3.74P6O24Tb0.015Eu0.05,Ba3In3.74P6O24,Tb,3 ,0.015,Eu,3 ,0.05,298,612,0.4675,0.352,,,,233,,,,6.599883072,3980000,549,https://doi.org/10.1016/j.jallcom.2019.05.059,ESV,,,1.935139716,Journal of Alloys and Compounds,0925-8388,2019
3281,ZnOEu0.004,ZnO,Eu,3 ,0.004,,,,298,618,,,7.8,,,466,466,,,6.115943177,1306000,618,https://doi.org/10.1016/j.saa.2017.03.067,ESV,"mp-2133,mp-1986,mp-1093993,mp-2229,mp-997630,mp-1245209,mp-1245109,mp-1245015,mp-1017539,mp-1245255,mp-13161", icsd-656331 icsd-166355 icsd-185828 icsd-67848 icsd-184079 icsd-236754 icsd-166353 icsd-65119 icsd-193696 icsd-182356 icsd-180052 icsd-166356 icsd-195802 icsd-82028 icsd-94002 icsd-165014 icsd-164209 icsd-647667 icsd-161836 icsd-67454 icsd-154488 icsd-41488 icsd-157132 icsd-164690 icsd-185829 icsd-155780 icsd-154487 icsd-65122 icsd-157133 icsd-184674 icsd-57478 icsd-181731 icsd-163380 icsd-154490 icsd-52362 icsd-65120 icsd-26170 icsd-191642 icsd-57450 icsd-182355 icsd-162843 icsd-236619 icsd-165009 icsd-184793 icsd-157724 icsd-76641 icsd-29272 icsd-165011 icsd-189104 icsd-67849 icsd-65121 icsd-165013 icsd-165010 icsd-166354 icsd-167690 icsd-165002 icsd-31060 icsd-154489 icsd-154486 icsd-165012 icsd-181473 icsd-185827 icsd-31052 icsd-647681 icsd-82029 icsd-166243 icsd-34477 icsd-94004 icsd-169463 icsd-162753 icsd-647683 icsd-182357 icsd-163383 icsd-187457 icsd-190806 icsd-190802 icsd-38222 icsd-166359 icsd-182358 icsd-166358 icsd-57156 icsd-190804 icsd-166360 icsd-182359 icsd-190807 icsd-163381 icsd-190803 icsd-190805 icsd-166357 icsd-181039 icsd-182360 icsd-163382,1.082321851,Spectrochimica Acta - Part A: Molecular and Biomolecular Spectroscopy,1386-1425,2017
3282,Ba9.95F2P6O24Eu0.05,Ba9.95F2P6O24,Eu,3 ,0.05,,,,298,616,0.54,0.446,,,,394,394,382,362,6.379486814,2396000,616,https://doi.org/10.1016/j.saa.2015.03.029,ESV,"mp-1228113,mp-1214497",,0.97835026,Spectrochimica Acta - Part A: Molecular and Biomolecular Spectroscopy,1386-1425,2015
3283,Ba9.93F2P6O24Eu0.07,Ba9.93F2P6O24,Eu,3 ,0.07,,,,298,616,0.535,0.45,,,,394,394,382,362,,,616,https://doi.org/10.1016/j.saa.2015.03.029,ESV,"mp-1228113,mp-1214497",,1.611780648,Spectrochimica Acta - Part A: Molecular and Biomolecular Spectroscopy,1386-1425,2015
3284,Ba9.9F2P6O24Eu0.1,Ba9.9F2P6O24,Eu,3 ,0.1,,,,298,616,0.57,0.421,,,,394,394,382,362,6.391993072,2466000,616,https://doi.org/10.1016/j.saa.2015.03.029,ESV,"mp-1228113,mp-1214497",,0.987658043,Spectrochimica Acta - Part A: Molecular and Biomolecular Spectroscopy,1386-1425,2015
3285,Ba9.8F2P6O24Eu0.2,Ba9.8F2P6O24,Eu,3 ,0.2,,,,298,616,0.588,0.406,,,,394,394,382,362,6.402261382,2525000,616,https://doi.org/10.1016/j.saa.2015.03.029,ESV,"mp-1228113,mp-1214497",,1.013293005,Spectrochimica Acta - Part A: Molecular and Biomolecular Spectroscopy,1386-1425,2015
3286,Ba9.7F2P6O24Eu0.3,Ba9.7F2P6O24,Eu,3 ,0.3,,,,298,616,0.588,0.406,,,,394,394,382,362,6.369215857,2340000,616,https://doi.org/10.1016/j.saa.2015.03.029,ESV,"mp-1228113,mp-1214497",,1.03666211,Spectrochimica Acta - Part A: Molecular and Biomolecular Spectroscopy,1386-1425,2015
3287,Ba9.6F2P6O24Eu0.4,Ba9.6F2P6O24,Eu,3 ,0.4,,,,298,616,0.594,0.406,,,,394,394,382,362,,,616,https://doi.org/10.1016/j.saa.2015.03.029,ESV,"mp-1228113,mp-1214497",,3.110369538,Spectrochimica Acta - Part A: Molecular and Biomolecular Spectroscopy,1386-1425,2015
3288,Ba9.5F2P6O24Eu0.5,Ba9.5F2P6O24,Eu,3 ,0.5,,,,298,616,0.601,0.395,,,,394,394,382,362,,,616,https://doi.org/10.1016/j.saa.2015.03.029,ESV,"mp-1228113,mp-1214497",,3.837135028,Spectrochimica Acta - Part A: Molecular and Biomolecular Spectroscopy,1386-1425,2015
3289,Ba9.3F2P6O24Eu0.7,Ba9.3F2P6O24,Eu,3 ,0.7,,,,298,616,0.602,0.394,59.6,,,394,394,382,362,6.446381812,2795000,616,https://doi.org/10.1016/j.saa.2015.03.029,ESV,"mp-1228113,mp-1214497",,1.083224739,Spectrochimica Acta - Part A: Molecular and Biomolecular Spectroscopy,1386-1425,2015
3290,Ba9F2P6O24Eu1,Ba9F2P6O24,Eu,3 ,1,,,,298,616,0.605,0.342,,,,394,394,382,362,6.374565061,2369000,616,https://doi.org/10.1016/j.saa.2015.03.029,ESV,"mp-1228113,mp-1214497",,1.017603416,Spectrochimica Acta - Part A: Molecular and Biomolecular Spectroscopy,1386-1425,2015
3291,Ca18Li3Bi0.8P14O56Eu0.2,Ca18Li3Bi0.8P14O56,Eu,3 ,0.2,,,,298,612,0.6275,0.3404,,,,394,394,376,463,6.243038049,1750000,612,https://doi.org/10.1039/C8DT04047H,RSC,,,1.01241337,Dalton Transactions,1477-9226,2019
3292,Ca18Li3Bi0.6P14O56Eu0.4,Ca18Li3Bi0.6P14O56,Eu,3 ,0.4,,,,298,612,0.6442,0.3432,,,,394,394,376,463,6.260071388,1820000,612,https://doi.org/10.1039/C8DT04047H,RSC,,,1.025362263,Dalton Transactions,1477-9226,2019
3293,Ca18Li3Bi0.4P14O56Eu0.6,Ca18Li3Bi0.4P14O56,Eu,3 ,0.6,,,,298,612,0.638,0.3478,,,403,394,394,376,463,6.276461804,1890000,612,https://doi.org/10.1039/C8DT04047H,RSC,,,0.982492749,Dalton Transactions,1477-9226,2019
3294,Ca18Li3Bi0.4P14O56Eu0.6,Ca18Li3Bi0.4P14O56,Eu,3 ,0.6,,,,333,612,,,,,,394,,,,6.255272505,1800000,,https://doi.org/10.1039/C8DT04047H,RSC,,,1.001031969,Dalton Transactions,1477-9226,2019
3295,Ca18Li3Bi0.4P14O56Eu0.6,Ca18Li3Bi0.4P14O56,Eu,3 ,0.6,,,,363,612,,,,,,394,,,,6.252853031,1790000,,https://doi.org/10.1039/C8DT04047H,RSC,,,1.001730674,Dalton Transactions,1477-9226,2019
3296,Ca18Li3Bi0.4P14O56Eu0.6,Ca18Li3Bi0.4P14O56,Eu,3 ,0.6,,,,393,612,,,,,,394,,,,6.250420002,1780000,,https://doi.org/10.1039/C8DT04047H,RSC,,,0.966070008,Dalton Transactions,1477-9226,2019
3297,Ca18Li3Bi0.4P14O56Eu0.6,Ca18Li3Bi0.4P14O56,Eu,3 ,0.6,,,,423,612,,,,,,394,,,,6.247973266,1770000,,https://doi.org/10.1039/C8DT04047H,RSC,,,0.987310651,Dalton Transactions,1477-9226,2019
3298,Ca18Li3Bi0.4P14O56Eu0.6,Ca18Li3Bi0.4P14O56,Eu,3 ,0.6,,,,453,612,,,,,,394,,,,6.235528447,1720000,,https://doi.org/10.1039/C8DT04047H,RSC,,,1.08514655,Dalton Transactions,1477-9226,2019
3299,Ca18Li3Bi0.4P14O56Eu0.6,Ca18Li3Bi0.4P14O56,Eu,3 ,0.6,,,,483,612,,,,,,394,,,,6.23299611,1710000,,https://doi.org/10.1039/C8DT04047H,RSC,,,0.998132158,Dalton Transactions,1477-9226,2019
3300,Ca18Li3Bi0.2P14O56Eu0.8,Ca18Li3Bi0.2P14O56,Eu,3 ,0.8,,,,298,612,0.63,0.3491,,,,394,394,376,463,6.269512944,1860000,612,https://doi.org/10.1039/C8DT04047H,RSC,,,1.088900564,Dalton Transactions,1477-9226,2019
3301,Ca18Li3P14O56Eu1,Ca18Li3P14O56,Eu,3 ,1,,,,298,612,0.6211,0.3507,,,,394,394,376,463,6.257678575,1810000,612,https://doi.org/10.1039/C8DT04047H,RSC,,,1.029849546,Dalton Transactions,1477-9226,2019
3302,Ca0.997AlSiN3Yb0.003,Ca0.997AlSiN3,Yb,2 ,0.003,,,,298,629,0.575,0.413,,,,529,529,,,,,629,https://doi.org/10.1039/C2JM35170F,RSC,,,1.205207765,Journal of Materials Chemistry,0959-9428,2012
3303,Ca0.997AlSiN3Yb0.003,Ca0.997AlSiN3,Yb,2 ,0.003,,,,298,629,,,,,408,465,,,,,,,https://doi.org/10.1039/C2JM35170F,RSC,,,1.008132858,Journal of Materials Chemistry,0959-9428,2012
3304,Na3Lu0.8P2O8Eu0.2,Na3Lu0.8P2O8,Eu,3 ,0.2,,,,298,614,,,85,11,,393,393,,,6.471291711,2960000,614,https://doi.org/10.1016/j.jallcom.2019.06.190,ESV,,,1.00927418,Journal of Alloys and Compounds,0925-8388,2019
3305,Na3Lu0.6P2O8Eu0.4,Na3Lu0.6P2O8,Eu,3 ,0.4,,,,298,614,,,86.5,14,,393,393,,,6.484299839,3050000,614,https://doi.org/10.1016/j.jallcom.2019.06.190,ESV,,,1.07642451,Journal of Alloys and Compounds,0925-8388,2019
3306,Na3Lu0.4P2O8Eu0.6,Na3Lu0.4P2O8,Eu,3 ,0.6,,,,298,614,,,90,19,,393,393,,,6.488550717,3080000,614,https://doi.org/10.1016/j.jallcom.2019.06.190,ESV,,,1.416605527,Journal of Alloys and Compounds,0925-8388,2019
3307,Na3Lu0.2P2O8Eu0.8,Na3Lu0.2P2O8,Eu,3 ,0.8,,,,298,614,,,97,23,,393,393,,,6.501059262,3170000,614,https://doi.org/10.1016/j.jallcom.2019.06.190,ESV,,,163.2285731,Journal of Alloys and Compounds,0925-8388,2019
3308,Na3P2O8Eu1,Na3P2O8,Eu,3 ,1,,,,298,614,0.629,0.371,99,26,600,393,393,,,6.521138084,3320000,614,https://doi.org/10.1016/j.jallcom.2019.06.190,ESV,mp-1200484, icsd-95893,151.7570078,Journal of Alloys and Compounds,0925-8388,2019
3309,Zr0.95O2Eu0.05,Zr0.95O2,Eu,3 ,0.05,,,,298,604,0.554,0.372,,,,393,393,,,,,604,https://doi.org/10.1016/j.dyepig.2017.12.012,ESV,"mp-2858,mp-776404,mp-754403,mp-1190186,mp-556605,mp-755089,mp-755759,mp-2574,mp-776427,mp-775909,mp-775980,mp-755769,mp-775910,mp-1565,mp-754741,mp-775935,mp-776386,mp-963,mp-1245318,mp-1100824 ", icsd-82544 icsd-187209 icsd-80043 icsd-172161 icsd-173959 icsd-82543 icsd-291451 icsd-80042 icsd-658755 icsd-94887 icsd-186674 icsd-41010 icsd-80044 icsd-18190 icsd-62993 icsd-248445 icsd-68782 icsd-57158 icsd-157403 icsd-94886 icsd-86692 icsd-57451 icsd-89426 icsd-417639 icsd-187208 icsd-80048 icsd-80046 icsd-80045 icsd-291120 icsd-41572 icsd-248446 icsd-80050 icsd-80049 icsd-187207 icsd-26488 icsd-15983 icsd-82545 icsd-60900 icsd-647691 icsd-57157 icsd-96537 icsd-80047 icsd-185125 icsd-659226 icsd-60901 icsd-237008 icsd-248449 icsd-173960 icsd-67004 icsd-94931 icsd-66784 icsd-66783 icsd-92091 icsd-92093 icsd-85322 icsd-157620 icsd-237007 icsd-647692 icsd-9993 icsd-92092 icsd-66781 icsd-164736 icsd-51051 icsd-93124 icsd-66786 icsd-248448 icsd-291452 icsd-173961 icsd-157621 icsd-66788 icsd-88022 icsd-93028 icsd-66782 icsd-185124 icsd-93125 icsd-66787 icsd-93033 icsd-93032 icsd-93030 icsd-66785 icsd-93031 icsd-68781 icsd-92090 icsd-180936 icsd-157618 icsd-97004 icsd-248447 icsd-164862 icsd-186673 icsd-157619 icsd-66789 icsd-93123 icsd-93126 icsd-23928 icsd-93029 icsd-68589 icsd-655671 icsd-248444 icsd-53998 icsd-105553 icsd-164861 icsd-291119 icsd-92096 icsd-248443 icsd-186672 icsd-291453 icsd-157617 icsd-173962 icsd-647689 icsd-92095 icsd-237006 icsd-185123 icsd-89429 icsd-79914 icsd-173963 icsd-56696 icsd-83862 icsd-79915,1.094046637,Dyes and Pigments,0143-7208,2018
3310,Zr0.93O2Eu0.07,Zr0.93O2,Eu,3 ,0.07,,,,298,604,0.567,0.37,,,,393,393,,,,,604,https://doi.org/10.1016/j.dyepig.2017.12.012,ESV,"mp-2858,mp-776404,mp-754403,mp-1190186,mp-556605,mp-755089,mp-755759,mp-2574,mp-776427,mp-775909,mp-775980,mp-755769,mp-775910,mp-1565,mp-754741,mp-775935,mp-776386,mp-963,mp-1245318,mp-1100824 ", icsd-82544 icsd-187209 icsd-80043 icsd-172161 icsd-173959 icsd-82543 icsd-291451 icsd-80042 icsd-658755 icsd-94887 icsd-186674 icsd-41010 icsd-80044 icsd-18190 icsd-62993 icsd-248445 icsd-68782 icsd-57158 icsd-157403 icsd-94886 icsd-86692 icsd-57451 icsd-89426 icsd-417639 icsd-187208 icsd-80048 icsd-80046 icsd-80045 icsd-291120 icsd-41572 icsd-248446 icsd-80050 icsd-80049 icsd-187207 icsd-26488 icsd-15983 icsd-82545 icsd-60900 icsd-647691 icsd-57157 icsd-96537 icsd-80047 icsd-185125 icsd-659226 icsd-60901 icsd-237008 icsd-248449 icsd-173960 icsd-67004 icsd-94931 icsd-66784 icsd-66783 icsd-92091 icsd-92093 icsd-85322 icsd-157620 icsd-237007 icsd-647692 icsd-9993 icsd-92092 icsd-66781 icsd-164736 icsd-51051 icsd-93124 icsd-66786 icsd-248448 icsd-291452 icsd-173961 icsd-157621 icsd-66788 icsd-88022 icsd-93028 icsd-66782 icsd-185124 icsd-93125 icsd-66787 icsd-93033 icsd-93032 icsd-93030 icsd-66785 icsd-93031 icsd-68781 icsd-92090 icsd-180936 icsd-157618 icsd-97004 icsd-248447 icsd-164862 icsd-186673 icsd-157619 icsd-66789 icsd-93123 icsd-93126 icsd-23928 icsd-93029 icsd-68589 icsd-655671 icsd-248444 icsd-53998 icsd-105553 icsd-164861 icsd-291119 icsd-92096 icsd-248443 icsd-186672 icsd-291453 icsd-157617 icsd-173962 icsd-647689 icsd-92095 icsd-237006 icsd-185123 icsd-89429 icsd-79914 icsd-173963 icsd-56696 icsd-83862 icsd-79915,1.096568033,Dyes and Pigments,0143-7208,2018
3311,Zr0.91O2Eu0.09,Zr0.91O2,Eu,3 ,0.09,,,,298,604,0.573,0.371,,,,393,393,,,,,604,https://doi.org/10.1016/j.dyepig.2017.12.012,ESV,"mp-2858,mp-776404,mp-754403,mp-1190186,mp-556605,mp-755089,mp-755759,mp-2574,mp-776427,mp-775909,mp-775980,mp-755769,mp-775910,mp-1565,mp-754741,mp-775935,mp-776386,mp-963,mp-1245318,mp-1100824 ", icsd-82544 icsd-187209 icsd-80043 icsd-172161 icsd-173959 icsd-82543 icsd-291451 icsd-80042 icsd-658755 icsd-94887 icsd-186674 icsd-41010 icsd-80044 icsd-18190 icsd-62993 icsd-248445 icsd-68782 icsd-57158 icsd-157403 icsd-94886 icsd-86692 icsd-57451 icsd-89426 icsd-417639 icsd-187208 icsd-80048 icsd-80046 icsd-80045 icsd-291120 icsd-41572 icsd-248446 icsd-80050 icsd-80049 icsd-187207 icsd-26488 icsd-15983 icsd-82545 icsd-60900 icsd-647691 icsd-57157 icsd-96537 icsd-80047 icsd-185125 icsd-659226 icsd-60901 icsd-237008 icsd-248449 icsd-173960 icsd-67004 icsd-94931 icsd-66784 icsd-66783 icsd-92091 icsd-92093 icsd-85322 icsd-157620 icsd-237007 icsd-647692 icsd-9993 icsd-92092 icsd-66781 icsd-164736 icsd-51051 icsd-93124 icsd-66786 icsd-248448 icsd-291452 icsd-173961 icsd-157621 icsd-66788 icsd-88022 icsd-93028 icsd-66782 icsd-185124 icsd-93125 icsd-66787 icsd-93033 icsd-93032 icsd-93030 icsd-66785 icsd-93031 icsd-68781 icsd-92090 icsd-180936 icsd-157618 icsd-97004 icsd-248447 icsd-164862 icsd-186673 icsd-157619 icsd-66789 icsd-93123 icsd-93126 icsd-23928 icsd-93029 icsd-68589 icsd-655671 icsd-248444 icsd-53998 icsd-105553 icsd-164861 icsd-291119 icsd-92096 icsd-248443 icsd-186672 icsd-291453 icsd-157617 icsd-173962 icsd-647689 icsd-92095 icsd-237006 icsd-185123 icsd-89429 icsd-79914 icsd-173963 icsd-56696 icsd-83862 icsd-79915,1.099610706,Dyes and Pigments,0143-7208,2018
3312,Zr0.89O2Eu0.11,Zr0.89O2,Eu,3 ,0.11,,,,298,604,0.581,0.37,,,,393,393,,,,,604,https://doi.org/10.1016/j.dyepig.2017.12.012,ESV,"mp-2858,mp-776404,mp-754403,mp-1190186,mp-556605,mp-755089,mp-755759,mp-2574,mp-776427,mp-775909,mp-775980,mp-755769,mp-775910,mp-1565,mp-754741,mp-775935,mp-776386,mp-963,mp-1245318,mp-1100824", icsd-82544 icsd-187209 icsd-80043 icsd-172161 icsd-173959 icsd-82543 icsd-291451 icsd-80042 icsd-658755 icsd-94887 icsd-186674 icsd-41010 icsd-80044 icsd-18190 icsd-62993 icsd-248445 icsd-68782 icsd-57158 icsd-157403 icsd-94886 icsd-86692 icsd-57451 icsd-89426 icsd-417639 icsd-187208 icsd-80048 icsd-80046 icsd-80045 icsd-291120 icsd-41572 icsd-248446 icsd-80050 icsd-80049 icsd-187207 icsd-26488 icsd-15983 icsd-82545 icsd-60900 icsd-647691 icsd-57157 icsd-96537 icsd-80047 icsd-185125 icsd-659226 icsd-60901 icsd-237008 icsd-248449 icsd-173960 icsd-67004 icsd-94931 icsd-66784 icsd-66783 icsd-92091 icsd-92093 icsd-85322 icsd-157620 icsd-237007 icsd-647692 icsd-9993 icsd-92092 icsd-66781 icsd-164736 icsd-51051 icsd-93124 icsd-66786 icsd-248448 icsd-291452 icsd-173961 icsd-157621 icsd-66788 icsd-88022 icsd-93028 icsd-66782 icsd-185124 icsd-93125 icsd-66787 icsd-93033 icsd-93032 icsd-93030 icsd-66785 icsd-93031 icsd-68781 icsd-92090 icsd-180936 icsd-157618 icsd-97004 icsd-248447 icsd-164862 icsd-186673 icsd-157619 icsd-66789 icsd-93123 icsd-93126 icsd-23928 icsd-93029 icsd-68589 icsd-655671 icsd-248444 icsd-53998 icsd-105553 icsd-164861 icsd-291119 icsd-92096 icsd-248443 icsd-186672 icsd-291453 icsd-157617 icsd-173962 icsd-647689 icsd-92095 icsd-237006 icsd-185123 icsd-89429 icsd-79914 icsd-173963 icsd-56696 icsd-83862 icsd-79915,1.103198392,Dyes and Pigments,0143-7208,2018
