Repository: silverlight001/ipop-eu-valence-reproduction

# IPOP Eu 发射波长复现、泛化审计与价态建模
> Reproducible machine-learning benchmark for Eu-activated inorganic phosphors, with leakage-aware evaluation and an explicit Eu(II)/Eu(III) comparison.

本项目复现并审计 Jang 等人 2024 年发表于 *Scientific Reports* 的 IPOP 无机荧光粉数据集发射波长模型，重点回答两个问题：

1. 仅使用化学组成和测量条件时，模型在随机划分与真正的材料外推场景中表现如何？
2. 原论文将 Eu²⁺与 Eu³⁺混合训练；显式区分价态后，预测是否更可靠？

项目公开完整代码、固定数据版本、校验哈希、数据处理结果、折划分、逐样本预测、超参数、指标表、图表和中文讨论，目标是让其他研究者可以直接审查、复跑和扩展。

## 一眼看懂核心结论

- IPOP 主表明确提供 `1st dopant valency` 和 `2nd dopant valency`；价态并非从发射峰或化学式猜测。
- 1665 条 Eu 发射样本全部成功回连价态，其中 Eu²⁺ 626 条、Eu³⁺ 1039 条，无缺失或冲突。
- 分价态训练在四种评估协议中均降低总体 MAE，改善 1.415–3.765 nm。

File: data/raw/Inorganic_Phosphor_Optical_Properties_DB_20230908_IPOP_ver3.csv (part 19 of 25)
3,Ba2Bi0.6V3O11Eu0.4,Ba2Bi0.6V3O11,Eu,3,0.4,,,,298,619,,,,,,394,394,465,,6,1000000,619,https://doi.org/10.1016/j.dyepig.2016.04.052,ESV,mp-559941 , icsd-78156,0.979536504,Dyes and Pigments,0143-7208,2016
4,Ba2Bi0.4V3O11Eu0.6,Ba2Bi0.4V3O11,Eu,3,0.6,,,,298,619,0.65,0.35,,,451,394,394,465,,5.982271233,960000,619,https://doi.org/10.1016/j.dyepig.2016.04.052,ESV,mp-559941 , icsd-78156,1.035120852,Dyes and Pigments,0143-7208,2016
5,Ba2Bi0.2V3O11Eu0.8,Ba2Bi0.2V3O11,Eu,3,0.8,,,,298,619,,,,,,394,394,465,,5.755874856,570000,619,https://doi.org/10.1016/j.dyepig.2016.04.052,ESV,mp-559941 , icsd-78156,0.989919239,Dyes and Pigments,0143-7208,2016
6,Ba2V3O11Eu1,Ba2V3O11,Eu,3,1,,,,298,619,,,,,,394,394,465,,5.278753601,190000,619,https://doi.org/10.1016/j.dyepig.2016.04.052,ESV,mp-559941 , icsd-78156,0.968880417,Dyes and Pigments,0143-7208,2016
3313,Zr0.87O2Eu0.13,Zr0.87O2,Eu,3 ,0.13,,,,298,604,0.56,0.373,,,,393,393,,,,,604,https://doi.org/10.1016/j.dyepig.2017.12.012,ESV,"mp-2858,mp-776404,mp-754403,mp-1190186,mp-556605,mp-755089,mp-755759,mp-2574,mp-776427,mp-775909,mp-775980,mp-755769,mp-775910,mp-1565,mp-754741,mp-775935,mp-776386,mp-963,mp-1245318,mp-1100824", icsd-82544 icsd-187209 icsd-80043 icsd-172161 icsd-173959 icsd-82543 icsd-291451 icsd-80042 icsd-658755 icsd-94887 icsd-186674 icsd-41010 icsd-80044 icsd-18190 icsd-62993 icsd-248445 icsd-68782 icsd-57158 icsd-157403 icsd-94886 icsd-86692 icsd-57451 icsd-89426 icsd-417639 icsd-187208 icsd-80048 icsd-80046 icsd-80045 icsd-291120 icsd-41572 icsd-248446 icsd-80050 icsd-80049 icsd-187207 icsd-26488 icsd-15983 icsd-82545 icsd-60900 icsd-647691 icsd-57157 icsd-96537 icsd-80047 icsd-185125 icsd-659226 icsd-60901 icsd-237008 icsd-248449 icsd-173960 icsd-67004 icsd-94931 icsd-66784 icsd-66783 icsd-92091 icsd-92093 icsd-85322 icsd-157620 icsd-237007 icsd-647692 icsd-9993 icsd-92092 icsd-66781 icsd-164736 icsd-51051 icsd-93124 icsd-66786 icsd-248448 icsd-291452 icsd-173961 icsd-157621 icsd-66788 icsd-88022 icsd-93028 icsd-66782 icsd-185124 icsd-93125 icsd-66787 icsd-93033 icsd-93032 icsd-93030 icsd-66785 icsd-93031 icsd-68781 icsd-92090 icsd-180936 icsd-157618 icsd-97004 icsd-248447 icsd-164862 icsd-186673 icsd-157619 icsd-66789 icsd-93123 icsd-93126 icsd-23928 icsd-93029 icsd-68589 icsd-655671 icsd-248444 icsd-53998 icsd-105553 icsd-164861 icsd-291119 icsd-92096 icsd-248443 icsd-186672 icsd-291453 icsd-157617 icsd-173962 icsd-647689 icsd-92095 icsd-237006 icsd-185123 icsd-89429 icsd-79914 icsd-173963 icsd-56696 icsd-83862 icsd-79915,1.108155587,Dyes and Pigments,0143-7208,2018
3314,Ca0.95TiO3Eu0.05,Ca0.95TiO3,Eu,3 ,0.05,,,,298,616,0.608,0.392,,,,397,397,,,,,616,https://doi.org/10.1016/j.ceramint.2014.03.083,ESV,"mp-4019,mp-556003,mp-1205364,mp-3442,mp-754701,mp-5827", icsd-167888 icsd-62149 icsd-97828 icsd-167809 icsd-163663 icsd-174127 icsd-94568 icsd-85101 icsd-96258 icsd-162909 icsd-185445 icsd-162916 icsd-162917 icsd-157115 icsd-185443 icsd-185446 icsd-162913 icsd-162908 icsd-163662 icsd-163528 icsd-185452 icsd-16688 icsd-71915 icsd-186224 icsd-185444 icsd-189135 icsd-162918 icsd-162912 icsd-71916 icsd-180956 icsd-74215 icsd-185454 icsd-162914 icsd-74214 icsd-193648 icsd-93082 icsd-153172 icsd-185451 icsd-150420 icsd-74212 icsd-185449 icsd-162911 icsd-51024 icsd-162910 icsd-74213 icsd-37263 icsd-82487 icsd-185447 icsd-50364 icsd-185450 icsd-185453 icsd-74216 icsd-162915 icsd-185448 icsd-165801 icsd-38212 icsd-29116 icsd-162920 icsd-162919 icsd-162922 icsd-162921 icsd-162925 icsd-162924 icsd-77060 icsd-153173 icsd-162923 icsd-187293 icsd-165076 icsd-162926 icsd-31865 icsd-187294 icsd-153174 icsd-31864,1.024000474,Ceramics International,0272-8842,2014
3315,Ca0.9TiO3Eu0.1,Ca0.9TiO3,Eu,3 ,0.1,,,,298,616,0.623,0.376,,,,397,397,,,,,616,https://doi.org/10.1016/j.ceramint.2014.03.083,ESV,"mp-4019,mp-556003,mp-1205364,mp-3442,mp-754701,mp-5827", icsd-167888 icsd-62149 icsd-97828 icsd-167809 icsd-163663 icsd-174127 icsd-94568 icsd-85101 icsd-96258 icsd-162909 icsd-185445 icsd-162916 icsd-162917 icsd-157115 icsd-185443 icsd-185446 icsd-162913 icsd-162908 icsd-163662 icsd-163528 icsd-185452 icsd-16688 icsd-71915 icsd-186224 icsd-185444 icsd-189135 icsd-162918 icsd-162912 icsd-71916 icsd-180956 icsd-74215 icsd-185454 icsd-162914 icsd-74214 icsd-193648 icsd-93082 icsd-153172 icsd-185451 icsd-150420 icsd-74212 icsd-185449 icsd-162911 icsd-51024 icsd-162910 icsd-74213 icsd-37263 icsd-82487 icsd-185447 icsd-50364 icsd-185450 icsd-185453 icsd-74216 icsd-162915 icsd-185448 icsd-165801 icsd-38212 icsd-29116 icsd-162920 icsd-162919 icsd-162922 icsd-162921 icsd-162925 icsd-162924 icsd-77060 icsd-153173 icsd-162923 icsd-187293 icsd-165076 icsd-162926 icsd-31865 icsd-187294 icsd-153174 icsd-31864,1.026800948,Ceramics International,0272-8842,2014
3316,Ca0.85TiO3Eu0.15,Ca0.85TiO3,Eu,3 ,0.15,,,,298,616,0.622,0.376,,,,397,397,,,,,616,https://doi.org/10.1016/j.ceramint.2014.03.083,ESV,"mp-4019,mp-556003,mp-1205364,mp-3442,mp-754701,mp-5827", icsd-167888 icsd-62149 icsd-97828 icsd-167809 icsd-163663 icsd-174127 icsd-94568 icsd-85101 icsd-96258 icsd-162909 icsd-185445 icsd-162916 icsd-162917 icsd-157115 icsd-185443 icsd-185446 icsd-162913 icsd-162908 icsd-163662 icsd-163528 icsd-185452 icsd-16688 icsd-71915 icsd-186224 icsd-185444 icsd-189135 icsd-162918 icsd-162912 icsd-71916 icsd-180956 icsd-74215 icsd-185454 icsd-162914 icsd-74214 icsd-193648 icsd-93082 icsd-153172 icsd-185451 icsd-150420 icsd-74212 icsd-185449 icsd-162911 icsd-51024 icsd-162910 icsd-74213 icsd-37263 icsd-82487 icsd-185447 icsd-50364 icsd-185450 icsd-185453 icsd-74216 icsd-162915 icsd-185448 icsd-165801 icsd-38212 icsd-29116 icsd-162920 icsd-162919 icsd-162922 icsd-162921 icsd-162925 icsd-162924 icsd-77060 icsd-153173 icsd-162923 icsd-187293 icsd-165076 icsd-162926 icsd-31865 icsd-187294 icsd-153174 icsd-31864,1.033355591,Ceramics International,0272-8842,2014
3317,Ca0.8TiO3Eu0.2,Ca0.8TiO3,Eu,3 ,0.2,,,,298,616,0.619,0.381,,,,397,397,,,,,616,https://doi.org/10.1016/j.ceramint.2014.03.083,ESV,"mp-4019,mp-556003,mp-1205364,mp-3442,mp-754701,mp-5827", icsd-167888 icsd-62149 icsd-97828 icsd-167809 icsd-163663 icsd-174127 icsd-94568 icsd-85101 icsd-96258 icsd-162909 icsd-185445 icsd-162916 icsd-162917 icsd-157115 icsd-185443 icsd-185446 icsd-162913 icsd-162908 icsd-163662 icsd-163528 icsd-185452 icsd-16688 icsd-71915 icsd-186224 icsd-185444 icsd-189135 icsd-162918 icsd-162912 icsd-71916 icsd-180956 icsd-74215 icsd-185454 icsd-162914 icsd-74214 icsd-193648 icsd-93082 icsd-153172 icsd-185451 icsd-150420 icsd-74212 icsd-185449 icsd-162911 icsd-51024 icsd-162910 icsd-74213 icsd-37263 icsd-82487 icsd-185447 icsd-50364 icsd-185450 icsd-185453 icsd-74216 icsd-162915 icsd-185448 icsd-165801 icsd-38212 icsd-29116 icsd-162920 icsd-162919 icsd-162922 icsd-162921 icsd-162925 icsd-162924 icsd-77060 icsd-153173 icsd-162923 icsd-187293 icsd-165076 icsd-162926 icsd-31865 icsd-187294 icsd-153174 icsd-31864,1.044216667,Ceramics International,0272-8842,2014
3318,Ca0.95Ti0.995O3Eu0.05Al0.005,Ca0.95Ti0.995O3,Eu,3 ,0.05,Al,3 ,0.005,298,616,0.612,0.387,,,,397,397,,,,,616,https://doi.org/10.1016/j.ceramint.2014.03.083,ESV,"mp-4019,mp-556003,mp-1205364,mp-3442,mp-754701,mp-5827", icsd-167888 icsd-62149 icsd-97828 icsd-167809 icsd-163663 icsd-174127 icsd-94568 icsd-85101 icsd-96258 icsd-162909 icsd-185445 icsd-162916 icsd-162917 icsd-157115 icsd-185443 icsd-185446 icsd-162913 icsd-162908 icsd-163662 icsd-163528 icsd-185452 icsd-16688 icsd-71915 icsd-186224 icsd-185444 icsd-189135 icsd-162918 icsd-162912 icsd-71916 icsd-180956 icsd-74215 icsd-185454 icsd-162914 icsd-74214 icsd-193648 icsd-93082 icsd-153172 icsd-185451 icsd-150420 icsd-74212 icsd-185449 icsd-162911 icsd-51024 icsd-162910 icsd-74213 icsd-37263 icsd-82487 icsd-185447 icsd-50364 icsd-185450 icsd-185453 icsd-74216 icsd-162915 icsd-185448 icsd-165801 icsd-38212 icsd-29116 icsd-162920 icsd-162919 icsd-162922 icsd-162921 icsd-162925 icsd-162924 icsd-77060 icsd-153173 icsd-162923 icsd-187293 icsd-165076 icsd-162926 icsd-31865 icsd-187294 icsd-153174 icsd-31864,1.026825428,Ceramics International,0272-8842,2014
3319,Ca0.95Ti0.99O3Eu0.05Al0.01,Ca0.95Ti0.99O3,Eu,3 ,0.05,Al,3 ,0.01,298,616,0.616,0.383,,,,397,397,,,,,616,https://doi.org/10.1016/j.ceramint.2014.03.083,ESV,"mp-4019,mp-556003,mp-1205364,mp-3442,mp-754701,mp-5827", icsd-167888 icsd-62149 icsd-97828 icsd-167809 icsd-163663 icsd-174127 icsd-94568 icsd-85101 icsd-96258 icsd-162909 icsd-185445 icsd-162916 icsd-162917 icsd-157115 icsd-185443 icsd-185446 icsd-162913 icsd-162908 icsd-163662 icsd-163528 icsd-185452 icsd-16688 icsd-71915 icsd-186224 icsd-185444 icsd-189135 icsd-162918 icsd-162912 icsd-71916 icsd-180956 icsd-74215 icsd-185454 icsd-162914 icsd-74214 icsd-193648 icsd-93082 icsd-153172 icsd-185451 icsd-150420 icsd-74212 icsd-185449 icsd-162911 icsd-51024 icsd-162910 icsd-74213 icsd-37263 icsd-82487 icsd-185447 icsd-50364 icsd-185450 icsd-185453 icsd-74216 icsd-162915 icsd-185448 icsd-165801 icsd-38212 icsd-29116 icsd-162920 icsd-162919 icsd-162922 icsd-162921 icsd-162925 icsd-162924 icsd-77060 icsd-153173 icsd-162923 icsd-187293 icsd-165076 icsd-162926 icsd-31865 icsd-187294 icsd-153174 icsd-31864,1.026912499,Ceramics International,0272-8842,2014
3320,Ca0.95Ti0.97O3Eu0.05Al0.03,Ca0.95Ti0.97O3,Eu,3 ,0.05,Al,3 ,0.03,298,616,0.617,0.383,7,,,397,397,,,,,616,https://doi.org/10.1016/j.ceramint.2014.03.083,ESV,"mp-4019,mp-556003,mp-1205364,mp-3442,mp-754701,mp-5827", icsd-167888 icsd-62149 icsd-97828 icsd-167809 icsd-163663 icsd-174127 icsd-94568 icsd-85101 icsd-96258 icsd-162909 icsd-185445 icsd-162916 icsd-162917 icsd-157115 icsd-185443 icsd-185446 icsd-162913 icsd-162908 icsd-163662 icsd-163528 icsd-185452 icsd-16688 icsd-71915 icsd-186224 icsd-185444 icsd-189135 icsd-162918 icsd-162912 icsd-71916 icsd-180956 icsd-74215 icsd-185454 icsd-162914 icsd-74214 icsd-193648 icsd-93082 icsd-153172 icsd-185451 icsd-150420 icsd-74212 icsd-185449 icsd-162911 icsd-51024 icsd-162910 icsd-74213 icsd-37263 icsd-82487 icsd-185447 icsd-50364 icsd-185450 icsd-185453 icsd-74216 icsd-162915 icsd-185448 icsd-165801 icsd-38212 icsd-29116 icsd-162920 icsd-162919 icsd-162922 icsd-162921 icsd-162925 icsd-162924 icsd-77060 icsd-153173 icsd-162923 icsd-187293 icsd-165076 icsd-162926 icsd-31865 icsd-187294 icsd-153174 icsd-31864,1.03270276,Ceramics International,0272-8842,2014
3321,Ca0.95Ti0.95O3Eu0.05Al0.05,Ca0.95Ti0.95O3,Eu,3 ,0.05,Al,3 ,0.05,298,616,0.609,0.39,,,,397,397,,,,,616,https://doi.org/10.1016/j.ceramint.2014.03.083,ESV,"mp-4019,mp-556003,mp-1205364,mp-3442,mp-754701,mp-5827", icsd-167888 icsd-62149 icsd-97828 icsd-167809 icsd-163663 icsd-174127 icsd-94568 icsd-85101 icsd-96258 icsd-162909 icsd-185445 icsd-162916 icsd-162917 icsd-157115 icsd-185443 icsd-185446 icsd-162913 icsd-162908 icsd-163662 icsd-163528 icsd-185452 icsd-16688 icsd-71915 icsd-186224 icsd-185444 icsd-189135 icsd-162918 icsd-162912 icsd-71916 icsd-180956 icsd-74215 icsd-185454 icsd-162914 icsd-74214 icsd-193648 icsd-93082 icsd-153172 icsd-185451 icsd-150420 icsd-74212 icsd-185449 icsd-162911 icsd-51024 icsd-162910 icsd-74213 icsd-37263 icsd-82487 icsd-185447 icsd-50364 icsd-185450 icsd-185453 icsd-74216 icsd-162915 icsd-185448 icsd-165801 icsd-38212 icsd-29116 icsd-162920 icsd-162919 icsd-162922 icsd-162921 icsd-162925 icsd-162924 icsd-77060 icsd-153173 icsd-162923 icsd-187293 icsd-165076 icsd-162926 icsd-31865 icsd-187294 icsd-153174 icsd-31864,1.027975314,Ceramics International,0272-8842,2014
3322,Ca9NaZnP7O28Eu0.018,Ca9NaZnP7O28,Eu,3 ,0.018,,,,298,616,0.326,0.225,,,,378,378,,,,,616,https://doi.org/10.1016/j.dyepig.2017.12.026,ESV,mp-1221168,,1.391448245,Dyes and Pigments,0143-7208,2018
3323,Ca9NaZnP7O28Eu0.036,Ca9NaZnP7O28,Eu,3 ,0.036,,,,298,616,0.293,0.241,,,,378,378,,,,,616,https://doi.org/10.1016/j.dyepig.2017.12.026,ESV,mp-1221168,,1.395480516,Dyes and Pigments,0143-7208,2018
3324,Ca9NaZnP7O28Eu0.054,Ca9NaZnP7O28,Eu,3 ,0.054,,,,298,616,0.368,0.265,,,,378,378,,,,,616,https://doi.org/10.1016/j.dyepig.2017.12.026,ESV,mp-1221168,,1.400261533,Dyes and Pigments,0143-7208,2018
3325,Ca9NaZnP7O28Eu0.072,Ca9NaZnP7O28,Eu,3 ,0.072,,,,298,616,0.455,0.282,,,,378,378,,,,,616,https://doi.org/10.1016/j.dyepig.2017.12.026,ESV,mp-1221168,,1.405610354,Dyes and Pigments,0143-7208,2018
3326,Ca9NaZnP7O28Eu0.09,Ca9NaZnP7O28,Eu,3 ,0.09,,,,298,616,0.542,0.314,,,,378,378,,,,,616,https://doi.org/10.1016/j.dyepig.2017.12.026,ESV,mp-1221168,,1.412011965,Dyes and Pigments,0143-7208,2018
3327,Ca9NaZnP7O28Eu0.072Tb0.027,Ca9NaZnP7O28,Eu,3 ,0.072,Tb,3 ,0.027,298,616,0.439,0.309,,,,378,,,,6.42036838,2632500,543,https://doi.org/10.1016/j.dyepig.2017.12.026,ESV,mp-1221168,,1.201822842,Dyes and Pigments,0143-7208,2018
3328,Ca9NaZnP7O28Eu0.072Tb0.054,Ca9NaZnP7O28,Eu,3 ,0.072,Tb,3 ,0.054,298,616,0.427,0.345,,,,378,,,,6.387229606,2439100,543,https://doi.org/10.1016/j.dyepig.2017.12.026,ESV,mp-1221168,,1.013710933,Dyes and Pigments,0143-7208,2018
3329,Ca9NaZnP7O28Eu0.072Tb0.081,Ca9NaZnP7O28,Eu,3 ,0.072,Tb,3 ,0.081,298,616,0.401,0.361,,,500,378,,,,6.364044179,2312300,543,https://doi.org/10.1016/j.dyepig.2017.12.026,ESV,mp-1221168,,1.042963441,Dyes and Pigments,0143-7208,2018
3330,Ca9NaZnP7O28Eu0.072Tb0.081,Ca9NaZnP7O28,Eu,3 ,0.072,Tb,3 ,0.081,325,616,,,,,,378,,,,6.313656347,2059000,543,https://doi.org/10.1016/j.dyepig.2017.12.026,ESV,mp-1221168,,1.005156504,Dyes and Pigments,0143-7208,2018
3331,Ca9NaZnP7O28Eu0.072Tb0.081,Ca9NaZnP7O28,Eu,3 ,0.072,Tb,3 ,0.081,350,616,,,,,,378,,,,6.308564414,2035000,543,https://doi.org/10.1016/j.dyepig.2017.12.026,ESV,mp-1221168,,1.012355091,Dyes and Pigments,0143-7208,2018
3332,Ca9NaZnP7O28Eu0.072Tb0.081,Ca9NaZnP7O28,Eu,3 ,0.072,Tb,3 ,0.081,375,616,,,,,,378,,,,6.31302311,2056000,543,https://doi.org/10.1016/j.dyepig.2017.12.026,ESV,mp-1221168,,0.991376696,Dyes and Pigments,0143-7208,2018
3333,Ca9NaZnP7O28Eu0.072Tb0.081,Ca9NaZnP7O28,Eu,3 ,0.072,Tb,3 ,0.081,400,616,,,,,,378,,,,6.306639441,2026000,543,https://doi.org/10.1016/j.dyepig.2017.12.026,ESV,mp-1221168,,1.013178329,Dyes and Pigments,0143-7208,2018
3334,Ca9NaZnP7O28Eu0.072Tb0.081,Ca9NaZnP7O28,Eu,3 ,0.072,Tb,3 ,0.081,425,616,,,,,,378,,,,6.307067951,2028000,543,https://doi.org/10.1016/j.dyepig.2017.12.026,ESV,mp-1221168,,1.016193228,Dyes and Pigments,0143-7208,2018
3335,Ca9NaZnP7O28Eu0.072Tb0.081,Ca9NaZnP7O28,Eu,3 ,0.072,Tb,3 ,0.081,450,616,,,,,,378,,,,6.311541958,2049000,543,https://doi.org/10.1016/j.dyepig.2017.12.026,ESV,mp-1221168,,0.989499812,Dyes and Pigments,0143-7208,2018
3336,Ca9NaZnP7O28Eu0.072Tb0.081,Ca9NaZnP7O28,Eu,3 ,0.072,Tb,3 ,0.081,475,616,,,,,,378,,,,6.301464073,2002000,543,https://doi.org/10.1016/j.dyepig.2017.12.026,ESV,mp-1221168,,1.034679669,Dyes and Pigments,0143-7208,2018
3337,Ca9NaZnP7O28Eu0.072Tb0.108,Ca9NaZnP7O28,Eu,3 ,0.072,Tb,3 ,0.108,298,543,0.373,0.389,,,,378,,,,6.339292403,2184200,543,https://doi.org/10.1016/j.dyepig.2017.12.026,ESV,mp-1221168,,1.023618789,Dyes and Pigments,0143-7208,2018
3338,Ca9NaZnP7O28Eu0.072Tb0.135,Ca9NaZnP7O28,Eu,3 ,0.072,Tb,3 ,0.135,298,543,0.408,0.434,,,,378,,,,6.311096626,2046900,543,https://doi.org/10.1016/j.dyepig.2017.12.026,ESV,mp-1221168,,0.992275657,Dyes and Pigments,0143-7208,2018
3339,Ca9NaZnP7O28Eu0.072Tb0.162,Ca9NaZnP7O28,Eu,3 ,0.072,Tb,3 ,0.162,298,543,0.38,0.438,,,,378,,,,6.302871836,2008500,543,https://doi.org/10.1016/j.dyepig.2017.12.026,ESV,mp-1221168,,1.014728826,Dyes and Pigments,0143-7208,2018
3340,CaZrO3Eu0.05,CaZrO3,Eu,3 ,0.05,,,,298,614,0.6386,0.3611,,,,395,,,,,,,https://doi.org/10.1007/s10854-018-0505-z,SN,"mp-4571,mp-776024,mp-542112", icsd-130053 icsd-183757 icsd-239370 icsd-167889 icsd-97465 icsd-37264 icsd-183758 icsd-97463 icsd-97466 icsd-97464 icsd-29003 icsd-56094,0.995200319,Journal of Materials Science: Materials in Electronics,0957-4522,2018
3341,CaZrO3Bi0.009,CaZrO3,Bi,3 ,0.009,,,,298,390,0.1612,0.0254,,,,310,,,,,,,https://doi.org/10.1007/s10854-018-0505-z,SN,"mp-4571,mp-776024,mp-542112", icsd-130053 icsd-183757 icsd-239370 icsd-167889 icsd-97465 icsd-37264 icsd-183758 icsd-97463 icsd-97466 icsd-97464 icsd-29003 icsd-56094,1.238358388,Journal of Materials Science: Materials in Electronics,0957-4522,2018
3342,CaZrO3Eu0.01Bi0.009,CaZrO3,Eu,3 ,0.01,Bi,3 ,0.009,298,390,0.2174,0.071,,,,310,,,,,,,https://doi.org/10.1007/s10854-018-0505-z,SN,"mp-4571,mp-776024,mp-542112", icsd-130053 icsd-183757 icsd-239370 icsd-167889 icsd-97465 icsd-37264 icsd-183758 icsd-97463 icsd-97466 icsd-97464 icsd-29003 icsd-56094,1.270170299,Journal of Materials Science: Materials in Electronics,0957-4522,2018
3343,CaZrO3Eu0.02Bi0.009,CaZrO3,Eu,3 ,0.02,Bi,3 ,0.009,298,390,0.2518,0.0996,,,,310,,,,,,,https://doi.org/10.1007/s10854-018-0505-z,SN,"mp-4571,mp-776024,mp-542112", icsd-130053 icsd-183757 icsd-239370 icsd-167889 icsd-97465 icsd-37264 icsd-183758 icsd-97463 icsd-97466 icsd-97464 icsd-29003 icsd-56094,1.26823398,Journal of Materials Science: Materials in Electronics,0957-4522,2018
3344,CaZrO3Eu0.03Bi0.009,CaZrO3,Eu,3 ,0.03,Bi,3 ,0.009,298,614,0.2904,0.132,,,,310,,,,,,,https://doi.org/10.1007/s10854-018-0505-z,SN,"mp-4571,mp-776024,mp-542112", icsd-130053 icsd-183757 icsd-239370 icsd-167889 icsd-97465 icsd-37264 icsd-183758 icsd-97463 icsd-97466 icsd-97464 icsd-29003 icsd-56094,0.9806377,Journal of Materials Science: Materials in Electronics,0957-4522,2018
3345,CaZrO3Eu0.04Bi0.009,CaZrO3,Eu,3 ,0.04,Bi,3 ,0.009,298,614,0.3539,0.1735,,,,310,,,,,,,https://doi.org/10.1007/s10854-018-0505-z,SN,"mp-4571,mp-776024,mp-542112", icsd-130053 icsd-183757 icsd-239370 icsd-167889 icsd-97465 icsd-37264 icsd-183758 icsd-97463 icsd-97466 icsd-97464 icsd-29003 icsd-56094,0.98590612,Journal of Materials Science: Materials in Electronics,0957-4522,2018
3346,CaZrO3Eu0.05Bi0.009,CaZrO3,Eu,3 ,0.05,Bi,3 ,0.009,298,614,0.3858,0.1992,,,,310,,,,,,,https://doi.org/10.1007/s10854-018-0505-z,SN,"mp-4571,mp-776024,mp-542112", icsd-130053 icsd-183757 icsd-239370 icsd-167889 icsd-97465 icsd-37264 icsd-183758 icsd-97463 icsd-97466 icsd-97464 icsd-29003 icsd-56094,0.985955613,Journal of Materials Science: Materials in Electronics,0957-4522,2018
3347,CaZrO3Eu0.06Bi0.009,CaZrO3,Eu,3 ,0.06,Bi,3 ,0.009,298,614,0.3906,0.2035,,,,310,,,,,,,https://doi.org/10.1007/s10854-018-0505-z,SN,"mp-4571,mp-776024,mp-542112", icsd-130053 icsd-183757 icsd-239370 icsd-167889 icsd-97465 icsd-37264 icsd-183758 icsd-97463 icsd-97466 icsd-97464 icsd-29003 icsd-56094,0.985973394,Journal of Materials Science: Materials in Electronics,0957-4522,2018
3348,CaZrO3Eu0.01Bi0.009,CaZrO3,Eu,3 ,0.01,Bi,3 ,0.009,298,614,0.6386,0.3611,,,,395,395,,,6.130333768,1350000,614,https://doi.org/10.1007/s10854-018-0505-z,SN,"mp-4571,mp-776024,mp-542112", icsd-130053 icsd-183757 icsd-239370 icsd-167889 icsd-97465 icsd-37264 icsd-183758 icsd-97463 icsd-97466 icsd-97464 icsd-29003 icsd-56094,1.057742415,Journal of Materials Science: Materials in Electronics,0957-4522,2018
3349,CaZrO3Eu0.02Bi0.009,CaZrO3,Eu,3 ,0.02,Bi,3 ,0.009,298,614,0.6386,0.3611,,,,395,395,,,6.120573931,1320000,614,https://doi.org/10.1007/s10854-018-0505-z,SN,"mp-4571,mp-776024,mp-542112", icsd-130053 icsd-183757 icsd-239370 icsd-167889 icsd-97465 icsd-37264 icsd-183758 icsd-97463 icsd-97466 icsd-97464 icsd-29003 icsd-56094,1.079805903,Journal of Materials Science: Materials in Electronics,0957-4522,2018
3350,CaZrO3Eu0.03Bi0.009,CaZrO3,Eu,3 ,0.03,Bi,3 ,0.009,298,614,0.6386,0.3611,,,,395,395,,,6.10720997,1280000,614,https://doi.org/10.1007/s10854-018-0505-z,SN,"mp-4571,mp-776024,mp-542112", icsd-130053 icsd-183757 icsd-239370 icsd-167889 icsd-97465 icsd-37264 icsd-183758 icsd-97463 icsd-97466 icsd-97464 icsd-29003 icsd-56094,1.093377746,Journal of Materials Science: Materials in Electronics,0957-4522,2018
3351,CaZrO3Eu0.04Bi0.009,CaZrO3,Eu,3 ,0.04,Bi,3 ,0.009,298,614,0.6386,0.3611,,,,395,395,,,6.093421685,1240000,614,https://doi.org/10.1007/s10854-018-0505-z,SN,"mp-4571,mp-776024,mp-542112", icsd-130053 icsd-183757 icsd-239370 icsd-167889 icsd-97465 icsd-37264 icsd-183758 icsd-97463 icsd-97466 icsd-97464 icsd-29003 icsd-56094,0.9677345,Journal of Materials Science: Materials in Electronics,0957-4522,2018
3352,CaZrO3Eu0.05Bi0.009,CaZrO3,Eu,3 ,0.05,Bi,3 ,0.009,298,614,0.6386,0.3611,,,,395,395,,,6.086359831,1220000,614,https://doi.org/10.1007/s10854-018-0505-z,SN,"mp-4571,mp-776024,mp-542112", icsd-130053 icsd-183757 icsd-239370 icsd-167889 icsd-97465 icsd-37264 icsd-183758 icsd-97463 icsd-97466 icsd-97464 icsd-29003 icsd-56094,0.997265498,Journal of Materials Science: Materials in Electronics,0957-4522,2018
3353,CaZrO3Eu0.06Bi0.009,CaZrO3,Eu,3 ,0.06,Bi,3 ,0.009,298,614,0.6386,0.3611,,,,395,395,,,6.079181246,1200000,614,https://doi.org/10.1007/s10854-018-0505-z,SN,"mp-4571,mp-776024,mp-542112", icsd-130053 icsd-183757 icsd-239370 icsd-167889 icsd-97465 icsd-37264 icsd-183758 icsd-97463 icsd-97466 icsd-97464 icsd-29003 icsd-56094,0.997569777,Journal of Materials Science: Materials in Electronics,0957-4522,2018
3354,CaZrO3Sm0.03Gd0.02,CaZrO3,Sm,3 ,0.03,Gd,3 ,0.02,298,601,0.532,0.465,,,,409,409,,,,,601,https://doi.org/10.1016/S1002-0721(12)60168-9,SN,"mp-4571,mp-776024,mp-542112", icsd-130053 icsd-183757 icsd-239370 icsd-167889 icsd-97465 icsd-37264 icsd-183758 icsd-97463 icsd-97466 icsd-97464 icsd-29003 icsd-56094,1.007419176,Journal of Rare Earths,1002-0721,2012
3355,Sr9Sc0.6P7O28Eu0.4,Sr9Sc0.6P7O28,Eu,3 ,0.4,,,,298,590,,,,,553,394,394,,,,,590,https://doi.org/10.1016/j.jallcom.2013.10.116,ESV,,,2.042341116,Journal of Alloys and Compounds,0925-8388,2014
3356,Ba2.99CaKP3O12Eu0.01,Ba2.99CaKP3O12,Eu,2 ,0.01,,,,298,460,,,90,,400,365,365,,,2.700522002,501.79,460,https://doi.org/10.1016/j.cej.2018.09.036,ESV,,,1.118544853,Chemical Engineering Journal,1385-8947,2019
3357,Ba2.99Ca0.95KP3O12Eu0.01Mn0.05,Ba2.99Ca0.95KP3O12,Eu,2 ,0.01,Mn,2 ,0.05,298,460,,,,,,365,365,,,2.656768779,453.7,460,https://doi.org/10.1016/j.cej.2018.09.036,ESV,,,1.037226147,Chemical Engineering Journal,1385-8947,2019
3358,Ba2.99Ca0.9KP3O12Eu0.01Mn0.1,Ba2.99Ca0.9KP3O12,Eu,2 ,0.01,Mn,2 ,0.1,298,460,,,,,,365,365,,,2.615181733,412.27,460,https://doi.org/10.1016/j.cej.2018.09.036,ESV,,,1.05165693,Chemical Engineering Journal,1385-8947,2019
3359,Ba2.99Ca0.85KP3O12Eu0.01Mn0.15,Ba2.99Ca0.85KP3O12,Eu,2 ,0.01,Mn,2 ,0.15,298,460,,,,,,365,365,,,2.544725193,350.53,460,https://doi.org/10.1016/j.cej.2018.09.036,ESV,,,1.106954302,Chemical Engineering Journal,1385-8947,2019
3360,Ba2.99Ca0.8KP3O12Eu0.01Mn0.2,Ba2.99Ca0.8KP3O12,Eu,2 ,0.01,Mn,2 ,0.2,298,460,,,65,,,365,365,,,2.437179582,273.64,460,https://doi.org/10.1016/j.cej.2018.09.036,ESV,,,1.08041679,Chemical Engineering Journal,1385-8947,2019
3361,Ba1.8LiGaP4O14Eu0.2,Ba1.8LiGaP4O14,Eu,3 ,0.2,,,,298,595,0.6114,0.3851,67,,430,394,394,,,6.447158031,2800000,595,https://doi.org/10.1039/C9DT03105G,RSC,,,1.083112233,Dalton Transactions,1477-9226,2019
3362,Sr0.95MgP2O7Ce0.04Dy0.01,Sr0.95MgP2O7,Ce,3 ,0.04,Dy,3 ,0.01,298,374,0.335,0.35,,,,300,,,,,,,https://doi.org/10.1016/j.jallcom.2018.12.277,ESV,mp-18469, icsd-280782,1.068648336,Journal of Alloys and Compounds,0925-8388,2019
3363,Sr0.94MgP2O7Ce0.04Dy0.02,Sr0.94MgP2O7,Ce,3 ,0.04,Dy,3 ,0.02,298,573,0.346,0.367,,,,300,,,,,,,https://doi.org/10.1016/j.jallcom.2018.12.277,ESV,mp-18469, icsd-280782,1.084775582,Journal of Alloys and Compounds,0925-8388,2019
3364,Sr0.93MgP2O7Ce0.04Dy0.03,Sr0.93MgP2O7,Ce,3 ,0.04,Dy,3 ,0.03,298,573,0.354,0.368,,,,300,,,,,,,https://doi.org/10.1016/j.jallcom.2018.12.277,ESV,mp-18469, icsd-280782,1.085391714,Journal of Alloys and Compounds,0925-8388,2019
3365,Sr0.92MgP2O7Ce0.04Dy0.04,Sr0.92MgP2O7,Ce,3 ,0.04,Dy,3 ,0.04,298,573,0.361,0.376,,,600,300,,,,,,,https://doi.org/10.1016/j.jallcom.2018.12.277,ESV,mp-18469, icsd-280782,1.16448986,Journal of Alloys and Compounds,0925-8388,2019
3366,Sr0.91MgP2O7Ce0.04Dy0.05,Sr0.91MgP2O7,Ce,3 ,0.04,Dy,3 ,0.05,298,573,0.37,0.383,,,,300,,,,,,,https://doi.org/10.1016/j.jallcom.2018.12.277,ESV,mp-18469, icsd-280782,1.084799948,Journal of Alloys and Compounds,0925-8388,2019
3367,Cd2V2O7,Cd2V2O7,,,,,,,298,420,0.252,0.283,,,,316,316,,,,,420,https://doi.org/10.1016/j.ceramint.2018.02.173,ESV,mp-18740, icsd-24191 icsd-62081,1.437251714,Ceramics International,0272-8842,2018
3368,Cd2V2O7Eu0.02,Cd2V2O7,Eu,3 ,0.02,,,,298,618,0.607,0.387,,,393,375,,,,5.707570176,510000,618,https://doi.org/10.1016/j.ceramint.2018.02.173,ESV,mp-18740, icsd-24191 icsd-62081,0.978432638,Ceramics International,0272-8842,2018
3369,Cd2V2O7Li0.04Eu0.02,Cd2V2O7Li0.04,Eu,3 ,0.02,,,,298,618,0.613,0.382,,,398,375,,,,5.916453949,825000,618,https://doi.org/10.1016/j.ceramint.2018.02.173,ESV,mp-18740, icsd-24191 icsd-62081,1.160649254,Ceramics International,0272-8842,2018
3370,CaZrO3Er0.03,CaZrO3,Er,3 ,0.03,,,,298,548,0.298,0.677,,,,380,380,,,,,548,https://doi.org/10.1016/j.materresbull.2012.06.022,ESV,mp-18740, icsd-24191 icsd-62081,0.985041922,Materials Research Bulletin,0025-5408,2012
3371,CaZrO3Er0.03Ce0.02,CaZrO3,Er,3 ,0.03,Ce,3 ,0.02,298,548,0.284,0.674,,,,380,,,,,,,https://doi.org/10.1016/j.materresbull.2012.06.022,ESV,mp-18740, icsd-24191 icsd-62081,1.002499789,Materials Research Bulletin,0025-5408,2012
3372,Ba2Y1.6La4Si6O26Eu2.4,Ba2Y1.6La4Si6O26,Eu,3 ,2.4,,,,298,617,,,53.43,,,397,397,,,,,617,https://doi.org/10.1016/j.jallcom.2019.02.229,ESV,,,1.350644206,Journal of Alloys and Compounds,0925-8388,2019
3373,Ba2Y3.2La2.4Si6O26Eu2.4,Ba2Y3.2La2.4Si6O26,Eu,3 ,2.4,,,,298,617,0.6427,0.3567,67.46,,473,397,397,,,6.068185862,1170000,617,https://doi.org/10.1016/j.jallcom.2019.02.229,ESV,,,1.067718278,Journal of Alloys and Compounds,0925-8388,2019
3374,Ba2Y4La1.6Si6O26Eu2.4,Ba2Y4La1.6Si6O26,Eu,3 ,2.4,,,,298,617,,,47.6,,,397,397,,,,,617,https://doi.org/10.1016/j.jallcom.2019.02.229,ESV,,,1.73388153,Journal of Alloys and Compounds,0925-8388,2019
3375,Sr1.95Mg3P4O15Eu0.05,Sr1.95Mg3P4O15,Eu,3 ,0.05,,,,298,589,0.5759,0.3736,,,,393,393,,,,,589,https://doi.org/10.1111/jace.15334,Wiley,,,0.99596835,Journal of the American Ceramic Society,0002-7820,2017
3376,Sr1.9Mg3P4O15Eu0.1,Sr1.9Mg3P4O15,Eu,3 ,0.1,,,,298,589,0.5836,0.3758,,,,393,393,463,,,,589,https://doi.org/10.1111/jace.15334,Wiley,,,0.998781611,Journal of the American Ceramic Society,0002-7820,2017
3377,Sr1.85Mg3P4O15Eu0.15,Sr1.85Mg3P4O15,Eu,3 ,0.15,,,,298,589,0.5868,0.3662,,,,393,393,,,,,589,https://doi.org/10.1111/jace.15334,Wiley,,,0.996973333,Journal of the American Ceramic Society,0002-7820,2017
3378,Sr1.8Mg3P4O15Eu0.2,Sr1.8Mg3P4O15,Eu,3 ,0.2,,,,298,589,0.5772,0.3823,,,,393,393,,,,,589,https://doi.org/10.1111/jace.15334,Wiley,,,0.996265294,Journal of the American Ceramic Society,0002-7820,2017
3379,Sr1.75Mg3P4O15Eu0.25,Sr1.75Mg3P4O15,Eu,3 ,0.25,,,,298,589,0.5915,0.3779,,,,393,393,,,,,589,https://doi.org/10.1111/jace.15334,Wiley,,,0.997833054,Journal of the American Ceramic Society,0002-7820,2017
3380,Sr1.7Mg3P4O15Eu0.3,Sr1.7Mg3P4O15,Eu,3 ,0.3,,,,298,589,0.5839,0.3656,,,,393,393,,,,,589,https://doi.org/10.1111/jace.15334,Wiley,,,0.999958481,Journal of the American Ceramic Society,0002-7820,2017
3381,Sr1.65Mg3P4O15Eu0.35,Sr1.65Mg3P4O15,Eu,3 ,0.35,,,,298,589,0.5742,0.3753,,,,393,393,,,,,589,https://doi.org/10.1111/jace.15334,Wiley,,,1.002603983,Journal of the American Ceramic Society,0002-7820,2017
3382,Sr1.6Mg3P4O15Eu0.4,Sr1.6Mg3P4O15,Eu,3 ,0.4,,,,298,589,0.5846,0.3603,,,405,393,393,,,,,589,https://doi.org/10.1111/jace.15334,Wiley,,,1.010084882,Journal of the American Ceramic Society,0002-7820,2017
3383,Sr1.2Mg3P4O15Li0.4Eu0.4,Sr1.2Mg3P4O15Li0.4,Eu,3 ,0.4,,,,298,589,0.5882,0.3669,,,435,393,,,,,,,https://doi.org/10.1111/jace.15334,Wiley,,,0.990727614,Journal of the American Ceramic Society,0002-7820,2017
3384,Sr1.2Mg3P4O15Na0.4Eu0.4,Sr1.2Mg3P4O15Na0.4,Eu,3 ,0.4,,,,298,589,0.591,0.3661,,,445,393,,,,,,,https://doi.org/10.1111/jace.15334,Wiley,,,0.992471813,Journal of the American Ceramic Society,0002-7820,2017
3385,Sr1.2Mg3P4O15K0.4Eu0.4,Sr1.2Mg3P4O15K0.4,Eu,3 ,0.4,,,,298,589,0.595,0.3662,,,440,393,,,,,,,https://doi.org/10.1111/jace.15334,Wiley,,,1.011933606,Journal of the American Ceramic Society,0002-7820,2017
3386,Sr1.6Mg3P3.6Si0.4O15Eu0.4,Sr1.6Mg3P3.6Si0.4O15,Eu,3 ,0.4,,,,298,589,0.5939,0.3673,,,460,393,,,,,,,https://doi.org/10.1111/jace.15334,Wiley,,,0.990945659,Journal of the American Ceramic Society,0002-7820,2017
3387,Sr1.4Mg3P4O15Eu0.4,Sr1.4Mg3P4O15,Eu,3 ,0.4,,,,298,589,0.5869,0.3669,,,470,393,,,,,,,https://doi.org/10.1111/jace.15334,Wiley,,,0.99358783,Journal of the American Ceramic Society,0002-7820,2017
3388,Sr1.55Mg3P4O15Eu0.45,Sr1.55Mg3P4O15,Eu,3 ,0.45,,,,298,589,0.5933,0.3662,,,,393,393,,,,,589,https://doi.org/10.1111/jace.15334,Wiley,,,1.00769206,Journal of the American Ceramic Society,0002-7820,2017
3389,Sr1.5Mg3P4O15Eu0.5,Sr1.5Mg3P4O15,Eu,3 ,0.5,,,,298,589,0.5951,0.3644,,,,393,393,,,,,589,https://doi.org/10.1111/jace.15334,Wiley,,,1.012103971,Journal of the American Ceramic Society,0002-7820,2017
3398,CaSb2O6Bi0.75,CaSb2O6,Bi,3 ,0.75,,,,298,437,0.1505,0.049,,,,336,336,,,2.463892989,291,437,https://doi.org/10.1016/j.mssp.2015.09.015,ESV,"mp-9125,mvc-1657", icsd-74539,1.489619924,Materials Science in Semiconductor Processing,1369-8001,2016
3399,CaSb2O6Li0.75Bi0.75,CaSb2O6Li0.75,Bi,3 ,0.75,,,,298,437,0.1495,0.0529,,,,336,336,,,2.26245109,183,437,https://doi.org/10.1016/j.mssp.2015.09.015,ESV,"mp-9125,mvc-1657", icsd-74539,1.118070772,Materials Science in Semiconductor Processing,1369-8001,2016
3400,CaSb2O6Na0.75Bi0.75,CaSb2O6Na0.75,Bi,3 ,0.75,,,,298,437,0.1497,0.0509,,,,336,336,,,2.408239965,256,437,https://doi.org/10.1016/j.mssp.2015.09.015,ESV,"mp-9125,mvc-1657", icsd-74539,1.18594693,Materials Science in Semiconductor Processing,1369-8001,2016
3401,CaSb2O6K0.75Bi0.75,CaSb2O6K0.75,Bi,3 ,0.75,,,,298,437,0.1496,0.0518,,,,336,336,,,2.354108439,226,437,https://doi.org/10.1016/j.mssp.2015.09.015,ESV,"mp-9125,mvc-1657", icsd-74539,1.195754647,Materials Science in Semiconductor Processing,1369-8001,2016
3402,Zn0.9WO4Li0.05Tb0.05,Zn0.9WO4Li0.05,Tb,3 ,0.05,,,,298,545,0.25,0.365,,,,272,272,,,5.555094449,359000,545,https://doi.org/10.1016/j.ijleo.2013.03.067,ESV,"mp-18918,mp-545622,mp-1205356,mp-645124,mp-1205368", icsd-166209 icsd-162236 icsd-186161 icsd-166215 icsd-22348 icsd-186162 icsd-87933 icsd-162678 icsd-166211 icsd-156483 icsd-166208 icsd-156482 icsd-166213 icsd-162682 icsd-162681 icsd-166210 icsd-166214 icsd-162683 icsd-166216 icsd-166212 icsd-162680 icsd-162234 icsd-162235 icsd-162679 icsd-84540 icsd-162237 icsd-162238,1.100615787,Optik,0030-4026,2013
3403,Zn0.9WO4Na0.05Tb0.05,Zn0.9WO4Na0.05,Tb,3 ,0.05,,,,298,545,0.24,0.335,,,,272,272,,,5.424881637,266000,545,https://doi.org/10.1016/j.ijleo.2013.03.067,ESV,"mp-18918,mp-545622,mp-1205356,mp-645124,mp-1205368", icsd-166209 icsd-162236 icsd-186161 icsd-166215 icsd-22348 icsd-186162 icsd-87933 icsd-162678 icsd-166211 icsd-156483 icsd-166208 icsd-156482 icsd-166213 icsd-162682 icsd-162681 icsd-166210 icsd-166214 icsd-162683 icsd-166216 icsd-166212 icsd-162680 icsd-162234 icsd-162235 icsd-162679 icsd-84540 icsd-162237 icsd-162238,1.039350752,Optik,0030-4026,2013
3404,Zn0.9WO4K0.05Tb0.05,Zn0.9WO4K0.05,Tb,3 ,0.05,,,,298,545,0.3,0.395,,,,272,272,,,5,100000,545,https://doi.org/10.1016/j.ijleo.2013.03.067,ESV,"mp-18918,mp-545622,mp-1205356,mp-645124,mp-1205368", icsd-166209 icsd-162236 icsd-186161 icsd-166215 icsd-22348 icsd-186162 icsd-87933 icsd-162678 icsd-166211 icsd-156483 icsd-166208 icsd-156482 icsd-166213 icsd-162682 icsd-162681 icsd-166210 icsd-166214 icsd-162683 icsd-166216 icsd-166212 icsd-162680 icsd-162234 icsd-162235 icsd-162679 icsd-84540 icsd-162237 icsd-162238,0.975289329,Optik,0030-4026,2013
3405,Zn0.925WO4Tb0.05,Zn0.925WO4,Tb,3 ,0.05,,,,298,545,0.295,0.4,,,,272,272,,,5.572871602,374000,545,https://doi.org/10.1016/j.ijleo.2013.03.067,ESV,"mp-18918,mp-545622,mp-1205356,mp-645124,mp-1205368", icsd-166209 icsd-162236 icsd-186161 icsd-166215 icsd-22348 icsd-186162 icsd-87933 icsd-162678 icsd-166211 icsd-156483 icsd-166208 icsd-156482 icsd-166213 icsd-162682 icsd-162681 icsd-166210 icsd-166214 icsd-162683 icsd-166216 icsd-166212 icsd-162680 icsd-162234 icsd-162235 icsd-162679 icsd-84540 icsd-162237 icsd-162238,1.027605684,Optik,0030-4026,2013
3406,LaMgAl10.89O19Cr0.11,LaMgAl10.89O19,Cr,3 ,0.11,,,,298,696,,,,,,419,419,,,6.471291711,2960000,696,https://doi.org/10.1016/j.materresbull.2015.09.031,ESV,,,1.00931715,Materials Research Bulletin,0025-5408,2016
3407,La0.99MgAl10.89O19Cr0.11Nd0.01,La0.99MgAl10.89O19,Cr,3 ,0.11,Nd,3,0.01,298,696,,,,,,419,419,,,6.409933123,2570000,696,https://doi.org/10.1016/j.materresbull.2015.09.031,ESV,,,1.147435404,Materials Research Bulletin,0025-5408,2016
3408,La0.97MgAl10.89O19Cr0.11Nd0.03,La0.97MgAl10.89O19,Cr,3 ,0.11,Nd,3,0.03,298,696,,,,,,419,419,,,6.369215857,2340000,696,https://doi.org/10.1016/j.materresbull.2015.09.031,ESV,,,1.019578697,Materials Research Bulletin,0025-5408,2016
3409,La0.94MgAl10.89O19Cr0.11Nd0.06,La0.94MgAl10.89O19,Cr,3 ,0.11,Nd,3,0.06,298,696,,,,,,419,419,,,6.269512944,1860000,696,https://doi.org/10.1016/j.materresbull.2015.09.031,ESV,,,1.059411954,Materials Research Bulletin,0025-5408,2016
3410,La0.91MgAl10.89O19Cr0.11Nd0.09,La0.91MgAl10.89O19,Cr,3 ,0.11,Nd,3,0.09,298,696,,,,,,419,419,,,6.152288344,1420000,696,https://doi.org/10.1016/j.materresbull.2015.09.031,ESV,,,0.982555366,Materials Research Bulletin,0025-5408,2016
3411,La0.88MgAl10.89O19Cr0.11Nd0.12,La0.88MgAl10.89O19,Cr,3 ,0.11,Nd,3,0.12,298,696,,,,,,419,419,,,6.012837225,1030000,696,https://doi.org/10.1016/j.materresbull.2015.09.031,ESV,,,1.012158784,Materials Research Bulletin,0025-5408,2016
3412,KCa0.99GdP2O8Eu0.01,KCa0.99GdP2O8,Eu,2 ,0.01,,,,298,462,0.1669,0.1823,13.2,,573,365,365,,,2.912222057,817,462,https://doi.org/10.1039/C3RA40471D,RSC,,,1.026693502,RSC Advances,2046-2069,2013
3413,KCa0.97GdP2O8Eu0.03,KCa0.97GdP2O8,Eu,2 ,0.03,,,,298,462,,,,,,365,365,,,2.879669206,758,462,https://doi.org/10.1039/C3RA40471D,RSC,,,1.013440533,RSC Advances,2046-2069,2013
3414,KCa0.95GdP2O8Eu0.05,KCa0.95GdP2O8,Eu,2 ,0.05,,,,298,462,,,,,,365,365,,,2.831229694,678,462,https://doi.org/10.1039/C3RA40471D,RSC,,,1.007349171,RSC Advances,2046-2069,2013
3415,KCa0.93GdP2O8Eu0.07,KCa0.93GdP2O8,Eu,2 ,0.07,,,,298,462,,,,,,365,365,,,2.800029359,631,462,https://doi.org/10.1039/C3RA40471D,RSC,,,1.000373695,RSC Advances,2046-2069,2013
3416,KCa0.9GdP2O8Eu0.1,KCa0.9GdP2O8,Eu,2 ,0.1,,,,298,462,,,,,,365,365,,,2.756636108,571,462,https://doi.org/10.1039/C3RA40471D,RSC,,,0.984253566,RSC Advances,2046-2069,2013
3417,KCa0.98GdP2O8Eu0.01Mn0.01,KCa0.98GdP2O8,Eu,2 ,0.01,Mn,2 ,0.01,298,462,0.2042,0.1701,,,,365,,,,,,,https://doi.org/10.1039/C3RA40471D,RSC,,,1.013663388,RSC Advances,2046-2069,2013
3418,KCa0.96GdP2O8Eu0.01Mn0.03,KCa0.96GdP2O8,Eu,2 ,0.01,Mn,2 ,0.03,298,462,0.2314,0.1542,,,,365,,,,,,,https://doi.org/10.1039/C3RA40471D,RSC,,,1.013544991,RSC Advances,2046-2069,2013
3419,KCa0.94GdP2O8Eu0.01Mn0.05,KCa0.94GdP2O8,Eu,2 ,0.01,Mn,2 ,0.05,298,462,0.2291,0.1466,,,,365,,,,,,,https://doi.org/10.1039/C3RA40471D,RSC,,,1.013466203,RSC Advances,2046-2069,2013
3420,KCa0.92GdP2O8Eu0.01Mn0.07,KCa0.92GdP2O8,Eu,2 ,0.01,Mn,2 ,0.07,298,462,0.2518,0.1644,,,,365,,,,,,,https://doi.org/10.1039/C3RA40471D,RSC,,,1.013466572,RSC Advances,2046-2069,2013
3421,KCa0.89GdP2O8Eu0.01Mn0.1,KCa0.89GdP2O8,Eu,2 ,0.01,Mn,2 ,0.1,298,462,0.2726,0.1802,,,,365,,,,,,,https://doi.org/10.1039/C3RA40471D,RSC,,,1.013495149,RSC Advances,2046-2069,2013
3422,Ca8.99CeP7O28Eu0.01,Ca8.99CeP7O28,Eu,2 ,0.01,,,,298,377,,,84,,,320,,,,2.57054294,372,377,https://doi.org/10.1039/C6CP05490K,RSC,,,0.986560601,Physical Chemistry Chemical Physics,1463-9076,2016
3423,Ca8.98CeP7O28Eu0.02,Ca8.98CeP7O28,Eu,2 ,0.02,,,,298,377,,,56,,,320,,,,,,377,https://doi.org/10.1039/C6CP05490K,RSC,,,1.235548475,Physical Chemistry Chemical Physics,1463-9076,2016
3424,Ca8.96CeP7O28Eu0.04,Ca8.96CeP7O28,Eu,2 ,0.04,,,,298,377,,,45,,,320,,,,,,377,https://doi.org/10.1039/C6CP05490K,RSC,,,1.233688031,Physical Chemistry Chemical Physics,1463-9076,2016
3425,Ca8.94CeP7O28Eu0.06,Ca8.94CeP7O28,Eu,2 ,0.06,,,,298,377,,,39,,,320,,,,2.478566496,301,377,https://doi.org/10.1039/C6CP05490K,RSC,,,0.990518873,Physical Chemistry Chemical Physics,1463-9076,2016
3426,Ca8.92CeP7O28Eu0.08,Ca8.92CeP7O28,Eu,2 ,0.08,,,,298,377,,,31,,,320,,,,,,377,https://doi.org/10.1039/C6CP05490K,RSC,,,1.235897569,Physical Chemistry Chemical Physics,1463-9076,2016
3427,Ca8.9CeP7O28Eu0.1,Ca8.9CeP7O28,Eu,2 ,0.1,,,,298,502,,,27,,,320,,,,2.390935107,246,377,https://doi.org/10.1039/C6CP05490K,RSC,,,1.002259298,Physical Chemistry Chemical Physics,1463-9076,2016
3428,Ca8.88CeP7O28Eu0.12,Ca8.88CeP7O28,Eu,2 ,0.12,,,,298,502,,,21,,,320,,,,,,377,https://doi.org/10.1039/C6CP05490K,RSC,,,1.439928861,Physical Chemistry Chemical Physics,1463-9076,2016
3429,Ca8.86CeP7O28Eu0.14,Ca8.86CeP7O28,Eu,2 ,0.14,,,,298,502,,,19,,,320,,,,2.326335861,212,377,https://doi.org/10.1039/C6CP05490K,RSC,,,1.011631585,Physical Chemistry Chemical Physics,1463-9076,2016
3430,Ca8.99CeP7O28Mn0.01,Ca8.99CeP7O28,Mn,2 ,0.01,,,,298,377,,,93,,,320,,,,2.609594409,407,377,https://doi.org/10.1039/C6CP05490K,RSC,,,1.02614038,Physical Chemistry Chemical Physics,1463-9076,2016
3431,Ca8.96CeP7O28Mn0.04,Ca8.96CeP7O28,Mn,2 ,0.04,,,,298,377,,,89,,,320,,,,,,377,https://doi.org/10.1039/C6CP05490K,RSC,,,1.120693854,Physical Chemistry Chemical Physics,1463-9076,2016
3432,Ca8.92CeP7O28Mn0.08,Ca8.92CeP7O28,Mn,2 ,0.08,,,,298,377,,,83,,,320,,,,,,377,https://doi.org/10.1039/C6CP05490K,RSC,,,1.116540729,Physical Chemistry Chemical Physics,1463-9076,2016
3433,Ca8.84CeP7O28Mn0.16,Ca8.84CeP7O28,Mn,2 ,0.16,,,,298,377,,,73,,,320,,,,2.57634135,377,377,https://doi.org/10.1039/C6CP05490K,RSC,,,1.036719029,Physical Chemistry Chemical Physics,1463-9076,2016
3434,Ca8.75CeP7O28Mn0.25,Ca8.75CeP7O28,Mn,2 ,0.25,,,,298,377,,,68,,,320,,,,2.530199698,339,377,https://doi.org/10.1039/C6CP05490K,RSC,,,1.035352479,Physical Chemistry Chemical Physics,1463-9076,2016
3435,Ca8.65CeP7O28Mn0.35,Ca8.65CeP7O28,Mn,2 ,0.35,,,,298,377,,,60,,,320,,,,,,377,https://doi.org/10.1039/C6CP05490K,RSC,,,1.112981358,Physical Chemistry Chemical Physics,1463-9076,2016
3436,Ca8.55CeP7O28Mn0.45,Ca8.55CeP7O28,Mn,2 ,0.45,,,,298,645,,,62,,,320,,,,,,377,https://doi.org/10.1039/C6CP05490K,RSC,,,1.534673317,Physical Chemistry Chemical Physics,1463-9076,2016
3437,Ca8.45CeP7O28Mn0.55,Ca8.45CeP7O28,Mn,2 ,0.55,,,,298,645,,,57,,,320,,,,2.501059262,317,377,https://doi.org/10.1039/C6CP05490K,RSC,,,1.038233016,Physical Chemistry Chemical Physics,1463-9076,2016
3438,Ca8.95CeP7O28Eu0.04Mn0.01,Ca8.95CeP7O28,Eu,2 ,0.04,Mn,2 ,0.01,298,377,0.224,0.337,57,,,320,,,,7.703291378,50500000,645,https://doi.org/10.1039/C6CP05490K,RSC,,,4.341202002,Physical Chemistry Chemical Physics,1463-9076,2016
3439,Ca8.92CeP7O28Eu0.04Mn0.04,Ca8.92CeP7O28,Eu,2 ,0.04,Mn,2 ,0.04,298,377,0.24,0.347,45,,,320,,,,7.72427587,53000000,645,https://doi.org/10.1039/C6CP05490K,RSC,,,4.503849152,Physical Chemistry Chemical Physics,1463-9076,2016
3440,Ca8.88CeP7O28Eu0.04Mn0.08,Ca8.88CeP7O28,Eu,2 ,0.04,Mn,2 ,0.08,298,377,0.333,0.31,42,,,320,,,,7.759667845,57500000,645,https://doi.org/10.1039/C6CP05490K,RSC,,,4.796614021,Physical Chemistry Chemical Physics,1463-9076,2016
3441,Ca8.8CeP7O28Eu0.04Mn0.16,Ca8.8CeP7O28,Eu,2 ,0.04,Mn,2 ,0.16,298,377,0.391,0.291,40,,,320,,,,7.875061263,75000000,645,https://doi.org/10.1039/C6CP05490K,RSC,,,5.935144072,Physical Chemistry Chemical Physics,1463-9076,2016
3442,Ca8.71CeP7O28Eu0.04Mn0.25,Ca8.71CeP7O28,Eu,2 ,0.04,Mn,2 ,0.25,298,377,0.442,0.294,35,,,320,,,,7.886490725,77000000,645,https://doi.org/10.1039/C6CP05490K,RSC,,,6.065261792,Physical Chemistry Chemical Physics,1463-9076,2016
3443,Ca8.61CeP7O28Eu0.04Mn0.35,Ca8.61CeP7O28,Eu,2 ,0.04,Mn,2 ,0.35,298,645,0.472,0.28,35,,,320,,,,7.86923172,74000000,645,https://doi.org/10.1039/C6CP05490K,RSC,,,5.870085212,Physical Chemistry Chemical Physics,1463-9076,2016
3444,Ca8.51CeP7O28Eu0.04Mn0.45,Ca8.51CeP7O28,Eu,2 ,0.04,Mn,2 ,0.45,298,645,0.507,0.292,33,,,320,,,,7.832508913,68000000,645,https://doi.org/10.1039/C6CP05490K,RSC,,,5.479732051,Physical Chemistry Chemical Physics,1463-9076,2016
3445,Ca8.41CeP7O28Eu0.04Mn0.55,Ca8.41CeP7O28,Eu,2 ,0.04,Mn,2 ,0.55,298,645,0.55,0.294,27,,,320,,,,7.806179974,64000000,645,https://doi.org/10.1039/C6CP05490K,RSC,,,5.219496611,Physical Chemistry Chemical Physics,1463-9076,2016
3446,Ca8.95CeP7O28Eu0.04Mn0.01,Ca8.95CeP7O28,Eu,2 ,0.04,Mn,2 ,0.01,298,,0.259,0.412,,,,350,,,,,,,https://doi.org/10.1039/C6CP05490K,RSC,,,0.980813701,Physical Chemistry Chemical Physics,1463-9076,2016
3447,Ca8.92CeP7O28Eu0.04Mn0.04,Ca8.92CeP7O28,Eu,2 ,0.04,Mn,2 ,0.04,298,,0.265,0.417,,,,350,,,,,,,https://doi.org/10.1039/C6CP05490K,RSC,,,0.980727589,Physical Chemistry Chemical Physics,1463-9076,2016
3448,Ca8.88CeP7O28Eu0.04Mn0.08,Ca8.88CeP7O28,Eu,2 ,0.04,Mn,2 ,0.08,298,,0.306,0.393,,,,350,,,,,,,https://doi.org/10.1039/C6CP05490K,RSC,,,0.980594557,Physical Chemistry Chemical Physics,1463-9076,2016
3449,Ca8.8CeP7O28Eu0.04Mn0.16,Ca8.8CeP7O28,Eu,2 ,0.04,Mn,2 ,0.16,298,,0.27,0.424,,,,350,,,,,,,https://doi.org/10.1039/C6CP05490K,RSC,,,0.980427674,Physical Chemistry Chemical Physics,1463-9076,2016
