Repository: silverlight001/ipop-eu-valence-reproduction

# IPOP Eu 发射波长复现、泛化审计与价态建模
> Reproducible machine-learning benchmark for Eu-activated inorganic phosphors, with leakage-aware evaluation and an explicit Eu(II)/Eu(III) comparison.

本项目复现并审计 Jang 等人 2024 年发表于 *Scientific Reports* 的 IPOP 无机荧光粉数据集发射波长模型，重点回答两个问题：

1. 仅使用化学组成和测量条件时，模型在随机划分与真正的材料外推场景中表现如何？
2. 原论文将 Eu²⁺与 Eu³⁺混合训练；显式区分价态后，预测是否更可靠？

项目公开完整代码、固定数据版本、校验哈希、数据处理结果、折划分、逐样本预测、超参数、指标表、图表和中文讨论，目标是让其他研究者可以直接审查、复跑和扩展。

## 一眼看懂核心结论

- IPOP 主表明确提供 `1st dopant valency` 和 `2nd dopant valency`；价态并非从发射峰或化学式猜测。
- 1665 条 Eu 发射样本全部成功回连价态，其中 Eu²⁺ 626 条、Eu³⁺ 1039 条，无缺失或冲突。
- 分价态训练在四种评估协议中均降低总体 MAE，改善 1.415–3.765 nm。

File: data/raw/Inorganic_Phosphor_Optical_Properties_DB_20230908_IPOP_ver3.csv (part 20 of 25)
3,Ba2Bi0.6V3O11Eu0.4,Ba2Bi0.6V3O11,Eu,3,0.4,,,,298,619,,,,,,394,394,465,,6,1000000,619,https://doi.org/10.1016/j.dyepig.2016.04.052,ESV,mp-559941 , icsd-78156,0.979536504,Dyes and Pigments,0143-7208,2016
4,Ba2Bi0.4V3O11Eu0.6,Ba2Bi0.4V3O11,Eu,3,0.6,,,,298,619,0.65,0.35,,,451,394,394,465,,5.982271233,960000,619,https://doi.org/10.1016/j.dyepig.2016.04.052,ESV,mp-559941 , icsd-78156,1.035120852,Dyes and Pigments,0143-7208,2016
5,Ba2Bi0.2V3O11Eu0.8,Ba2Bi0.2V3O11,Eu,3,0.8,,,,298,619,,,,,,394,394,465,,5.755874856,570000,619,https://doi.org/10.1016/j.dyepig.2016.04.052,ESV,mp-559941 , icsd-78156,0.989919239,Dyes and Pigments,0143-7208,2016
6,Ba2V3O11Eu1,Ba2V3O11,Eu,3,1,,,,298,619,,,,,,394,394,465,,5.278753601,190000,619,https://doi.org/10.1016/j.dyepig.2016.04.052,ESV,mp-559941 , icsd-78156,0.968880417,Dyes and Pigments,0143-7208,2016
3450,Ca8.71CeP7O28Eu0.04Mn0.25,Ca8.71CeP7O28,Eu,2 ,0.04,Mn,2 ,0.25,298,,0.351,0.356,,,,350,,,,,,,https://doi.org/10.1039/C6CP05490K,RSC,,,0.98025031,Physical Chemistry Chemical Physics,1463-9076,2016
3451,Ca8.61CeP7O28Eu0.04Mn0.35,Ca8.61CeP7O28,Eu,2 ,0.04,Mn,2 ,0.35,298,,0.369,0.33,,,,350,,,,,,,https://doi.org/10.1039/C6CP05490K,RSC,,,0.980006339,Physical Chemistry Chemical Physics,1463-9076,2016
3452,Ca8.51CeP7O28Eu0.04Mn0.45,Ca8.51CeP7O28,Eu,2 ,0.04,Mn,2 ,0.45,298,,0.404,0.32,,,,350,,,,,,,https://doi.org/10.1039/C6CP05490K,RSC,,,0.97971367,Physical Chemistry Chemical Physics,1463-9076,2016
3453,Ca8.41CeP7O28Eu0.04Mn0.55,Ca8.41CeP7O28,Eu,2 ,0.04,Mn,2 ,0.55,298,,0.46,0.331,,,,350,,,,,,,https://doi.org/10.1039/C6CP05490K,RSC,,,0.979373144,Physical Chemistry Chemical Physics,1463-9076,2016
3454,RbCaGdP2O8Ce0.1,RbCaGdP2O8,Ce,3 ,0.1,,,,298,408,0.1701,0.0294,82.77,,,334,334,285,,1.654080235,45.09,408,https://doi.org/10.1016/j.optmat.2016.02.026,ESV,,,1.043084934,Optical Materials,0925-3467,2016
3455,RbCaGdP2O8Ce0.1Mn0.16,RbCaGdP2O8,Ce,3 ,0.1,Mn,2 ,0.16,298,408,0.2883,0.272,46.62,,,334,334,285,,1.627058464,42.37,408,https://doi.org/10.1016/j.optmat.2016.02.026,ESV,,,1.088841549,Optical Materials,0925-3467,2016
3456,RbCaGdP2O8Ce0.1Mn0.25,RbCaGdP2O8,Ce,3 ,0.1,Mn,2 ,0.25,298,408,0.318,0.3312,34.06,,,334,334,285,,1.422097163,26.43,408,https://doi.org/10.1016/j.optmat.2016.02.026,ESV,,,1.107540354,Optical Materials,0925-3467,2016
3457,RbCaGdP2O8Ce0.1Mn0.3,RbCaGdP2O8,Ce,3 ,0.1,Mn,2 ,0.3,298,408,0.3509,0.3856,25.22,,,334,334,285,,1.258637283,18.14,408,https://doi.org/10.1016/j.optmat.2016.02.026,ESV,,,1.112036098,Optical Materials,0925-3467,2016
3458,RbCaGdP2O8Ce0.1Mn0.35,RbCaGdP2O8,Ce,3 ,0.1,Mn,2 ,0.35,298,566,0.3766,0.4209,21.49,,,334,334,285,,1.187802639,15.41,408,https://doi.org/10.1016/j.optmat.2016.02.026,ESV,,,1.0948978,Optical Materials,0925-3467,2016
3459,KSrGdP2O8Ce0.04,KSrGdP2O8,Ce,3 ,0.04,,,,298,370,,,96,,,280,280,320,,1.801197834,63.27,370,https://doi.org/10.1039/C2DT31957H,RSC,,,1.068263207,Dalton Transactions,1477-9226,2012
3460,KSrGdP2O8Ce0.04Tb0.03,KSrGdP2O8,Ce,3 ,0.04,Tb,3,0.03,298,370,,,90,,,280,,,,1.675228254,47.34,370,https://doi.org/10.1039/C2DT31957H,RSC,,,1.074450178,Dalton Transactions,1477-9226,2012
3461,KSrGdP2O8Ce0.04Tb0.07,KSrGdP2O8,Ce,3 ,0.04,Tb,3,0.07,298,370,,,91,,,280,,,,,,,https://doi.org/10.1039/C2DT31957H,RSC,,,1.040774038,Dalton Transactions,1477-9226,2012
3462,KSrGdP2O8Ce0.04Tb0.1,KSrGdP2O8,Ce,3 ,0.04,Tb,3,0.1,298,545,,,93,,,280,,,,,,,https://doi.org/10.1039/C2DT31957H,RSC,,,1.003673029,Dalton Transactions,1477-9226,2012
3463,KSrGdP2O8Ce0.04Tb0.13,KSrGdP2O8,Ce,3 ,0.04,Tb,3,0.13,298,545,,,95,,,280,,,,1.458184436,28.72,370,https://doi.org/10.1039/C2DT31957H,RSC,,,1.021755977,Dalton Transactions,1477-9226,2012
3464,KSrGdP2O8Ce0.04Tb0.16,KSrGdP2O8,Ce,3 ,0.04,Tb,3,0.16,298,545,,,95,,,280,,,,,,,https://doi.org/10.1039/C2DT31957H,RSC,,,1.003474039,Dalton Transactions,1477-9226,2012
3465,KSrGdP2O8Ce0.04Tb0.2,KSrGdP2O8,Ce,3 ,0.04,Tb,3,0.2,298,545,,,97,,,280,,,,1.220892249,16.63,370,https://doi.org/10.1039/C2DT31957H,RSC,,,1.02723967,Dalton Transactions,1477-9226,2012
3466,KSrGdP2O8Ce0.04Tb0.25,KSrGdP2O8,Ce,3 ,0.04,Tb,3,0.25,298,545,,,99,,,280,,,,,,,https://doi.org/10.1039/C2DT31957H,RSC,,,1.001019144,Dalton Transactions,1477-9226,2012
3467,KSrGdP2O8Ce0.04Mn0.03,KSrGdP2O8,Ce,3 ,0.04,Mn,2,0.03,298,370,,,74,,,280,,,,,,,https://doi.org/10.1039/C2DT31957H,RSC,,,1.02573881,Dalton Transactions,1477-9226,2012
3468,KSrGdP2O8Ce0.04Mn0.07,KSrGdP2O8,Ce,3 ,0.04,Mn,2,0.07,298,555,,,78,,,280,,,,,,,https://doi.org/10.1039/C2DT31957H,RSC,,,1.01070529,Dalton Transactions,1477-9226,2012
3469,KSrGdP2O8Ce0.04Mn0.12,KSrGdP2O8,Ce,3 ,0.04,Mn,2,0.12,298,555,,,77,,,280,,,,,,,https://doi.org/10.1039/C2DT31957H,RSC,,,1.008307813,Dalton Transactions,1477-9226,2012
3470,KSrGdP2O8Ce0.04Mn0.16,KSrGdP2O8,Ce,3 ,0.04,Mn,2,0.16,298,555,,,80,,,280,,,,,,,https://doi.org/10.1039/C2DT31957H,RSC,,,1.006834242,Dalton Transactions,1477-9226,2012
3471,KSrGdP2O8Ce0.04Mn0.2,KSrGdP2O8,Ce,3 ,0.04,Mn,2,0.2,298,555,,,83,,,280,,,,,,,https://doi.org/10.1039/C2DT31957H,RSC,,,1.005526132,Dalton Transactions,1477-9226,2012
3472,KSrGdP2O8Ce0.04Mn0.25,KSrGdP2O8,Ce,3 ,0.04,Mn,2,0.25,298,555,,,87,,,280,,,,,,,https://doi.org/10.1039/C2DT31957H,RSC,,,1.004167674,Dalton Transactions,1477-9226,2012
3473,KSrGdP2O8Ce0.04Mn0.3,KSrGdP2O8,Ce,3 ,0.04,Mn,2,0.3,298,555,,,85,,,280,,,,,,,https://doi.org/10.1039/C2DT31957H,RSC,,,1.002115901,Dalton Transactions,1477-9226,2012
3474,Ba8.91Sc2Si6O24Ce0.09,Ba8.91Sc2Si6O24,Ce,3 ,0.09,,,,298,390,0.18,0.078,30.3,,,330,,,,,,,https://doi.org/10.1039/C5RA10945K,RSC,mp-558428,,1.732681307,RSC Advances,2046-2069,2015
3475,Ba8.91Sc2Si6O24Eu0.09,Ba8.91Sc2Si6O24,Eu,2,0.09,,,,298,510,0.164,0.349,19.3,,,330,,,,,,,https://doi.org/10.1039/C5RA10945K,RSC,mp-558428,,3.650997623,RSC Advances,2046-2069,2015
3476,Ba8.91Sc1.64Si6O24Ce0.09Mn0.36,Ba8.91Sc1.64Si6O24,Ce,3 ,0.09,Mn,2,0.36,298,390,0.498,0.259,56.7,,,330,,,,,,,https://doi.org/10.1039/C5RA10945K,RSC,mp-558428,,1.617334502,RSC Advances,2046-2069,2015
3477,Ca2SrAl2O6Li0.01Ce0.01,Ca2SrAl2O6Li0.01,Ce,3 ,0.01,,,,298,470,0.229,0.318,33.6,,,355,355,290,,1.651278014,44.8,470,https://doi.org/10.1039/C3DT52832D,RSC,,,1.010895508,Dalton Transactions,1477-9226,2014
3478,Li2SrSiO4Eu0.01Ce0.0025,Li2SrSiO4,Eu,2,0.01,Ce,3 ,0.0025,298,413,0.38,0.35,,,,361,361,,,,,413,https://doi.org/10.1016/j.jlumin.2008.05.021,ESV,mp-1191141, icsd-167334,1.029859722,Journal of Luminescence,0022-2313,2008
3479,Li2SrSiO4Eu0.01Ce0.005,Li2SrSiO4,Eu,2,0.01,Ce,3 ,0.005,298,413,0.32,0.27,,,,361,361,,,,,413,https://doi.org/10.1016/j.jlumin.2008.05.021,ESV,mp-1191141, icsd-167334,1.029895286,Journal of Luminescence,0022-2313,2008
3480,Li2SrSiO4Eu0.01Ce0.0075,Li2SrSiO4,Eu,2,0.01,Ce,3 ,0.0075,298,413,0.3,0.24,,,,361,361,,,,,413,https://doi.org/10.1016/j.jlumin.2008.05.021,ESV,mp-1191141, icsd-167334,1.029929809,Journal of Luminescence,0022-2313,2008
3481,Li2SrSiO4Eu0.01Ce0.01,Li2SrSiO4,Eu,2,0.01,Ce,3 ,0.01,298,413,0.31,0.25,,,,361,361,,,,,413,https://doi.org/10.1016/j.jlumin.2008.05.021,ESV,mp-1191141, icsd-167334,1.0299633,Journal of Luminescence,0022-2313,2008
3482,Ca3.96Si2O7F2Ce0.04,Ca3.96Si2O7F2,Ce,3 ,0.04,,,,298,450,0.24,0.38,,,,330,330,,,,,450,https://doi.org/10.1016/j.matlet.2012.02.095,ESV,mp-560163, icsd-64710,1.051934711,Materials Letters,0167-577X,2012
3483,Ca3.92Si2O7F2Ce0.04Mn0.04,Ca3.92Si2O7F2,Ce,3 ,0.04,Mn,2,0.04,298,450,0.29,0.39,,,,330,,,,,,,https://doi.org/10.1016/j.matlet.2012.02.095,ESV,mp-560163, icsd-64710,1.017428021,Materials Letters,0167-577X,2012
3484,Ca3.88Si2O7F2Ce0.04Mn0.08,Ca3.88Si2O7F2,Ce,3 ,0.04,Mn,2,0.08,298,580,0.35,0.42,,,,330,,,,,,,https://doi.org/10.1016/j.matlet.2012.02.095,ESV,mp-560163, icsd-64710,1.017434878,Materials Letters,0167-577X,2012
3485,Ca3.84Si2O7F2Ce0.04Mn0.12,Ca3.84Si2O7F2,Ce,3 ,0.04,Mn,2,0.12,298,580,0.4,0.44,,,,330,,,,,,,https://doi.org/10.1016/j.matlet.2012.02.095,ESV,mp-560163, icsd-64710,1.02141669,Materials Letters,0167-577X,2012
3486,Ca3.76Si2O7F2Ce0.04Mn0.2,Ca3.76Si2O7F2,Ce,3 ,0.04,Mn,2,0.2,298,580,0.48,0.45,,,,330,,,,,,,https://doi.org/10.1016/j.matlet.2012.02.095,ESV,mp-560163, icsd-64710,1.018735947,Materials Letters,0167-577X,2012
3487,Ca4.437Sr4.5YP7O28Eu0.007,Ca4.437Sr4.5YP7O28,Eu,2,0.007,,,,298,435,0.162,0.098,,,,380,,,,,,,https://doi.org/10.1039/C1JM11018G,RSC,,,1.420111547,Journal of Materials Chemistry,0959-9428,2011
3488,Ca6.237Sr2.7YP7O28Eu0.007,Ca6.237Sr2.7YP7O28,Eu,2,0.007,,,,298,442,0.175,0.134,,,,380,,,,,,,https://doi.org/10.1039/C1JM11018G,RSC,,,1.078600965,Journal of Materials Chemistry,0959-9428,2011
3489,Ca6.687Sr2.25YP7O28Eu0.007,Ca6.687Sr2.25YP7O28,Eu,2,0.007,,,,298,446,0.181,0.154,,,,380,,,,,,,https://doi.org/10.1039/C1JM11018G,RSC,,,1.042708793,Journal of Materials Chemistry,0959-9428,2011
3490,Ca7.137Sr1.8YP7O28Eu0.007,Ca7.137Sr1.8YP7O28,Eu,2,0.007,,,,298,454,0.193,0.189,,,,380,,,,,,,https://doi.org/10.1039/C1JM11018G,RSC,,,0.989783222,Journal of Materials Chemistry,0959-9428,2011
3491,Ca7.587Sr1.35YP7O28Eu0.007,Ca7.587Sr1.35YP7O28,Eu,2,0.007,,,,298,458,0.192,0.2,,,,380,,,,,,,https://doi.org/10.1039/C1JM11018G,RSC,,,0.969965765,Journal of Materials Chemistry,0959-9428,2011
3492,Ca8.037Sr0.9YP7O28Eu0.007,Ca8.037Sr0.9YP7O28,Eu,2,0.007,,,,298,465,0.191,0.21,,,,380,,,,,,,https://doi.org/10.1039/C1JM11018G,RSC,,,0.972069991,Journal of Materials Chemistry,0959-9428,2011
3493,Ca8.487Sr0.45YP7O28Eu0.007,Ca8.487Sr0.45YP7O28,Eu,2,0.007,,,,298,472,0.186,0.25,,,,380,,,,,,,https://doi.org/10.1039/C1JM11018G,RSC,,,0.972369416,Journal of Materials Chemistry,0959-9428,2011
3494,Ca8.937YP7O28Eu0.007,Ca8.937YP7O28,Eu,2,0.007,,,,298,486,0.179,0.301,,,,380,,,,,,,https://doi.org/10.1039/C1JM11018G,RSC,,,1.471151941,Journal of Materials Chemistry,0959-9428,2011
3495,Ca8.487Sr0.45YP7O28Eu0.007,Ca8.487Sr0.45YP7O28,Eu,2,0.007,,,,298,487,0.195,0.329,,,,380,,,,,,,https://doi.org/10.1039/C1JM11018G,RSC,,,0.972999642,Journal of Materials Chemistry,0959-9428,2011
3496,Ca8.037Sr0.9YP7O28Eu0.007,Ca8.037Sr0.9YP7O28,Eu,2,0.007,,,,298,489,0.204,0.338,,,,380,,,,,,,https://doi.org/10.1039/C1JM11018G,RSC,,,0.978823737,Journal of Materials Chemistry,0959-9428,2011
3497,Ca7.587Sr1.35YP7O28Eu0.007,Ca7.587Sr1.35YP7O28,Eu,2,0.007,,,,298,492,0.217,0.353,,,,380,,,,,,,https://doi.org/10.1039/C1JM11018G,RSC,,,0.979639417,Journal of Materials Chemistry,0959-9428,2011
3498,Ca7.137Sr1.8YP7O28Eu0.007,Ca7.137Sr1.8YP7O28,Eu,2,0.007,,,,298,494,0.223,0.369,,,,380,,,,,,,https://doi.org/10.1039/C1JM11018G,RSC,,,0.978483138,Journal of Materials Chemistry,0959-9428,2011
3499,Ca6.687Sr2.25YP7O28Eu0.007,Ca6.687Sr2.25YP7O28,Eu,2,0.007,,,,298,496,0.238,0.383,,,,380,,,,,,,https://doi.org/10.1039/C1JM11018G,RSC,,,0.975363025,Journal of Materials Chemistry,0959-9428,2011
3500,Ca6.237Sr2.7YP7O28Eu0.007,Ca6.237Sr2.7YP7O28,Eu,2,0.007,,,,298,502,0.249,0.413,,,,380,,,,,,,https://doi.org/10.1039/C1JM11018G,RSC,,,0.99781816,Journal of Materials Chemistry,0959-9428,2011
3501,Ca4.437Sr4.5YP7O28Eu0.007,Ca4.437Sr4.5YP7O28,Eu,2,0.007,,,,298,508,0.273,0.459,,,,380,,,,2.996949248,993,508,https://doi.org/10.1039/C1JM11018G,RSC,,,1.183250295,Journal of Materials Chemistry,0959-9428,2011
3502,Ca4.392Sr4.5YP7O28Eu0.007Mn0.005,Ca4.392Sr4.5YP7O28,Eu,2,0.007,Mn,2,0.005,298,508,0.3,0.451,,,,380,,,,2.963787827,920,508,https://doi.org/10.1039/C1JM11018G,RSC,,,1.152837062,Journal of Materials Chemistry,0959-9428,2011
3503,Ca4.347Sr4.5YP7O28Eu0.007Mn0.01,Ca4.347Sr4.5YP7O28,Eu,2,0.007,Mn,2,0.01,298,508,0.321,0.443,,,,380,,,,2.936010796,863,508,https://doi.org/10.1039/C1JM11018G,RSC,,,1.131213541,Journal of Materials Chemistry,0959-9428,2011
3504,Ca4.257Sr4.5YP7O28Eu0.007Mn0.02,Ca4.257Sr4.5YP7O28,Eu,2,0.007,Mn,2,0.02,298,508,0.358,0.431,,,,380,,,,2.843232778,697,508,https://doi.org/10.1039/C1JM11018G,RSC,,,1.051976619,Journal of Materials Chemistry,0959-9428,2011
3505,Ca4.167Sr4.5YP7O28Eu0.007Mn0.03,Ca4.167Sr4.5YP7O28,Eu,2,0.007,Mn,2,0.03,298,632,0.396,0.415,,,,380,,,,2.745074792,556,508,https://doi.org/10.1039/C1JM11018G,RSC,,,1.015965825,Journal of Materials Chemistry,0959-9428,2011
3506,Ca3.987Sr4.5YP7O28Eu0.007Mn0.05,Ca3.987Sr4.5YP7O28,Eu,2,0.007,Mn,2,0.05,298,632,0.462,0.389,,,,380,,,,2.547774705,353,508,https://doi.org/10.1039/C1JM11018G,RSC,,,1.035160132,Journal of Materials Chemistry,0959-9428,2011
3507,Ca3.807Sr4.5YP7O28Eu0.007Mn0.07,Ca3.807Sr4.5YP7O28,Eu,2,0.007,Mn,2,0.07,298,632,0.542,0.368,,,,380,,,,2.324282455,211,508,https://doi.org/10.1039/C1JM11018G,RSC,,,1.063382458,Journal of Materials Chemistry,0959-9428,2011
3508,Ca3.537Sr4.5YP7O28Eu0.007Mn0.1,Ca3.537Sr4.5YP7O28,Eu,2,0.007,Mn,2,0.1,298,632,0.565,0.36,,,,380,,,,1.838219222,68.9,508,https://doi.org/10.1039/C1JM11018G,RSC,,,1.044944869,Journal of Materials Chemistry,0959-9428,2011
3509,Na2CaPO4FEu0.02,Na2CaPO4F,Eu,2,0.02,,,,298,506,,,,,428,390,390,,,,,506,https://doi.org/10.1016/j.jlumin.2011.02.034,ESV,"mp-559376,mp-39260", icsd-158183,1.041348966,Journal of Luminescence,0022-2313,2011
3510,Ba2Zn0.99S3Mn0.01,Ba2Zn0.99S3,Mn,2,0.01,,,,298,625,0.654,0.321,,,,358,358,,,,,625,https://doi.org/10.1088/0022-3727/39/13/011,IOP,"mp-5587,mp-1190623", icsd-653999 icsd-25554 icsd-262215,1.155197558,Journal of Physics D: Applied Physics,0022-3727,2006
3511,Ca2.9925Si2O4N2Eu0.0025,Ca2.9925Si2O4N2,Eu,2,0.0025,,,,298,509,0.25,0.5,,,,330,,,,,,,https://doi.org/10.1364/OE.19.00A331,OSA,,,1.080812469,Optics Express,1094-4087,2011
3512,Ca2.985Si2O4N2Eu0.005,Ca2.985Si2O4N2,Eu,2,0.005,,,,298,510,0.26,0.5,,,,330,,,,,,,https://doi.org/10.1364/OE.19.00A331,OSA,,,1.077052617,Optics Express,1094-4087,2011
3513,Ca2.97Si2O4N2Eu0.01,Ca2.97Si2O4N2,Eu,2,0.01,,,,298,510,0.26,0.51,,,478,330,,,,,,,https://doi.org/10.1364/OE.19.00A331,OSA,,,1.070718296,Optics Express,1094-4087,2011
3514,Ca2.91Si2O4N2Eu0.03,Ca2.91Si2O4N2,Eu,2,0.03,,,,298,511,0.29,0.49,,,,330,,,,,,,https://doi.org/10.1364/OE.19.00A331,OSA,,,1.04185767,Optics Express,1094-4087,2011
3515,Ca2.85Si2O4N2Eu0.05,Ca2.85Si2O4N2,Eu,2,0.05,,,,298,514,0.33,0.51,,,,330,,,,,,,https://doi.org/10.1364/OE.19.00A331,OSA,,,1.022452492,Optics Express,1094-4087,2011
3516,Ca2.79Si2O4N2Eu0.07,Ca2.79Si2O4N2,Eu,2,0.07,,,,298,522,0.35,0.52,,,,330,,,,,,,https://doi.org/10.1364/OE.19.00A331,OSA,,,1.017789995,Optics Express,1094-4087,2011
3517,Ca2.73Si2O4N2Eu0.09,Ca2.73Si2O4N2,Eu,2,0.09,,,,298,553,0.42,0.52,,,,330,,,,,,,https://doi.org/10.1364/OE.19.00A331,OSA,,,1.016195894,Optics Express,1094-4087,2011
3524,Ba1.28Ca0.7SiO4Eu0.02,Ba1.28Ca0.7SiO4,Eu,2,0.02,,,,298,500,0.165,0.248,53,,,390,300,,,,,500,https://doi.org/10.1021/ic501423p,ESV,mp-17612, icsd-291359 icsd-291355 icsd-6246 icsd-28476,1.116453704,Inorganic Chemistry,0020-1669,2014
3525,Ba1.28Ca0.7SiO4Eu0.02,Ba1.28Ca0.7SiO4,Eu,2,0.02,,,,298,500,,,,,,355,,,,2.781755375,605,490,https://doi.org/10.1021/ic501423p,ESV,mp-17612, icsd-291359 icsd-291355 icsd-6246 icsd-28476,1.017614627,Inorganic Chemistry,0020-1669,2014
3526,Ba1.28Ca0.69SiO4Eu0.02Mn0.01,Ba1.28Ca0.69SiO4,Eu,2,0.02,Mn,2,0.01,298,500,0.292,0.352,48,,,390,,,,,,,https://doi.org/10.1021/ic501423p,ESV,mp-17612, icsd-291359 icsd-291355 icsd-6246 icsd-28476,1.102705993,Inorganic Chemistry,0020-1669,2014
3527,Ba1.28Ca0.68SiO4Eu0.02Mn0.02,Ba1.28Ca0.68SiO4,Eu,2,0.02,Mn,2,0.02,298,500,0.345,0.375,43,,,390,,,,,,,https://doi.org/10.1021/ic501423p,ESV,mp-17612, icsd-291359 icsd-291355 icsd-6246 icsd-28476,1.101290612,Inorganic Chemistry,0020-1669,2014
3528,Ba1.28Ca0.68SiO4Eu0.02Mn0.02,Ba1.28Ca0.68SiO4,Eu,2,0.02,Mn,2,0.02,298,,,,,,,355,,,,2.706717782,509,490,https://doi.org/10.1021/ic501423p,ESV,mp-17612, icsd-291359 icsd-291355 icsd-6246 icsd-28476,1.043630263,Inorganic Chemistry,0020-1669,2014
3529,Ba1.28Ca0.67SiO4Eu0.02Mn0.03,Ba1.28Ca0.67SiO4,Eu,2,0.02,Mn,2,0.03,298,610,0.38,0.372,38,,,390,,,,,,,https://doi.org/10.1021/ic501423p,ESV,mp-17612, icsd-291359 icsd-291355 icsd-6246 icsd-28476,0.996815072,Inorganic Chemistry,0020-1669,2014
3530,Ba1.28Ca0.66SiO4Eu0.02Mn0.04,Ba1.28Ca0.66SiO4,Eu,2,0.02,Mn,2,0.04,298,610,0.42,0.378,32,,,390,300,,,,,500,https://doi.org/10.1021/ic501423p,ESV,mp-17612, icsd-291359 icsd-291355 icsd-6246 icsd-28476,1.11581287,Inorganic Chemistry,0020-1669,2014
3531,Ba1.28Ca0.66SiO4Eu0.02Mn0.04,Ba1.28Ca0.66SiO4,Eu,2,0.02,Mn,2,0.04,298,,,,,,,355,,,,2.64246452,439,490,https://doi.org/10.1021/ic501423p,ESV,mp-17612, icsd-291359 icsd-291355 icsd-6246 icsd-28476,1.203463615,Inorganic Chemistry,0020-1669,2014
3532,Ba1.28Ca0.64SiO4Eu0.02Mn0.06,Ba1.28Ca0.64SiO4,Eu,2,0.02,Mn,2,0.06,298,610,0.463,0.372,28,,,390,,,,,,,https://doi.org/10.1021/ic501423p,ESV,mp-17612, icsd-291359 icsd-291355 icsd-6246 icsd-28476,0.996851237,Inorganic Chemistry,0020-1669,2014
3533,Ba1.28Ca0.64SiO4Eu0.02Mn0.06,Ba1.28Ca0.64SiO4,Eu,2,0.02,Mn,2,0.06,298,,,,,,,355,,,,2.589949601,389,490,https://doi.org/10.1021/ic501423p,ESV,mp-17612, icsd-291359 icsd-291355 icsd-6246 icsd-28476,1.18005375,Inorganic Chemistry,0020-1669,2014
3534,Ba1.28Ca0.62SiO4Eu0.02Mn0.08,Ba1.28Ca0.62SiO4,Eu,2,0.02,Mn,2,0.08,298,610,0.499,0.37,20,,,390,,,,,,,https://doi.org/10.1021/ic501423p,ESV,mp-17612, icsd-291359 icsd-291355 icsd-6246 icsd-28476,0.999769898,Inorganic Chemistry,0020-1669,2014
3535,Ba1.28Ca0.6SiO4Eu0.02Mn0.1,Ba1.28Ca0.6SiO4,Eu,2,0.02,Mn,2,0.1,298,610,0.517,0.363,11,,,390,,,,,,,https://doi.org/10.1021/ic501423p,ESV,mp-17612, icsd-291359 icsd-291355 icsd-6246 icsd-28476,0.997331404,Inorganic Chemistry,0020-1669,2014
3536,Ba1.28Ca0.6SiO4Eu0.02Mn0.1,Ba1.28Ca0.6SiO4,Eu,2,0.02,Mn,2,0.1,298,,,,,,,355,,,,2.484299839,305,490,https://doi.org/10.1021/ic501423p,ESV,mp-17612, icsd-291359 icsd-291355 icsd-6246 icsd-28476,1.118352408,Inorganic Chemistry,0020-1669,2014
3537,Ba1.28Ca0.58SiO4Eu0.02Mn0.12,Ba1.28Ca0.58SiO4,Eu,2,0.02,Mn,2,0.12,298,610,0.539,0.361,8,,,390,,,,,,,https://doi.org/10.1021/ic501423p,ESV,mp-17612, icsd-291359 icsd-291355 icsd-6246 icsd-28476,0.999347154,Inorganic Chemistry,0020-1669,2014
3538,Sr8.97ScP7O28Eu0.03,Sr8.97ScP7O28,Eu,2,0.03,,,,298,510,0.385,0.5,,,,365,,,,2.80140371,633,510,https://doi.org/10.1002/ejic.201301216,Wiley,,,1.502765293,European Journal of Inorganic Chemistry,1434-1948,2013
3539,Sr8.965ScP7O28Eu0.03Mn0.05,Sr8.965ScP7O28,Eu,2,0.03,Mn,2,0.05,298,610,0.421,0.48,,,,365,,,,2.763427994,580,510,https://doi.org/10.1002/ejic.201301216,Wiley,,,1.51048741,European Journal of Inorganic Chemistry,1434-1948,2013
3540,Sr8.96ScP7O28Eu0.03Mn0.1,Sr8.96ScP7O28,Eu,2,0.03,Mn,2,0.1,298,610,0.437,0.475,,,,365,,,,2.72427587,530,510,https://doi.org/10.1002/ejic.201301216,Wiley,,,1.514283096,European Journal of Inorganic Chemistry,1434-1948,2013
3541,Sr8.95ScP7O28Eu0.03Mn0.2,Sr8.95ScP7O28,Eu,2,0.03,Mn,2,0.2,298,610,0.442,0.473,,,,365,,,,2.688419822,488,510,https://doi.org/10.1002/ejic.201301216,Wiley,,,1.496585888,European Journal of Inorganic Chemistry,1434-1948,2013
3542,Sr8.94ScP7O28Eu0.03Mn0.3,Sr8.94ScP7O28,Eu,2,0.03,Mn,2,0.3,298,610,0.447,0.47,,,,365,,,,2.658964843,456,510,https://doi.org/10.1002/ejic.201301216,Wiley,,,1.419595539,European Journal of Inorganic Chemistry,1434-1948,2013
3543,Ca5P3O12FEu0.025,Ca5P3O12F,Eu,2,0.025,,,,298,449,0.17,0.12,,21.7,,335,,,,1.944482672,88,449,https://doi.org/10.1002/ejic.201402187,Wiley,"mp-6473,mp-1227110", icsd-240629 icsd-94082 icsd-24236 icsd-38118 icsd-240658 icsd-163790 icsd-236762 icsd-94081 icsd-94083 icsd-30261 icsd-56314 icsd-84227 icsd-180314 icsd-193552 icsd-262707 icsd-52385 icsd-240657 icsd-56313,1.050213797,European Journal of Inorganic Chemistry,1434-1948,2014
3544,Ca5P3O12FEu0.025Mn0.01,Ca5P3O12F,Eu,2,0.025,Mn,2,0.01,298,449,0.21,0.22,,,,335,,,,1.763427994,58,449,https://doi.org/10.1002/ejic.201402187,Wiley,"mp-6473,mp-1227110", icsd-240629 icsd-94082 icsd-24236 icsd-38118 icsd-240658 icsd-163790 icsd-236762 icsd-94081 icsd-94083 icsd-30261 icsd-56314 icsd-84227 icsd-180314 icsd-193552 icsd-262707 icsd-52385 icsd-240657 icsd-56313,0.999157243,European Journal of Inorganic Chemistry,1434-1948,2014
3545,Ca5P3O12FEu0.025Mn0.04,Ca5P3O12F,Eu,2,0.025,Mn,2,0.04,298,570,0.295,0.33,,,,335,,,,1.681241237,48,449,https://doi.org/10.1002/ejic.201402187,Wiley,"mp-6473,mp-1227110", icsd-240629 icsd-94082 icsd-24236 icsd-38118 icsd-240658 icsd-163790 icsd-236762 icsd-94081 icsd-94083 icsd-30261 icsd-56314 icsd-84227 icsd-180314 icsd-193552 icsd-262707 icsd-52385 icsd-240657 icsd-56313,0.996170678,European Journal of Inorganic Chemistry,1434-1948,2014
3546,Ca5P3O12FEu0.025Mn0.08,Ca5P3O12F,Eu,2,0.025,Mn,2,0.08,298,570,0.34,0.435,,32.7,,335,335,,,1.447158031,28,449,https://doi.org/10.1002/ejic.201402187,Wiley,"mp-6473,mp-1227110", icsd-240629 icsd-94082 icsd-24236 icsd-38118 icsd-240658 icsd-163790 icsd-236762 icsd-94081 icsd-94083 icsd-30261 icsd-56314 icsd-84227 icsd-180314 icsd-193552 icsd-262707 icsd-52385 icsd-240657 icsd-56313,0.996236545,European Journal of Inorganic Chemistry,1434-1948,2014
3547,Ca5P3O12FEu0.025Mn0.12,Ca5P3O12F,Eu,2,0.025,Mn,2,0.12,298,570,0.37,0.465,,,,335,,,,1.414973348,26,449,https://doi.org/10.1002/ejic.201402187,Wiley,"mp-6473,mp-1227110", icsd-240629 icsd-94082 icsd-24236 icsd-38118 icsd-240658 icsd-163790 icsd-236762 icsd-94081 icsd-94083 icsd-30261 icsd-56314 icsd-84227 icsd-180314 icsd-193552 icsd-262707 icsd-52385 icsd-240657 icsd-56313,0.997014188,European Journal of Inorganic Chemistry,1434-1948,2014
3548,Mg3P2O8Eu0.04,Mg3P2O8,Eu,2,0.04,,,,298,427,0.18,0.1,,27.63,,378,378,,,2.880813592,760,427,https://doi.org/10.1002/ejic.201500236,Wiley,"mp-14396,mp-560623,mp-554171", icsd-261231 icsd-31005 icsd-9849 icsd-84710,1.255956476,European Journal of Inorganic Chemistry,1434-1948,2015
3549,Mg3P2O8Eu0.04Mn0.015,Mg3P2O8,Eu,2,0.04,Mn,2,0.015,298,427,,,,,,378,,,,2.606381365,404,427,https://doi.org/10.1002/ejic.201500236,Wiley,"mp-14396,mp-560623,mp-554171", icsd-261231 icsd-31005 icsd-9849 icsd-84710,1.030569801,European Journal of Inorganic Chemistry,1434-1948,2015
3550,Mg3P2O8Eu0.04Mn0.03,Mg3P2O8,Eu,2,0.04,Mn,2,0.03,298,427,0.265,0.15,,,,378,,,,,,427,https://doi.org/10.1002/ejic.201500236,Wiley,"mp-14396,mp-560623,mp-554171", icsd-261231 icsd-31005 icsd-9849 icsd-84710,1.03945879,European Journal of Inorganic Chemistry,1434-1948,2015
3551,Mg3P2O8Eu0.04Mn0.06,Mg3P2O8,Eu,2,0.04,Mn,2,0.06,298,427,0.305,0.18,,,,378,378,,,,,427,https://doi.org/10.1002/ejic.201500236,Wiley,"mp-14396,mp-560623,mp-554171", icsd-261231 icsd-31005 icsd-9849 icsd-84710,1.039607177,European Journal of Inorganic Chemistry,1434-1948,2015
3552,Mg3P2O8Eu0.04Mn0.09,Mg3P2O8,Eu,2,0.04,Mn,2,0.09,298,671,0.405,0.21,,58.57,,378,,,,2.472756449,297,427,https://doi.org/10.1002/ejic.201500236,Wiley,"mp-14396,mp-560623,mp-554171", icsd-261231 icsd-31005 icsd-9849 icsd-84710,1.359306851,European Journal of Inorganic Chemistry,1434-1948,2015
3553,Mg3P2O8Eu0.04Mn0.15,Mg3P2O8,Eu,2,0.04,Mn,2,0.15,298,671,0.5,0.24,,,,378,,,,2.322219295,210,427,https://doi.org/10.1002/ejic.201500236,Wiley,"mp-14396,mp-560623,mp-554171", icsd-261231 icsd-31005 icsd-9849 icsd-84710,1.347121085,European Journal of Inorganic Chemistry,1434-1948,2015
3554,Mg3P2O8Eu0.04Mn0.24,Mg3P2O8,Eu,2,0.04,Mn,2,0.24,298,671,0.58,0.27,,,,378,,,,2.170261715,148,427,https://doi.org/10.1002/ejic.201500236,Wiley,"mp-14396,mp-560623,mp-554171", icsd-261231 icsd-31005 icsd-9849 icsd-84710,1.3405376,European Journal of Inorganic Chemistry,1434-1948,2015
3555,Ca2.94Mg3P4O16Eu0.06,Ca2.94Mg3P4O16,Eu,2,0.06,,,,298,461,0.143,0.145,,,553,365,,,,1.973497309,94.08,461,https://doi.org/10.1039/C3RA40313K,RSC,mp-646967, icsd-23642,1.014524903,RSC Advances,2046-2069,2013
3556,Ca2.94Mg2.95P4O16Eu0.06Mn0.05,Ca2.94Mg2.95P4O16,Eu,2,0.06,Mn,2,0.05,298,461,0.177,0.171,,,,365,,,,,,,https://doi.org/10.1039/C3RA40313K,RSC,mp-646967, icsd-23642,1.111081272,RSC Advances,2046-2069,2013
3557,Ca2.94Mg2.9P4O16Eu0.06Mn0.1,Ca2.94Mg2.9P4O16,Eu,2,0.06,Mn,2,0.1,298,461,0.208,0.191,,,,365,,,,,,,https://doi.org/10.1039/C3RA40313K,RSC,mp-646967, icsd-23642,1.106045788,RSC Advances,2046-2069,2013
3558,Ca2.94Mg2.8P4O16Eu0.06Mn0.2,Ca2.94Mg2.8P4O16,Eu,2,0.06,Mn,2,0.2,298,461,0.252,0.213,,,,365,,,,1.60238559,40.03,461,https://doi.org/10.1039/C3RA40313K,RSC,mp-646967, icsd-23642,1.018189549,RSC Advances,2046-2069,2013
3559,Ca2.94Mg2.7P4O16Eu0.06Mn0.3,Ca2.94Mg2.7P4O16,Eu,2,0.06,Mn,2,0.3,298,461,0.29,0.228,,,493,365,,,,,,,https://doi.org/10.1039/C3RA40313K,RSC,mp-646967, icsd-23642,1.1033229,RSC Advances,2046-2069,2013
3560,Ca2.94Mg2.6P4O16Eu0.06Mn0.4,Ca2.94Mg2.6P4O16,Eu,2,0.06,Mn,2,0.4,298,650,0.317,0.232,,,,365,,,,1.271376872,18.68,461,https://doi.org/10.1039/C3RA40313K,RSC,mp-646967, icsd-23642,1.017734421,RSC Advances,2046-2069,2013
3561,Ca2.94Mg2.5P4O16Eu0.06Mn0.5,Ca2.94Mg2.5P4O16,Eu,2,0.06,Mn,2,0.5,298,650,0.328,0.23,,,,365,,,,,,,https://doi.org/10.1039/C3RA40313K,RSC,mp-646967, icsd-23642,1.061415702,RSC Advances,2046-2069,2013
3562,Ca2.94Mg2.4P4O16Eu0.06Mn0.6,Ca2.94Mg2.4P4O16,Eu,2,0.06,Mn,2,0.6,298,650,0.359,0.233,,,,365,,,,0.898176483,7.91,461,https://doi.org/10.1039/C3RA40313K,RSC,mp-646967, icsd-23642,1.018360109,RSC Advances,2046-2069,2013
3563,Ca8.91LuP7O28Eu0.01,Ca8.91LuP7O28,Eu,2,0.01,,,,298,480,0.172,0.316,,,,355,,,,2.921166051,834,480,https://doi.org/10.1021/ic101749g,ACS,,,1.078748241,Inorganic Chemistry,0020-1669,2010
3564,Ca8.82LuP7O28Eu0.01Mn0.01,Ca8.82LuP7O28,Eu,2,0.01,Mn,2,0.01,298,480,0.2,0.297,,,,355,,,,,,,https://doi.org/10.1021/ic101749g,ACS,,,0.97124104,Inorganic Chemistry,0020-1669,2010
3565,Ca8.73LuP7O28Eu0.01Mn0.02,Ca8.73LuP7O28,Eu,2,0.01,Mn,2,0.02,298,480,0.221,0.287,,,,355,,,,2.81756537,657,480,https://doi.org/10.1021/ic101749g,ACS,,,0.986014469,Inorganic Chemistry,0020-1669,2010
3566,Ca8.55LuP7O28Eu0.01Mn0.04,Ca8.55LuP7O28,Eu,2,0.01,Mn,2,0.04,298,480,0.274,0.28,,,,355,,,,2.785329835,610,480,https://doi.org/10.1021/ic101749g,ACS,,,0.988373783,Inorganic Chemistry,0020-1669,2010
3567,Ca8.46LuP7O28Eu0.01Mn0.05,Ca8.46LuP7O28,Eu,2,0.01,Mn,2,0.05,298,630,0.315,0.278,,,,355,,,,,,,https://doi.org/10.1021/ic101749g,ACS,,,1.098926796,Inorganic Chemistry,0020-1669,2010
3568,Ca8.37LuP7O28Eu0.01Mn0.06,Ca8.37LuP7O28,Eu,2,0.01,Mn,2,0.06,298,630,0.333,0.268,,,,355,,,,2.689308859,489,480,https://doi.org/10.1021/ic101749g,ACS,,,0.952210266,Inorganic Chemistry,0020-1669,2010
3569,Ca8.19LuP7O28Eu0.01Mn0.08,Ca8.19LuP7O28,Eu,2,0.01,Mn,2,0.08,298,630,0.367,0.248,,,,355,,,,2.580924976,381,480,https://doi.org/10.1021/ic101749g,ACS,,,0.948481159,Inorganic Chemistry,0020-1669,2010
3570,Ca8.01LuP7O28Eu0.01Mn0.1,Ca8.01LuP7O28,Eu,2,0.01,Mn,2,0.1,298,630,0.416,0.24,,,,355,,,,,,,https://doi.org/10.1021/ic101749g,ACS,,,1.219448883,Inorganic Chemistry,0020-1669,2010
3571,Ca5P3O12FTb0.04,Ca5P3O12F,Tb,3 ,0.04,,,,298,543,0.201,0.293,,,,255,,,,,,,https://doi.org/10.1039/C3DT52231H,RSC,"mp-6473,mp-1227110", icsd-240629 icsd-94082 icsd-24236 icsd-38118 icsd-240658 icsd-163790 icsd-236762 icsd-94081 icsd-94083 icsd-30261 icsd-56314 icsd-84227 icsd-180314 icsd-193552 icsd-262707 icsd-52385 icsd-240657 icsd-56313,1.108341181,Dalton Transactions,1477-9226,2014
3572,Ca5P3O12FTb0.04Eu0.02,Ca5P3O12F,Tb,3 ,0.04,Eu,3 ,0.02,298,543,0.213,0.248,,,,255,,,,,,,https://doi.org/10.1039/C3DT52231H,RSC,"mp-6473,mp-1227110", icsd-240629 icsd-94082 icsd-24236 icsd-38118 icsd-240658 icsd-163790 icsd-236762 icsd-94081 icsd-94083 icsd-30261 icsd-56314 icsd-84227 icsd-180314 icsd-193552 icsd-262707 icsd-52385 icsd-240657 icsd-56313,1.001101583,Dalton Transactions,1477-9226,2014
3573,Ca5P3O12FTb0.04Eu0.04,Ca5P3O12F,Tb,3 ,0.04,Eu,3 ,0.04,298,620,0.262,0.249,,,,255,,,,,,,https://doi.org/10.1039/C3DT52231H,RSC,"mp-6473,mp-1227110", icsd-240629 icsd-94082 icsd-24236 icsd-38118 icsd-240658 icsd-163790 icsd-236762 icsd-94081 icsd-94083 icsd-30261 icsd-56314 icsd-84227 icsd-180314 icsd-193552 icsd-262707 icsd-52385 icsd-240657 icsd-56313,1.009303081,Dalton Transactions,1477-9226,2014
3574,Ca5P3O12FTb0.04Eu0.06,Ca5P3O12F,Tb,3 ,0.04,Eu,3 ,0.06,298,620,0.286,0.25,,,,255,,,,,,,https://doi.org/10.1039/C3DT52231H,RSC,"mp-6473,mp-1227110", icsd-240629 icsd-94082 icsd-24236 icsd-38118 icsd-240658 icsd-163790 icsd-236762 icsd-94081 icsd-94083 icsd-30261 icsd-56314 icsd-84227 icsd-180314 icsd-193552 icsd-262707 icsd-52385 icsd-240657 icsd-56313,1.010280515,Dalton Transactions,1477-9226,2014
3575,Ca7MgSi4O16Ce0.04,Ca7MgSi4O16,Ce,3 ,0.04,,,,298,420,0.156,0.044,65,,,365,365,,,,,420,https://doi.org/10.1039/C2CP23343F,ACS,,,1.025790975,Physical Chemistry Chemical Physics,1463-9076,2012
3576,Ca7MgSi4O16Ce0.04Eu0.01,Ca7MgSi4O16,Ce,3 ,0.04,Eu,2,0.01,298,420,,,,,,365,,,,1.472756449,29.7,440,https://doi.org/10.1039/C2CP23343F,ACS,,,1.165382236,Physical Chemistry Chemical Physics,1463-9076,2012
3577,Ca7MgSi4O16Ce0.04Eu0.02,Ca7MgSi4O16,Ce,3 ,0.04,Eu,2,0.02,298,500,0.179,0.275,,,,365,,,,1.465382851,29.2,440,https://doi.org/10.1039/C2CP23343F,RSC,,,1.140362499,Physical Chemistry Chemical Physics,1463-9076,2012
3578,Ca7MgSi4O16Ce0.04Eu0.04,Ca7MgSi4O16,Ce,3 ,0.04,Eu,2,0.04,298,500,0.195,0.427,16,,,365,,,,1.440909082,27.6,440,https://doi.org/10.1039/C2CP23343F,RSC,,,1.142094328,Physical Chemistry Chemical Physics,1463-9076,2012
3579,Ca7MgSi4O16Ce0.04Eu0.05,Ca7MgSi4O16,Ce,3 ,0.04,Eu,2,0.05,298,500,,,,,,365,,,,0.939519253,8.7,440,https://doi.org/10.1039/C2CP23343F,RSC,,,1.166232547,Physical Chemistry Chemical Physics,1463-9076,2012
3580,Ca7MgSi4O16Ce0.04Eu0.06,Ca7MgSi4O16,Ce,3 ,0.04,Eu,2,0.06,298,500,,,,,,365,,,,0.812913357,6.5,440,https://doi.org/10.1039/C2CP23343F,RSC,,,1.16848327,Physical Chemistry Chemical Physics,1463-9076,2012
3581,Ca7MgSi4O16Ce0.04Eu0.07,Ca7MgSi4O16,Ce,3 ,0.04,Eu,2,0.07,298,500,,,,,,365,,,,0.462397998,2.9,440,https://doi.org/10.1039/C2CP23343F,RSC,,,1.17133793,Physical Chemistry Chemical Physics,1463-9076,2012
3582,Ca7MgSi4O16Ce0.04Eu0.08,Ca7MgSi4O16,Ce,3 ,0.04,Eu,2,0.08,298,500,,,,,,365,,,,0.146128036,1.4,440,https://doi.org/10.1039/C2CP23343F,RSC,,,1.173323723,Physical Chemistry Chemical Physics,1463-9076,2012
3583,Ca7MgSi4O16Eu0.04,Ca7MgSi4O16,Eu,2,0.04,,,,298,500,,,,,448,365,365,,,,,440,https://doi.org/10.1039/C2CP23343F,RSC,,,0.999301505,Physical Chemistry Chemical Physics,1463-9076,2012
3584,Ca9.99NaP7O28Eu0.01,Ca9.99NaP7O28,Eu,3 ,0.01,,,,298,613,0.6065,0.3928,,,,393,393,380,464,,,613,https://doi.org/10.1016/j.saa.2010.12.038,ESV,mp-1221168,,1.216750967,Spectrochimica Acta - Part A: Molecular and Biomolecular Spectroscopy,1386-1425,2011
3585,Ca9.97NaP7O28Eu0.03,Ca9.97NaP7O28,Eu,3 ,0.03,,,,298,613,0.6183,0.3812,,,,393,393,380,464,,,613,https://doi.org/10.1016/j.saa.2010.12.038,ESV,mp-1221168,,1.207492462,Spectrochimica Acta - Part A: Molecular and Biomolecular Spectroscopy,1386-1425,2011
3586,Ca9.95NaP7O28Eu0.05,Ca9.95NaP7O28,Eu,3 ,0.05,,,,298,613,0.6229,0.3766,,,,393,393,380,464,,,613,https://doi.org/10.1016/j.saa.2010.12.038,ESV,mp-1221168,,1.198836662,Spectrochimica Acta - Part A: Molecular and Biomolecular Spectroscopy,1386-1425,2011
3587,Ca9.93NaP7O28Eu0.07,Ca9.93NaP7O28,Eu,3 ,0.07,,,,298,613,0.6251,0.3745,,,,393,393,380,464,,,613,https://doi.org/10.1016/j.saa.2010.12.038,ESV,mp-1221168,,1.19154765,Spectrochimica Acta - Part A: Molecular and Biomolecular Spectroscopy,1386-1425,2011
3588,Ca9.91NaP7O28Eu0.09,Ca9.91NaP7O28,Eu,3 ,0.09,,,,298,613,0.6269,0.3727,,,,393,393,380,464,,,613,https://doi.org/10.1016/j.saa.2010.12.038,ESV,mp-1221168,,1.189624033,Spectrochimica Acta - Part A: Molecular and Biomolecular Spectroscopy,1386-1425,2011
3589,Ca9.89NaP7O28Eu0.11,Ca9.89NaP7O28,Eu,3 ,0.11,,,,298,613,0.6245,0.3751,,,,393,393,380,464,,,613,https://doi.org/10.1016/j.saa.2010.12.038,ESV,mp-1221168,,1.187955597,Spectrochimica Acta - Part A: Molecular and Biomolecular Spectroscopy,1386-1425,2011
3590,Ca9.87NaP7O28Eu0.13,Ca9.87NaP7O28,Eu,3 ,0.13,,,,298,613,0.6236,0.376,,,,393,393,380,464,,,613,https://doi.org/10.1016/j.saa.2010.12.038,ESV,mp-1221168,,1.127130561,Spectrochimica Acta - Part A: Molecular and Biomolecular Spectroscopy,1386-1425,2011
3591,Ca9.85NaP7O28Eu0.15,Ca9.85NaP7O28,Eu,3 ,0.15,,,,298,613,0.6265,0.3731,,,,393,393,380,464,,,613,https://doi.org/10.1016/j.saa.2010.12.038,ESV,mp-1221168,,1.126042321,Spectrochimica Acta - Part A: Molecular and Biomolecular Spectroscopy,1386-1425,2011
3592,La2.85YSnNbO10.5Eu0.15,La2.85YSnNbO10.5,Eu,3 ,0.15,,,,298,613,,,46.51,,,392,392,463,380,5.934498451,860000,613,https://doi.org/10.1039/C8CP03863E,RSC,,,0.991893595,Physical Chemistry Chemical Physics,1463-9076,2018
3593,Gd2.85YSnNbO10.5Eu0.15,Gd2.85YSnNbO10.5,Eu,3 ,0.15,,,,298,613,,,40.1,,,392,392,463,380,6.08278537,1210000,613,https://doi.org/10.1039/C8CP03863E,RSC,,,0.977429765,Physical Chemistry Chemical Physics,1463-9076,2018
3594,Y2.85YSnNbO10.5Eu0.15,Y2.85YSnNbO10.5,Eu,3 ,0.15,,,,298,613,,,40.07,,,392,392,463,380,6.045322979,1110000,613,https://doi.org/10.1039/C8CP03863E,RSC,,,0.987613952,Physical Chemistry Chemical Physics,1463-9076,2018
3595,Lu2.85YSnNbO10.5Eu0.15,Lu2.85YSnNbO10.5,Eu,3 ,0.15,,,,298,613,,,38.86,,,392,392,463,380,6.037426498,1090000,613,https://doi.org/10.1039/C8CP03863E,RSC,,,1.081223148,Physical Chemistry Chemical Physics,1463-9076,2018
3596,La2.9YSnNbO10.5Eu0.1,La2.9YSnNbO10.5,Eu,3 ,0.1,,,,298,613,0.57,0.35,42.9,,,392,392,463,380,5.886490725,770000,613,https://doi.org/10.1039/C8CP03863E,RSC,,,0.997415296,Physical Chemistry Chemical Physics,1463-9076,2018
3597,La2.7YSnNbO10.5Eu0.3,La2.7YSnNbO10.5,Eu,3 ,0.3,,,,298,613,0.6,0.38,43.19,,,392,392,463,380,5.886490725,770000,613,https://doi.org/10.1039/C8CP03863E,RSC,,,0.997435553,Physical Chemistry Chemical Physics,1463-9076,2018
3598,La2.5YSnNbO10.5Eu0.5,La2.5YSnNbO10.5,Eu,3 ,0.5,,,,298,613,0.61,0.37,58.02,,,392,392,463,380,5.892094603,780000,613,https://doi.org/10.1039/C8CP03863E,RSC,,,0.962489237,Physical Chemistry Chemical Physics,1463-9076,2018
3599,La2.25YSnNbO10.5Eu0.75,La2.25YSnNbO10.5,Eu,3 ,0.75,,,,298,613,0.62,0.37,59.07,,,392,392,463,380,5.903089987,800000,613,https://doi.org/10.1039/C8CP03863E,RSC,,,0.989555291,Physical Chemistry Chemical Physics,1463-9076,2018
3600,La2YSnNbO10.5Eu1,La2YSnNbO10.5,Eu,3 ,1,,,,298,613,0.63,0.36,64.43,,,392,392,463,380,5.908485019,810000,613,https://doi.org/10.1039/C8CP03863E,RSC,,,1.045711739,Physical Chemistry Chemical Physics,1463-9076,2018
3601,La1.75YSnNbO10.5Eu1.25,La1.75YSnNbO10.5,Eu,3 ,1.25,,,,298,613,0.63,0.37,64.59,,,392,392,463,380,5.944482672,880000,613,https://doi.org/10.1039/C8CP03863E,RSC,,,1.01513333,Physical Chemistry Chemical Physics,1463-9076,2018
3602,KSrSc2P3O12Ce0.03,KSrSc2P3O12,Ce,3 ,0.03,,,,298,380,0.163,0.027,56.1,,,310,310,,,,,380,https://doi.org/10.1039/C4DT03906H,RSC,,,1.312352038,Dalton Transactions,1477-9226,2015
3603,KSrSc2P3O12Eu0.03,KSrSc2P3O12,Eu,2,0.03,,,,298,445,0.153,0.104,36.9,,,300,,,,2.778802204,600.9,445,https://doi.org/10.1039/C4DT03906H,RSC,,,0.982162699,Dalton Transactions,1477-9226,2015
3604,KSrSc2P3O12Eu0.03Tb0.02,KSrSc2P3O12,Eu,2,0.03,Tb,3,0.02,298,445,0.162,0.139,44.4,,,300,,,,2.765817515,583.2,445,https://doi.org/10.1039/C4DT03906H,RSC,,,1.019847798,Dalton Transactions,1477-9226,2015
3605,KSrSc2P3O12Eu0.03Tb0.05,KSrSc2P3O12,Eu,2,0.03,Tb,3,0.05,298,445,0.172,0.183,41.3,,,300,,,,2.7107941,513.8,445,https://doi.org/10.1039/C4DT03906H,RSC,,,1.007575253,Dalton Transactions,1477-9226,2015
3606,KSrSc2P3O12Eu0.03Tb0.07,KSrSc2P3O12,Eu,2,0.03,Tb,3,0.07,298,550,0.178,0.204,44.8,,,300,,,,2.699490845,500.6,445,https://doi.org/10.1039/C4DT03906H,RSC,,,1.017593161,Dalton Transactions,1477-9226,2015
3607,KSrSc2P3O12Eu0.03Tb0.1,KSrSc2P3O12,Eu,2,0.03,Tb,3,0.1,298,550,0.185,0.229,39.2,,,300,300,,,2.683317262,482.3,445,https://doi.org/10.1039/C4DT03906H,RSC,,,1.017767931,Dalton Transactions,1477-9226,2015
3608,KSrSc2P3O12Eu0.03Tb0.12,KSrSc2P3O12,Eu,2,0.03,Tb,3,0.12,298,550,0.189,0.244,43.2,,,300,,,,2.655810494,452.7,445,https://doi.org/10.1039/C4DT03906H,RSC,,,1.015805065,Dalton Transactions,1477-9226,2015
3609,KSrSc2P3O12Eu0.03Tb0.15,KSrSc2P3O12,Eu,2,0.03,Tb,3,0.15,298,550,0.195,0.265,39.4,,,300,,,,2.627570664,424.2,445,https://doi.org/10.1039/C4DT03906H,RSC,,,1.015805065,Dalton Transactions,1477-9226,2015
3610,KSrSc2P3O12Eu0.03Tb0.18,KSrSc2P3O12,Eu,2,0.03,Tb,3,0.18,298,550,0.197,0.271,37.6,,,300,,,,2.596597096,395,445,https://doi.org/10.1039/C4DT03906H,RSC,,,1.019971108,Dalton Transactions,1477-9226,2015
3611,KSrSc2P3O12Ce0.03Tb0.03,KSrSc2P3O12,Ce,3 ,0.03,Tb,3,0.03,298,380,0.229,0.308,63.3,,,310,,,,,,,https://doi.org/10.1039/C4DT03906H,RSC,,,1.25512496,Dalton Transactions,1477-9226,2015
3612,KSrSc2P3O12Ce0.03Tb0.06,KSrSc2P3O12,Ce,3 ,0.03,Tb,3,0.06,298,550,0.255,0.429,68.9,,,310,,,,,,,https://doi.org/10.1039/C4DT03906H,RSC,,,1.213885196,Dalton Transactions,1477-9226,2015
3613,KSrSc2P3O12Ce0.03Tb0.09,KSrSc2P3O12,Ce,3 ,0.03,Tb,3,0.09,298,550,0.264,0.471,66.8,,,310,,,,,,,https://doi.org/10.1039/C4DT03906H,RSC,,,1.225714566,Dalton Transactions,1477-9226,2015
3614,KSrSc2P3O12Ce0.03Tb0.12,KSrSc2P3O12,Ce,3 ,0.03,Tb,3,0.12,298,550,0.268,0.486,77.2,,,310,,,,,,,https://doi.org/10.1039/C4DT03906H,RSC,,,1.222440657,Dalton Transactions,1477-9226,2015
3615,KSrSc2P3O12Ce0.03Tb0.15,KSrSc2P3O12,Ce,3 ,0.03,Tb,3,0.15,298,550,0.272,0.502,73.1,,,310,,,,,,,https://doi.org/10.1039/C4DT03906H,RSC,,,1.215816563,Dalton Transactions,1477-9226,2015
3616,Sr5B3O9FEu0.007,Sr5B3O9F,Eu,3 ,0.007,,,,298,572,0.5431,0.39,,,,335,335,527,459,,,572,https://doi.org/10.1016/j.ceramint.2019.04.151,ESV,mp-560818, icsd-41318,1.237388872,Ceramics International,0272-8842,2019
3617,Sr5B3O9FEu0.01,Sr5B3O9F,Eu,3 ,0.01,,,,298,572,0.4517,0.3023,,,,335,335,527,459,,,572,https://doi.org/10.1016/j.ceramint.2019.04.151,ESV,mp-560818, icsd-41318,1.236612419,Ceramics International,0272-8842,2019
3618,Sr5B3O9FEu0.015,Sr5B3O9F,Eu,3 ,0.015,,,,298,572,0.5605,0.4109,,,,335,335,527,459,,,572,https://doi.org/10.1016/j.ceramint.2019.04.151,ESV,mp-560818, icsd-41318,1.235329196,Ceramics International,0272-8842,2019
3619,Sr5B3O9FEu0.02,Sr5B3O9F,Eu,3 ,0.02,,,,298,572,0.5648,0.4034,,,,335,335,527,459,,,572,https://doi.org/10.1016/j.ceramint.2019.04.151,ESV,mp-560818, icsd-41318,1.234059455,Ceramics International,0272-8842,2019
3620,Sr5B3O9FEu0.03,Sr5B3O9F,Eu,3 ,0.03,,,,298,572,0.4977,0.3641,,,,335,335,527,459,,,572,https://doi.org/10.1016/j.ceramint.2019.04.151,ESV,mp-560818, icsd-41318,1.231871021,Ceramics International,0272-8842,2019
3621,Sr5B3O9FEu0.07,Sr5B3O9F,Eu,3 ,0.07,,,,298,572,0.5628,0.3976,,,,335,335,527,459,,,572,https://doi.org/10.1016/j.ceramint.2019.04.151,ESV,mp-560818, icsd-41318,1.223611886,Ceramics International,0272-8842,2019
3622,Sr5B3O9FEu0.12,Sr5B3O9F,Eu,3 ,0.12,,,,298,572,0.6063,0.3853,,,,335,335,527,459,,,572,https://doi.org/10.1016/j.ceramint.2019.04.151,ESV,mp-560818, icsd-41318,1.214438649,Ceramics International,0272-8842,2019
3623,Na2ZnP2O7Sm0.001,Na2ZnP2O7,Sm,3 ,0.001,,,,298,596,0.59,0.406,,,,375,,,,,,596,https://doi.org/10.1016/j.jlumin.2019.01.058,ESV,"mp-40963,mp-6491", icsd-91134 icsd-95958 icsd-184888,0.965658462,Journal of Luminescence,0022-2313,2019
3624,Na2ZnP2O7Sm0.01,Na2ZnP2O7,Sm,3 ,0.01,,,,298,596,0.595,0.402,,,,375,399,373,,,,596,https://doi.org/10.1016/j.jlumin.2019.01.058,ESV,"mp-40963,mp-6491", icsd-91134 icsd-95958 icsd-184888,0.974430823,Journal of Luminescence,0022-2313,2019
3625,Na2ZnP2O7Sm0.03,Na2ZnP2O7,Sm,3 ,0.03,,,,298,596,0.589,0.407,,,,375,,,,,,596,https://doi.org/10.1016/j.jlumin.2019.01.058,ESV,"mp-40963,mp-6491", icsd-91134 icsd-95958 icsd-184888,0.965043338,Journal of Luminescence,0022-2313,2019
3626,Na2ZnP2O7Sm0.05,Na2ZnP2O7,Sm,3 ,0.05,,,,298,596,0.581,0.414,,,,375,,,,,,596,https://doi.org/10.1016/j.jlumin.2019.01.058,ESV,"mp-40963,mp-6491", icsd-91134 icsd-95958 icsd-184888,0.96543217,Journal of Luminescence,0022-2313,2019
3627,Na2ZnP2O7Sm0.07,Na2ZnP2O7,Sm,3 ,0.07,,,,298,596,0.56,0.435,,,,375,,,,,,596,https://doi.org/10.1016/j.jlumin.2019.01.058,ESV,"mp-40963,mp-6491", icsd-91134 icsd-95958 icsd-184888,0.960930206,Journal of Luminescence,0022-2313,2019
3628,Y2Mg1.999Al2Si2O12Eu0.001,Y2Mg1.999Al2Si2O12,Eu,2,0.001,,,,298,436,0.156,0.105,37,,,370,,,,,,,https://doi.org/10.1021/acssuschemeng.9b01401,ACS,,,1.014304032,ACS Sustainable Chemistry and Engineering,2168-0485,2019
3629,Y2Mg1.995Al2Si2O12Eu0.005,Y2Mg1.995Al2Si2O12,Eu,2,0.005,,,,298,446,0.154,0.126,41,,,370,,,,,,,https://doi.org/10.1021/acssuschemeng.9b01401,ACS,,,1.00996378,ACS Sustainable Chemistry and Engineering,2168-0485,2019
3630,Y2Mg1.99Al2Si2O12Eu0.01,Y2Mg1.99Al2Si2O12,Eu,2,0.01,,,,298,453,0.156,0.149,46,,,370,,,,,,,https://doi.org/10.1021/acssuschemeng.9b01401,ACS,,,0.998367916,ACS Sustainable Chemistry and Engineering,2168-0485,2019
3631,Y2Mg1.98Al2Si2O12Eu0.02,Y2Mg1.98Al2Si2O12,Eu,2,0.02,,,,298,462,0.162,0.199,51,,,370,,,,,,,https://doi.org/10.1021/acssuschemeng.9b01401,ACS,,,0.99471729,ACS Sustainable Chemistry and Engineering,2168-0485,2019
3632,Y2Mg1.97Al2Si2O12Eu0.03,Y2Mg1.97Al2Si2O12,Eu,2,0.03,,,,298,469,0.167,0.228,65,,580,370,,,,,,,https://doi.org/10.1021/acssuschemeng.9b01401,ACS,,,1.017552868,ACS Sustainable Chemistry and Engineering,2168-0485,2019
3633,Y2Mg1.96Al2Si2O12Eu0.04,Y2Mg1.96Al2Si2O12,Eu,2,0.04,,,,298,470,0.173,0.255,45,,,370,,,,,,,https://doi.org/10.1021/acssuschemeng.9b01401,ACS,,,0.992266635,ACS Sustainable Chemistry and Engineering,2168-0485,2019
