Repository: silverlight001/ipop-eu-valence-reproduction

# IPOP Eu 发射波长复现、泛化审计与价态建模
> Reproducible machine-learning benchmark for Eu-activated inorganic phosphors, with leakage-aware evaluation and an explicit Eu(II)/Eu(III) comparison.

本项目复现并审计 Jang 等人 2024 年发表于 *Scientific Reports* 的 IPOP 无机荧光粉数据集发射波长模型，重点回答两个问题：

1. 仅使用化学组成和测量条件时，模型在随机划分与真正的材料外推场景中表现如何？
2. 原论文将 Eu²⁺与 Eu³⁺混合训练；显式区分价态后，预测是否更可靠？

项目公开完整代码、固定数据版本、校验哈希、数据处理结果、折划分、逐样本预测、超参数、指标表、图表和中文讨论，目标是让其他研究者可以直接审查、复跑和扩展。

## 一眼看懂核心结论

- IPOP 主表明确提供 `1st dopant valency` 和 `2nd dopant valency`；价态并非从发射峰或化学式猜测。
- 1665 条 Eu 发射样本全部成功回连价态，其中 Eu²⁺ 626 条、Eu³⁺ 1039 条，无缺失或冲突。
- 分价态训练在四种评估协议中均降低总体 MAE，改善 1.415–3.765 nm。

File: data/raw/Inorganic_Phosphor_Optical_Properties_DB_20230908_IPOP_ver3.csv (part 21 of 25)
3,Ba2Bi0.6V3O11Eu0.4,Ba2Bi0.6V3O11,Eu,3,0.4,,,,298,619,,,,,,394,394,465,,6,1000000,619,https://doi.org/10.1016/j.dyepig.2016.04.052,ESV,mp-559941 , icsd-78156,0.979536504,Dyes and Pigments,0143-7208,2016
4,Ba2Bi0.4V3O11Eu0.6,Ba2Bi0.4V3O11,Eu,3,0.6,,,,298,619,0.65,0.35,,,451,394,394,465,,5.982271233,960000,619,https://doi.org/10.1016/j.dyepig.2016.04.052,ESV,mp-559941 , icsd-78156,1.035120852,Dyes and Pigments,0143-7208,2016
5,Ba2Bi0.2V3O11Eu0.8,Ba2Bi0.2V3O11,Eu,3,0.8,,,,298,619,,,,,,394,394,465,,5.755874856,570000,619,https://doi.org/10.1016/j.dyepig.2016.04.052,ESV,mp-559941 , icsd-78156,0.989919239,Dyes and Pigments,0143-7208,2016
6,Ba2V3O11Eu1,Ba2V3O11,Eu,3,1,,,,298,619,,,,,,394,394,465,,5.278753601,190000,619,https://doi.org/10.1016/j.dyepig.2016.04.052,ESV,mp-559941 , icsd-78156,0.968880417,Dyes and Pigments,0143-7208,2016
3634,Y2Mg1.95Al2Si2O12Eu0.05,Y2Mg1.95Al2Si2O12,Eu,2,0.05,,,,298,472,0.18,0.282,38,,,370,,,,,,,https://doi.org/10.1021/acssuschemeng.9b01401,ACS,,,0.990549969,ACS Sustainable Chemistry and Engineering,2168-0485,2019
3635,Y2Mg1.94Al2Si2O12Eu0.06,Y2Mg1.94Al2Si2O12,Eu,2,0.06,,,,298,479,0.186,0.301,34,,,370,,,,,,,https://doi.org/10.1021/acssuschemeng.9b01401,ACS,,,0.986264013,ACS Sustainable Chemistry and Engineering,2168-0485,2019
3636,Y2Mg1.93Al2Si2O12Eu0.07,Y2Mg1.93Al2Si2O12,Eu,2,0.07,,,,298,480,0.191,0.319,29,,,370,,,,,,,https://doi.org/10.1021/acssuschemeng.9b01401,ACS,,,0.985908337,ACS Sustainable Chemistry and Engineering,2168-0485,2019
3637,Y2Mg1.92Al2Si2O12Eu0.08,Y2Mg1.92Al2Si2O12,Eu,2,0.08,,,,298,483,0.202,0.344,22,,,370,,,,,,,https://doi.org/10.1021/acssuschemeng.9b01401,ACS,,,0.985644443,ACS Sustainable Chemistry and Engineering,2168-0485,2019
3638,Y2Mg1.9Al2Si2O12Eu0.1,Y2Mg1.9Al2Si2O12,Eu,2,0.1,,,,298,491,0.218,0.359,19,,,370,,,,,,,https://doi.org/10.1021/acssuschemeng.9b01401,ACS,,,0.981848397,ACS Sustainable Chemistry and Engineering,2168-0485,2019
3639,Ba1.99CaB2O6Sm0.005,Ba1.99CaB2O6,Sm,3 ,0.005,,,,298,601,,,,,,402,,,,5.075911761,119100,601,https://doi.org/10.1016/j.cap.2017.07.015,ESV,mp-549737, icsd-80429,1.11187459,Current Applied Physics,1567-1739,2017
3640,Ba1.98CaB2O6Sm0.01,Ba1.98CaB2O6,Sm,3 ,0.01,,,,298,601,,,,,,402,,,,5.041787319,110100,601,https://doi.org/10.1016/j.cap.2017.07.015,ESV,mp-549737, icsd-80429,1.045898362,Current Applied Physics,1567-1739,2017
3641,Ba1.97CaB2O6Sm0.015,Ba1.97CaB2O6,Sm,3 ,0.015,,,,298,601,,,,,,402,,,,5.033021445,107900,601,https://doi.org/10.1016/j.cap.2017.07.015,ESV,mp-549737, icsd-80429,1.002729327,Current Applied Physics,1567-1739,2017
3642,Ba1.96CaB2O6Sm0.02,Ba1.96CaB2O6,Sm,3 ,0.02,,,,298,601,0.596,0.403,,,,402,402,,,5.005180513,101200,601,https://doi.org/10.1016/j.cap.2017.07.015,ESV,mp-549737, icsd-80429,0.98613746,Current Applied Physics,1567-1739,2017
3643,Ba1.95CaB2O6Sm0.025,Ba1.95CaB2O6,Sm,3 ,0.025,,,,298,601,,,,,,402,,,,4.998259338,99600,601,https://doi.org/10.1016/j.cap.2017.07.015,ESV,mp-549737, icsd-80429,0.975737575,Current Applied Physics,1567-1739,2017
3644,Ba2Ca0.98Zn2Si6O17Sm0.02,Ba2Ca0.98Zn2Si6O17,Sm,3 ,0.02,,,,298,600,,,,,,405,,,,6.209246849,1619000,600,https://doi.org/10.1016/S1002-0721(16)60064-9,ESV,,,0.988882215,Journal of Rare Earths,1002-0721,2016
3645,Ba2Ca0.96Zn2Si6O17Sm0.04,Ba2Ca0.96Zn2Si6O17,Sm,3 ,0.04,,,,298,600,0.547,0.45,,,,405,405,,,6.270492504,1864200,600,https://doi.org/10.1016/S1002-0721(16)60064-9,ESV,,,1.07320587,Journal of Rare Earths,1002-0721,2016
3646,Ba2Ca0.94Zn2Si6O17Sm0.06,Ba2Ca0.94Zn2Si6O17,Sm,3 ,0.06,,,,298,600,,,,,,405,,,,6.24281464,1749100,600,https://doi.org/10.1016/S1002-0721(16)60064-9,ESV,,,1.008841287,Journal of Rare Earths,1002-0721,2016
3647,Ba2Ca0.92Zn2Si6O17Sm0.08,Ba2Ca0.92Zn2Si6O17,Sm,3 ,0.08,,,,298,600,,,,,,405,,,,6.219165222,1656400,600,https://doi.org/10.1016/S1002-0721(16)60064-9,ESV,,,1.035940562,Journal of Rare Earths,1002-0721,2016
3651,Y2Mg1.99Al2Si2O12Eu0.01,Y2Mg1.99Al2Si2O12,Eu,2,0.01,,,,298,464,0.178,0.206,,,,365,275,,,2.824776462,668,464,https://doi.org/10.1021/acs.inorgchem.1c00317,ACS,,,1.050682904,Inorganic Chemistry,0020-1669,2021
3652,Y1.999Mg1.99Al2Si2O12Eu0.01Ce0.001,Y1.999Mg1.99Al2Si2O12,Eu,2,0.01,Ce,3 ,0.001,298,465,0.199,0.242,,,,365,,,,2.810232518,646,464,https://doi.org/10.1021/acs.inorgchem.1c00317,ACS,,,0.962037179,Inorganic Chemistry,0020-1669,2021
3653,Y1.995Mg1.99Al2Si2O12Eu0.01Ce0.005,Y1.995Mg1.99Al2Si2O12,Eu,2,0.01,Ce,3 ,0.005,298,466,0.215,0.257,,,,365,,,,2.773054693,593,464,https://doi.org/10.1021/acs.inorgchem.1c00317,ACS,,,0.937469367,Inorganic Chemistry,0020-1669,2021
3654,Y1.99Mg1.99Al2Si2O12Eu0.01Ce0.01,Y1.99Mg1.99Al2Si2O12,Eu,2,0.01,Ce,3 ,0.01,298,476,0.246,0.299,,,,365,,,,2.716837723,521,464,https://doi.org/10.1021/acs.inorgchem.1c00317,ACS,,,0.947009608,Inorganic Chemistry,0020-1669,2021
3655,Y1.985Mg1.99Al2Si2O12Eu0.01Ce0.015,Y1.985Mg1.99Al2Si2O12,Eu,2,0.01,Ce,3 ,0.015,298,480,0.264,0.318,,,,365,,,,2.701567985,503,464,https://doi.org/10.1021/acs.inorgchem.1c00317,ACS,,,0.939413831,Inorganic Chemistry,0020-1669,2021
3656,Y1.98Mg1.99Al2Si2O12Eu0.01Ce0.02,Y1.98Mg1.99Al2Si2O12,Eu,2,0.01,Ce,3 ,0.02,298,510,0.294,0.349,,,,365,,,,2.644438589,441,464,https://doi.org/10.1021/acs.inorgchem.1c00317,ACS,,,0.99159989,Inorganic Chemistry,0020-1669,2021
3657,Y1.97Mg1.99Al2Si2O12Eu0.01Ce0.03,Y1.97Mg1.99Al2Si2O12,Eu,2,0.01,Ce,3 ,0.03,298,522,0.305,0.365,,,,365,,,,2.613841822,411,464,https://doi.org/10.1021/acs.inorgchem.1c00317,ACS,,,1.002702641,Inorganic Chemistry,0020-1669,2021
3658,Y1.96Mg1.99Al2Si2O12Eu0.01Ce0.04,Y1.96Mg1.99Al2Si2O12,Eu,2,0.01,Ce,3 ,0.04,298,529,0.322,0.378,,,,365,,,,2.57054294,372,464,https://doi.org/10.1021/acs.inorgchem.1c00317,ACS,,,1.025623261,Inorganic Chemistry,0020-1669,2021
3659,Y1.95Mg1.99Al2Si2O12Eu0.01Ce0.05,Y1.95Mg1.99Al2Si2O12,Eu,2,0.01,Ce,3 ,0.05,298,558,0.352,0.389,,,,365,,,,2.541579244,348,464,https://doi.org/10.1021/acs.inorgchem.1c00317,ACS,,,1.035383016,Inorganic Chemistry,0020-1669,2021
3660,LiLaMgWO6Eu0.05,LiLaMgWO6,Eu,3 ,0.05,,,,298,615,0.6605,0.3392,39,,,393,,,,,,615,https://doi.org/10.1016/j.ceramint.2016.11.093,ESV,,,0.978283226,Ceramics International,0272-8842,2017
3661,LiLaMgWO6Eu0.1,LiLaMgWO6,Eu,3 ,0.1,,,,298,615,0.6631,0.3366,66,,,393,,,,,,615,https://doi.org/10.1016/j.ceramint.2016.11.093,ESV,,,0.978359476,Ceramics International,0272-8842,2017
3662,LiLaMgWO6Eu0.2,LiLaMgWO6,Eu,3 ,0.2,,,,298,615,0.6657,0.334,82,,,393,,,,,,615,https://doi.org/10.1016/j.ceramint.2016.11.093,ESV,,,0.981462447,Ceramics International,0272-8842,2017
3663,LiLaMgWO6Eu0.3,LiLaMgWO6,Eu,3 ,0.3,,,,298,615,0.666,0.3337,87,,453,393,,,,,,615,https://doi.org/10.1016/j.ceramint.2016.11.093,ESV,,,0.984284897,Ceramics International,0272-8842,2017
3664,LiLaMgWO6Eu0.4,LiLaMgWO6,Eu,3 ,0.4,,,,298,615,0.6664,0.3334,63,,,393,,,,,,615,https://doi.org/10.1016/j.ceramint.2016.11.093,ESV,,,0.987706447,Ceramics International,0272-8842,2017
3665,LiLaMgWO6Eu0.5,LiLaMgWO6,Eu,3 ,0.5,,,,298,615,0.6667,0.3331,40,,,393,,,,,,615,https://doi.org/10.1016/j.ceramint.2016.11.093,ESV,,,1.000665281,Ceramics International,0272-8842,2017
3666,LiLaMgWO6Eu0.05,LiLaMgWO6,Eu,3 ,0.05,,,,298,615,0.6591,0.3406,19,,,463,,,,,,615,https://doi.org/10.1016/j.ceramint.2016.11.093,ESV,,,0.992345124,Ceramics International,0272-8842,2017
3667,LiLaMgWO6Eu0.1,LiLaMgWO6,Eu,3 ,0.1,,,,298,615,0.6622,0.3375,27,,,463,,,,,,615,https://doi.org/10.1016/j.ceramint.2016.11.093,ESV,,,0.988133777,Ceramics International,0272-8842,2017
3668,LiLaMgWO6Eu0.2,LiLaMgWO6,Eu,3 ,0.2,,,,298,615,0.6655,0.3343,31,,,463,,,,,,615,https://doi.org/10.1016/j.ceramint.2016.11.093,ESV,,,0.990444629,Ceramics International,0272-8842,2017
3669,LiLaMgWO6Eu0.3,LiLaMgWO6,Eu,3 ,0.3,,,,298,615,0.6658,0.334,31,,,463,,,,,,615,https://doi.org/10.1016/j.ceramint.2016.11.093,ESV,,,0.995799103,Ceramics International,0272-8842,2017
3670,LiLaMgWO6Eu0.4,LiLaMgWO6,Eu,3 ,0.4,,,,298,615,0.6662,0.3335,29,,,463,,,,,,615,https://doi.org/10.1016/j.ceramint.2016.11.093,ESV,,,0.99971796,Ceramics International,0272-8842,2017
3671,LiLaMgWO6Eu0.5,LiLaMgWO6,Eu,3 ,0.5,,,,298,615,0.6663,0.3334,19,,,463,,,,,,615,https://doi.org/10.1016/j.ceramint.2016.11.093,ESV,,,1.009512205,Ceramics International,0272-8842,2017
3672,Ba2Zn0.97WO6Sm0.03,Ba2Zn0.97WO6,Sm,3 ,0.03,,,,298,645,0.5502,0.4423,,,,408,,,,,,645,https://doi.org/10.1016/j.physb.2017.11.012,ESV,mp-548615, icsd-423034 icsd-185847 icsd-24983,0.99456814,Physica B: Condensed Matter,0921-4526,2018
3673,Ba2Zn0.96WO6Sm0.04,Ba2Zn0.96WO6,Sm,3 ,0.04,,,,298,645,0.5542,0.4391,,,,408,,,,,,645,https://doi.org/10.1016/j.physb.2017.11.012,ESV,mp-548615, icsd-423034 icsd-185847 icsd-24983,0.994520489,Physica B: Condensed Matter,0921-4526,2018
3674,Ba2Zn0.95WO6Sm0.05,Ba2Zn0.95WO6,Sm,3 ,0.05,,,,298,645,0.5573,0.4342,,,,408,408,380,,,,645,https://doi.org/10.1016/j.physb.2017.11.012,ESV,mp-548615, icsd-423034 icsd-185847 icsd-24983,1.005054619,Physica B: Condensed Matter,0921-4526,2018
3675,Ba2Zn0.94WO6Sm0.06,Ba2Zn0.94WO6,Sm,3 ,0.06,,,,298,645,0.5624,0.4295,,,,408,,,,,,645,https://doi.org/10.1016/j.physb.2017.11.012,ESV,mp-548615, icsd-423034 icsd-185847 icsd-24983,1.004102625,Physica B: Condensed Matter,0921-4526,2018
3676,Ba2Zn0.93WO6Sm0.07,Ba2Zn0.93WO6,Sm,3 ,0.07,,,,298,645,0.5661,0.4267,,,,408,,,,,,645,https://doi.org/10.1016/j.physb.2017.11.012,ESV,mp-548615, icsd-423034 icsd-185847 icsd-24983,1.004811561,Physica B: Condensed Matter,0921-4526,2018
3677,KBaGd0.5Mo3O12Eu0.5,KBaGd0.5Mo3O12,Eu,3 ,0.5,,,,298,617,0.664,0.335,44.03,,,395,395,463,,5.775974331,597000,617,https://doi.org/10.1016/j.optmat.2018.07.019,ESV,mp-1223587,,0.993179045,Optical Materials,0925-3467,2018
3678,KBaGd0.4Mo3O12Eu0.6,KBaGd0.4Mo3O12,Eu,3 ,0.6,,,,298,617,0.669,0.33,47.1,,,395,,,,5.773786445,594000,617,https://doi.org/10.1016/j.optmat.2018.07.019,ESV,mp-1223587,,1.006066609,Optical Materials,0925-3467,2018
3679,KBaGd0.3Mo3O12Eu0.7,KBaGd0.3Mo3O12,Eu,3 ,0.7,,,,298,617,0.675,0.325,48.08,,,395,,,,5.77524626,596000,617,https://doi.org/10.1016/j.optmat.2018.07.019,ESV,mp-1223587,,1.005888018,Optical Materials,0925-3467,2018
3680,KBaGd0.2Mo3O12Eu0.8,KBaGd0.2Mo3O12,Eu,3 ,0.8,,,,298,617,0.677,0.323,54.45,,510,395,,,,5.773054693,593000,617,https://doi.org/10.1016/j.optmat.2018.07.019,ESV,mp-1223587,,1.000612676,Optical Materials,0925-3467,2018
3681,KBaGd0.1Mo3O12Eu0.9,KBaGd0.1Mo3O12,Eu,3 ,0.9,,,,298,617,0.678,0.322,50.51,,,395,,,,5.770115295,589000,617,https://doi.org/10.1016/j.optmat.2018.07.019,ESV,mp-1223587,,1.023893509,Optical Materials,0925-3467,2018
3682,KBaMo3O12Eu1,KBaMo3O12,Eu,3 ,1,,,,298,617,0.678,0.322,49,,,395,,,,5.760422483,576000,617,https://doi.org/10.1016/j.optmat.2018.07.019,ESV,mp-1223587,,1.00786037,Optical Materials,0925-3467,2018
3683,Na3.6Y1.7P3O12Eu0.1,Na3.6Y1.7P3O12,Eu,3 ,0.1,,,,298,610,,,,,,394,,,,6.538573734,3456000,610,https://doi.org/10.1016/j.jallcom.2019.153513,ESV,,,1.546307845,Journal of Alloys and Compounds,0925-8388,2020
3684,Na3.6Y1.6P3O12Eu0.2,Na3.6Y1.6P3O12,Eu,3 ,0.2,,,,298,610,,,,,,394,,,,6.531734309,3402000,610,https://doi.org/10.1016/j.jallcom.2019.153513,ESV,,,1.934040342,Journal of Alloys and Compounds,0925-8388,2020
3685,Na3.6Y1.5P3O12Eu0.3,Na3.6Y1.5P3O12,Eu,3 ,0.3,,,,298,610,0.63,0.36,13,,,394,394,319,383,6.525563058,3354000,610,https://doi.org/10.1016/j.jallcom.2019.153513,ESV,,,30.2579767,Journal of Alloys and Compounds,0925-8388,2020
3686,Na3.6Y1.45P3O12Eu0.35,Na3.6Y1.45P3O12,Eu,3 ,0.35,,,,298,610,,,,,,394,,,,6.503109437,3185000,610,https://doi.org/10.1016/j.jallcom.2019.153513,ESV,,,166.5314048,Journal of Alloys and Compounds,0925-8388,2020
3687,Sr1.925MgB2O6Ce0.05,Sr1.925MgB2O6,Ce,3 ,0.05,,,,298,393,0.1621,0.0404,,,380,323,,,,1.457881897,28.7,393,https://doi.org/10.1039/C9DT04092G,RSC,mp-13541, icsd-240897,1.115259127,Dalton Transactions,1477-9226,2020
3688,Sr1.910MgB2O6Ce0.05Tb0.01,Sr1.910MgB2O6,Ce,3 ,0.05,Tb,3 ,0.01,298,544,0.2017,0.2716,,,,323,,,,1.442322956,27.69,393,https://doi.org/10.1039/C9DT04092G,RSC,mp-13541, icsd-240897,1.001276301,Dalton Transactions,1477-9226,2020
3689,Sr1.88MgB2O6Ce0.05Tb0.03,Sr1.88MgB2O6,Ce,3 ,0.05,Tb,3 ,0.03,298,544,0.219,0.3725,,,,323,,,,1.426998959,26.73,393,https://doi.org/10.1039/C9DT04092G,RSC,mp-13541, icsd-240897,1.002289983,Dalton Transactions,1477-9226,2020
3690,Sr1.85MgB2O6Ce0.05Tb0.05,Sr1.85MgB2O6,Ce,3 ,0.05,Tb,3 ,0.05,298,544,0.2268,0.4136,66.39,48.92,515,323,,,,1.360214613,22.92,393,https://doi.org/10.1039/C9DT04092G,RSC,mp-13541, icsd-240897,0.999286218,Dalton Transactions,1477-9226,2020
3691,Sr1.82MgB2O6Ce0.05Tb0.07,Sr1.82MgB2O6,Ce,3 ,0.05,Tb,3 ,0.07,298,544,0.224,0.4061,,,,323,,,,1.347330015,22.25,393,https://doi.org/10.1039/C9DT04092G,RSC,mp-13541, icsd-240897,1.002992152,Dalton Transactions,1477-9226,2020
3692,Sr1.775MgB2O6Ce0.05Tb0.1,Sr1.775MgB2O6,Ce,3 ,0.05,Tb,3 ,0.1,298,544,0.2151,0.3683,,,,323,,,,,,,https://doi.org/10.1039/C9DT04092G,RSC,mp-13541, icsd-240897,1.023717479,Dalton Transactions,1477-9226,2020
3693,Ca2YZr2Al3O12Tb0.9,Ca2YZr2Al3O12,Tb,3 ,0.9,,,,298,543,,,22,,,377,267,308,377,,,543,https://doi.org/10.1039/C9TC03664D,RSC,,,1.458409449,Journal of Materials Chemistry C,2050-7526,2019
3694,Ca2YZr2Al3O12Ce0.04Tb0.9,Ca2YZr2Al3O12,Ce,3 ,0.04,Tb,3 ,0.9,298,543,0.342,0.545,56,,390,408,,,,,,,https://doi.org/10.1039/C9TC03664D,RSC,,,1.031421294,Journal of Materials Chemistry C,2050-7526,2019
3700,Ca2Y2.55Sb3O14Bi0.45,Ca2Y2.55Sb3O14,Bi,3 ,0.45,,,,298,460,0.16,0.18,,,,350,350,,,2.093421685,124,460,https://doi.org/10.1016/j.jallcom.2015.06.263,ESV,,,1.34894185,Journal of Alloys and Compounds,0925-8388,2015
3701,Ca2Y2.52Sb3O14Bi0.45Eu0.03,Ca2Y2.52Sb3O14,Bi,3 ,0.45,Eu,3 ,0.03,298,460,0.27,0.26,,,,350,,,,,,,https://doi.org/10.1016/j.jallcom.2015.06.263,ESV,,,1.043548739,Journal of Alloys and Compounds,0925-8388,2015
3702,Ca2Y2.49Sb3O14Bi0.45Eu0.06,Ca2Y2.49Sb3O14,Bi,3 ,0.45,Eu,3 ,0.06,298,460,0.29,0.27,,,,350,,,,,,,https://doi.org/10.1016/j.jallcom.2015.06.263,ESV,,,1.045414142,Journal of Alloys and Compounds,0925-8388,2015
3703,Ca2Y2.46Sb3O14Bi0.45Eu0.09,Ca2Y2.46Sb3O14,Bi,3 ,0.45,Eu,3 ,0.09,298,615,0.34,0.29,,,,350,,,,,,,https://doi.org/10.1016/j.jallcom.2015.06.263,ESV,,,0.982420081,Journal of Alloys and Compounds,0925-8388,2015
3704,Ca2Y2.43Sb3O14Bi0.45Eu0.12,Ca2Y2.43Sb3O14,Bi,3 ,0.45,Eu,3 ,0.12,298,615,0.35,0.3,,,,350,,,,,,,https://doi.org/10.1016/j.jallcom.2015.06.263,ESV,,,0.985025072,Journal of Alloys and Compounds,0925-8388,2015
3705,Ca2Y2.37Sb3O14Bi0.45Eu0.18,Ca2Y2.37Sb3O14,Bi,3 ,0.45,Eu,3 ,0.18,298,615,0.38,0.3,,,,350,,,,,,,https://doi.org/10.1016/j.jallcom.2015.06.263,ESV,,,0.985870172,Journal of Alloys and Compounds,0925-8388,2015
3706,Ca2Y2.31Sb3O14Bi0.45Eu0.24,Ca2Y2.31Sb3O14,Bi,3 ,0.45,Eu,3 ,0.24,298,615,0.41,0.31,,,,350,,,,,,,https://doi.org/10.1016/j.jallcom.2015.06.263,ESV,,,0.987070007,Journal of Alloys and Compounds,0925-8388,2015
3707,Ca1.96Si5N8Eu0.04,Ca1.96Si5N8,Eu,2 ,0.04,,,,298,612,0.598,0.398,50,,458,450,,,,,,,https://doi.org/10.1111/j.1744-7402.2009.02370.x,Wiley,"mp-28922,mp-570645", icsd-79070 icsd-419318,1.020590625,International Journal of Applied Ceramic Technology,1546-542X,2009
3708,Sr1.96Si5N8Eu0.04,Sr1.96Si5N8,Eu,2 ,0.04,,,,298,620,0.626,0.371,63,,573,450,,,,,,,https://doi.org/10.1111/j.1744-7402.2009.02370.x,Wiley,mp-9710, icsd-401500,0.995536513,International Journal of Applied Ceramic Technology,1546-542X,2009
3709,Ba1.96Si5N8Eu0.04,Ba1.96Si5N8,Eu,2 ,0.04,,,,298,585,0.55,0.447,63,,533,450,,,,,,,https://doi.org/10.1111/j.1744-7402.2009.02370.x,Wiley,mp-9711, icsd-401501,1.048147394,International Journal of Applied Ceramic Technology,1546-542X,2009
3710,Na0.5Gd0.375MoO4Eu0.125,Na0.5Gd0.375MoO4,Eu,3 ,0.125,,,,298,616,0.652,0.348,,,,394,463,394,,,,616,https://doi.org/10.1111/j.1551-2916.2008.02598.x,Wiley,,,1.049173015,Journal of the American Ceramic Society,0002-7820,2008
3711,LiBa0.97PO4Eu0.03,LiBa0.97PO4,Eu,3 ,0.03,,,,298,617,0.68,0.315,,,,394,,,,,,,https://doi.org/10.1002/bio.2815,Wiley,,,1.018611358,Luminescence,1522-7235,2015
3712,NaCa0.98PO4Ce0.02,NaCa0.98PO4,Ce,3 ,0.02,,,,298,370,0.17,0.03,,,,328,,,,,,,https://doi.org/10.1002/ejic.201000392,Wiley,mp-14401, icsd-35629,1.180500132,European Journal of Inorganic Chemistry,1434-1948,2010
3713,NaCa0.96PO4Ce0.02Tb0.02,NaCa0.96PO4,Ce,3 ,0.02,Tb,3 ,0.02,298,544,0.27,0.38,,49.1,,328,,,,6.437909036,2741000,,https://doi.org/10.1002/ejic.201000392,Wiley,mp-14401, icsd-35629,1.121998806,European Journal of Inorganic Chemistry,1434-1948,2010
3714,NaCa0.94PO4Ce0.02Tb0.04,NaCa0.94PO4,Ce,3 ,0.02,Tb,3 ,0.04,298,544,,,,76.2,,328,,,,,,,https://doi.org/10.1002/ejic.201000392,Wiley,mp-14401, icsd-35629,1.010262573,European Journal of Inorganic Chemistry,1434-1948,2010
3715,NaCa0.92PO4Ce0.02Tb0.06,NaCa0.92PO4,Ce,3 ,0.02,Tb,3 ,0.06,298,544,,,,74.7,,328,,,,,,,https://doi.org/10.1002/ejic.201000392,Wiley,mp-14401, icsd-35629,1.009184698,European Journal of Inorganic Chemistry,1434-1948,2010
3716,NaCa0.9PO4Ce0.02Tb0.08,NaCa0.9PO4,Ce,3 ,0.02,Tb,3 ,0.08,298,544,0.32,0.56,,,,328,,,,,,,https://doi.org/10.1002/ejic.201000392,Wiley,mp-14401, icsd-35629,1.004506224,European Journal of Inorganic Chemistry,1434-1948,2010
3717,Ca2.97Mo0.2W0.8O6Eu0.03,Ca2.97Mo0.2W0.8O6,Eu,3 ,0.03,,,,298,613,0.6422,0.3564,,,,365,,,,5.522796221,333270,613,https://doi.org/10.1016/j.jlumin.2020.117212,ESV,"mp-781505,mp-779906", icsd-262323,1.366951188,Journal of Luminescence,0022-2313,2020
3718,Ca2.95Mo0.2W0.8O6Eu0.05,Ca2.95Mo0.2W0.8O6,Eu,3 ,0.05,,,,298,613,0.6448,0.354,,,,365,,,,5.516627908,328570,613,https://doi.org/10.1016/j.jlumin.2020.117212,ESV,"mp-781505,mp-779906", icsd-262323,1.171527247,Journal of Luminescence,0022-2313,2020
3719,Ca2.93Mo0.2W0.8O6Eu0.07,Ca2.93Mo0.2W0.8O6,Eu,3 ,0.07,,,,298,613,0.646,0.3529,,,,365,,,,5.513364116,326110,613,https://doi.org/10.1016/j.jlumin.2020.117212,ESV,"mp-781505,mp-779906", icsd-262323,1.064381311,Journal of Luminescence,0022-2313,2020
3720,Ca2.91Mo0.2W0.8O6Eu0.09,Ca2.91Mo0.2W0.8O6,Eu,3 ,0.09,,,,298,613,0.6467,0.3521,22.4,8.7,355,365,,,,5.512070401,325140,613,https://doi.org/10.1016/j.jlumin.2020.117212,ESV,"mp-781505,mp-779906", icsd-262323,1.036758769,Journal of Luminescence,0022-2313,2020
3721,Ca2.89Mo0.2W0.8O6Eu0.11,Ca2.89Mo0.2W0.8O6,Eu,3 ,0.11,,,,298,613,0.6472,0.3517,,,,365,,,,5.507950273,322070,613,https://doi.org/10.1016/j.jlumin.2020.117212,ESV,"mp-781505,mp-779906", icsd-262323,0.999733815,Journal of Luminescence,0022-2313,2020
3722,Ca2.87Mo0.2W0.8O6Eu0.13,Ca2.87Mo0.2W0.8O6,Eu,3 ,0.13,,,,298,613,0.6478,0.3511,,,,365,,,,5.507896332,322030,613,https://doi.org/10.1016/j.jlumin.2020.117212,ESV,"mp-781505,mp-779906", icsd-262323,1.000033335,Journal of Luminescence,0022-2313,2020
3723,Ca2.85Mo0.2W0.8O6Eu0.15,Ca2.85Mo0.2W0.8O6,Eu,3 ,0.15,,,,298,613,0.6479,0.351,,,,365,,,,5.506329114,320870,613,https://doi.org/10.1016/j.jlumin.2020.117212,ESV,"mp-781505,mp-779906", icsd-262323,0.995122743,Journal of Luminescence,0022-2313,2020
3724,Ca2.83Mo0.2W0.8O6Eu0.17,Ca2.83Mo0.2W0.8O6,Eu,3 ,0.17,,,,298,613,0.647,0.3499,,,,365,,,,5.499948131,316190,613,https://doi.org/10.1016/j.jlumin.2020.117212,ESV,"mp-781505,mp-779906", icsd-262323,0.93807216,Journal of Luminescence,0022-2313,2020
3725,Ca2.97Mo0.2W0.8O6Eu0.03,Ca2.97Mo0.2W0.8O6,Eu,3 ,0.03,,,,298,613,0.6387,0.3594,,,,393,,,,5.509672865,323350,613,https://doi.org/10.1016/j.jlumin.2020.117212,ESV,"mp-781505,mp-779906", icsd-262323,1.016910106,Journal of Luminescence,0022-2313,2020
3726,Ca2.95Mo0.2W0.8O6Eu0.05,Ca2.95Mo0.2W0.8O6,Eu,3 ,0.05,,,,298,613,0.6421,0.3563,,,,393,,,,5.504837717,319770,613,https://doi.org/10.1016/j.jlumin.2020.117212,ESV,"mp-781505,mp-779906", icsd-262323,0.971209276,Journal of Luminescence,0022-2313,2020
3727,Ca2.93Mo0.2W0.8O6Eu0.07,Ca2.93Mo0.2W0.8O6,Eu,3 ,0.07,,,,298,613,0.6433,0.3551,,,,393,,,,5.504389297,319440,613,https://doi.org/10.1016/j.jlumin.2020.117212,ESV,"mp-781505,mp-779906", icsd-262323,0.97150847,Journal of Luminescence,0022-2313,2020
3728,Ca2.91Mo0.2W0.8O6Eu0.09,Ca2.91Mo0.2W0.8O6,Eu,3 ,0.09,,,,298,613,0.644,0.3545,18.7,6.2,360,393,,,,5.503123072,318510,613,https://doi.org/10.1016/j.jlumin.2020.117212,ESV,"mp-781505,mp-779906", icsd-262323,0.951994882,Journal of Luminescence,0022-2313,2020
3729,Ca2.89Mo0.2W0.8O6Eu0.11,Ca2.89Mo0.2W0.8O6,Eu,3 ,0.11,,,,298,613,0.645,0.3535,,,,393,,,,5.500716624,316750,613,https://doi.org/10.1016/j.jlumin.2020.117212,ESV,"mp-781505,mp-779906", icsd-262323,0.932621333,Journal of Luminescence,0022-2313,2020
3730,Ca2.87Mo0.2W0.8O6Eu0.13,Ca2.87Mo0.2W0.8O6,Eu,3 ,0.13,,,,298,613,0.6452,0.3533,,,,393,,,,5.500894829,316880,613,https://doi.org/10.1016/j.jlumin.2020.117212,ESV,"mp-781505,mp-779906", icsd-262323,0.948194654,Journal of Luminescence,0022-2313,2020
3731,Ca2.85Mo0.2W0.8O6Eu0.15,Ca2.85Mo0.2W0.8O6,Eu,3 ,0.15,,,,298,613,0.6453,0.3532,,,,393,,,,5.499494631,315860,613,https://doi.org/10.1016/j.jlumin.2020.117212,ESV,"mp-781505,mp-779906", icsd-262323,0.942587389,Journal of Luminescence,0022-2313,2020
3732,Ca2.83Mo0.2W0.8O6Eu0.17,Ca2.83Mo0.2W0.8O6,Eu,3 ,0.17,,,,298,613,0.6466,0.352,,,,393,,,,5.494850022,312500,613,https://doi.org/10.1016/j.jlumin.2020.117212,ESV,"mp-781505,mp-779906", icsd-262323,0.995455838,Journal of Luminescence,0022-2313,2020
3733,Ca2.97Mo0.2W0.8O6Eu0.03,Ca2.97Mo0.2W0.8O6,Eu,3 ,0.03,,,,298,613,0.6255,0.3697,,,,465,,,,5.518105775,329690,613,https://doi.org/10.1016/j.jlumin.2020.117212,ESV,"mp-781505,mp-779906", icsd-262323,1.234943914,Journal of Luminescence,0022-2313,2020
3734,Ca2.95Mo0.2W0.8O6Eu0.05,Ca2.95Mo0.2W0.8O6,Eu,3 ,0.05,,,,298,613,0.6354,0.361,,,,465,,,,5.510236605,323770,613,https://doi.org/10.1016/j.jlumin.2020.117212,ESV,"mp-781505,mp-779906", icsd-262323,1.015803639,Journal of Luminescence,0022-2313,2020
3735,Ca2.93Mo0.2W0.8O6Eu0.07,Ca2.93Mo0.2W0.8O6,Eu,3 ,0.07,,,,298,613,0.6417,0.3553,,,,465,,,,5.504443676,319480,613,https://doi.org/10.1016/j.jlumin.2020.117212,ESV,"mp-781505,mp-779906", icsd-262323,0.971209276,Journal of Luminescence,0022-2313,2020
3736,Ca2.91Mo0.2W0.8O6Eu0.09,Ca2.91Mo0.2W0.8O6,Eu,3 ,0.09,,,,298,613,0.6447,0.3526,29.6,4.4,370,465,,,,5.496445292,313650,613,https://doi.org/10.1016/j.jlumin.2020.117212,ESV,"mp-781505,mp-779906", icsd-262323,0.989220553,Journal of Luminescence,0022-2313,2020
3737,Ca2.89Mo0.2W0.8O6Eu0.11,Ca2.89Mo0.2W0.8O6,Eu,3 ,0.11,,,,298,613,0.6467,0.3508,,,,465,,,,5.493137266,311270,613,https://doi.org/10.1016/j.jlumin.2020.117212,ESV,"mp-781505,mp-779906", icsd-262323,1.004197362,Journal of Luminescence,0022-2313,2020
3738,Ca2.87Mo0.2W0.8O6Eu0.13,Ca2.87Mo0.2W0.8O6,Eu,3 ,0.13,,,,298,613,0.6472,0.3503,,,,465,,,,5.493360446,311430,613,https://doi.org/10.1016/j.jlumin.2020.117212,ESV,"mp-781505,mp-779906", icsd-262323,1.004197362,Journal of Luminescence,0022-2313,2020
3739,Ca2.85Mo0.2W0.8O6Eu0.15,Ca2.85Mo0.2W0.8O6,Eu,3 ,0.15,,,,298,613,0.6477,0.3499,,,,465,,,,5.486047734,306230,613,https://doi.org/10.1016/j.jlumin.2020.117212,ESV,"mp-781505,mp-779906", icsd-262323,1.030558882,Journal of Luminescence,0022-2313,2020
3740,Ca2.83Mo0.2W0.8O6Eu0.17,Ca2.83Mo0.2W0.8O6,Eu,3 ,0.17,,,,298,613,0.6497,0.3481,,,,465,,,,5.478350016,300850,613,https://doi.org/10.1016/j.jlumin.2020.117212,ESV,"mp-781505,mp-779906", icsd-262323,1.077221009,Journal of Luminescence,0022-2313,2020
3741,Ca2Sb2O7Bi0.015,Ca2Sb2O7,Bi,3 ,0.015,,,,298,438,0.1498,0.0446,,,,337,337,,,,,438,https://doi.org/10.1016/j.jallcom.2015.09.047,ESV,"mp-16280,mp-1190115,mp-14145", icsd-261535 icsd-77063 icsd-166282 icsd-238545 icsd-24245,1.142416119,Journal of Alloys and Compounds,0925-8388,2015
3742,LiCa3MgV3O12,LiCa3MgV3O12,,,,,,,298,500,0.2393,0.326,,,,310,310,,,4.137670537,13730,500,https://doi.org/10.1016/j.materresbull.2018.11.011,ESV,,,1.035345271,Materials Research Bulletin,0025-5408,2019
3743,LiCa2.995MgV3O12Bi0.005,LiCa2.995MgV3O12,Bi,3 ,0.005,,,,298,500,0.2907,0.3652,,,,310,310,,,4.130976692,13520,500,https://doi.org/10.1016/j.materresbull.2018.11.011,ESV,,,1.025564437,Materials Research Bulletin,0025-5408,2019
3744,LiCa2.99MgV3O12Bi0.01,LiCa2.99MgV3O12,Bi,3 ,0.01,,,,298,500,0.3198,0.3982,,,,310,310,,,4.118595365,13140,500,https://doi.org/10.1016/j.materresbull.2018.11.011,ESV,,,1.02369557,Materials Research Bulletin,0025-5408,2019
3745,LiCa2.98MgV3O12Bi0.02,LiCa2.98MgV3O12,Bi,3 ,0.02,,,,298,500,0.3504,0.4102,,,,310,310,,,4.099335278,12570,500,https://doi.org/10.1016/j.materresbull.2018.11.011,ESV,,,1.04617954,Materials Research Bulletin,0025-5408,2019
3746,LiCa2.96MgV3O12Bi0.04,LiCa2.96MgV3O12,Bi,3 ,0.04,,,,298,500,0.401,0.444,,,,310,310,,,4.068927612,11720,500,https://doi.org/10.1016/j.materresbull.2018.11.011,ESV,,,1.043814813,Materials Research Bulletin,0025-5408,2019
3747,LiCa2.94MgV3O12Bi0.06,LiCa2.94MgV3O12,Bi,3 ,0.06,,,,298,500,0.422,0.4539,,,,310,310,,,4.056523724,11390,500,https://doi.org/10.1016/j.materresbull.2018.11.011,ESV,,,1.033590102,Materials Research Bulletin,0025-5408,2019
3748,LiCa2.92MgV3O12Bi0.08,LiCa2.92MgV3O12,Bi,3 ,0.08,,,,298,500,0.4358,0.4472,,,,310,310,,,4.040997692,10990,500,https://doi.org/10.1016/j.materresbull.2018.11.011,ESV,,,1.040703406,Materials Research Bulletin,0025-5408,2019
3749,Ca0.985TiO3Eu0.01,Ca0.985TiO3,Eu,3 ,0.01,,,,298,616,0.615,0.385,1.9,,,397,,,,5.897627091,790000,616,https://doi.org/10.1111/j.1551-2916.2011.04967.x,Wiley,"mp-4019,mp-556003,mp-1205364,mp-3442,mp-754701,mp-5827", icsd-167888 icsd-62149 icsd-97828 icsd-167809 icsd-163663 icsd-174127 icsd-94568 icsd-85101 icsd-96258 icsd-162909 icsd-185445 icsd-162916 icsd-162917 icsd-157115 icsd-185443 icsd-185446 icsd-162913 icsd-162908 icsd-163662 icsd-163528 icsd-185452 icsd-16688 icsd-71915 icsd-186224 icsd-185444 icsd-189135 icsd-162918 icsd-162912 icsd-71916 icsd-180956 icsd-74215 icsd-185454 icsd-162914 icsd-74214 icsd-193648 icsd-93082 icsd-153172 icsd-185451 icsd-150420 icsd-74212 icsd-185449 icsd-162911 icsd-51024 icsd-162910 icsd-74213 icsd-37263 icsd-82487 icsd-185447 icsd-50364 icsd-185450 icsd-185453 icsd-74216 icsd-162915 icsd-185448 icsd-165801 icsd-38212 icsd-29116 icsd-162920 icsd-162919 icsd-162922 icsd-162921 icsd-162925 icsd-162924 icsd-77060 icsd-153173 icsd-162923 icsd-187293 icsd-165076 icsd-162926 icsd-31865 icsd-187294 icsd-153174 icsd-31864,1.006195238,Journal of the American Ceramic Society,0002-7820,2011
3750,Ca0.925TiO3Eu0.05,Ca0.925TiO3,Eu,3 ,0.05,,,,298,616,0.642,0.358,6.8,,,397,,,,5.892094603,780000,616,https://doi.org/10.1111/j.1551-2916.2011.04967.x,Wiley,"mp-4019,mp-556003,mp-1205364,mp-3442,mp-754701,mp-5827", icsd-167888 icsd-62149 icsd-97828 icsd-167809 icsd-163663 icsd-174127 icsd-94568 icsd-85101 icsd-96258 icsd-162909 icsd-185445 icsd-162916 icsd-162917 icsd-157115 icsd-185443 icsd-185446 icsd-162913 icsd-162908 icsd-163662 icsd-163528 icsd-185452 icsd-16688 icsd-71915 icsd-186224 icsd-185444 icsd-189135 icsd-162918 icsd-162912 icsd-71916 icsd-180956 icsd-74215 icsd-185454 icsd-162914 icsd-74214 icsd-193648 icsd-93082 icsd-153172 icsd-185451 icsd-150420 icsd-74212 icsd-185449 icsd-162911 icsd-51024 icsd-162910 icsd-74213 icsd-37263 icsd-82487 icsd-185447 icsd-50364 icsd-185450 icsd-185453 icsd-74216 icsd-162915 icsd-185448 icsd-165801 icsd-38212 icsd-29116 icsd-162920 icsd-162919 icsd-162922 icsd-162921 icsd-162925 icsd-162924 icsd-77060 icsd-153173 icsd-162923 icsd-187293 icsd-165076 icsd-162926 icsd-31865 icsd-187294 icsd-153174 icsd-31864,0.962450477,Journal of the American Ceramic Society,0002-7820,2011
3751,Ca0.85TiO3Eu0.1,Ca0.85TiO3,Eu,3 ,0.1,,,,298,616,0.646,0.353,10.6,,,397,,,,5.880813592,760000,616,https://doi.org/10.1111/j.1551-2916.2011.04967.x,Wiley,"mp-4019,mp-556003,mp-1205364,mp-3442,mp-754701,mp-5827", icsd-167888 icsd-62149 icsd-97828 icsd-167809 icsd-163663 icsd-174127 icsd-94568 icsd-85101 icsd-96258 icsd-162909 icsd-185445 icsd-162916 icsd-162917 icsd-157115 icsd-185443 icsd-185446 icsd-162913 icsd-162908 icsd-163662 icsd-163528 icsd-185452 icsd-16688 icsd-71915 icsd-186224 icsd-185444 icsd-189135 icsd-162918 icsd-162912 icsd-71916 icsd-180956 icsd-74215 icsd-185454 icsd-162914 icsd-74214 icsd-193648 icsd-93082 icsd-153172 icsd-185451 icsd-150420 icsd-74212 icsd-185449 icsd-162911 icsd-51024 icsd-162910 icsd-74213 icsd-37263 icsd-82487 icsd-185447 icsd-50364 icsd-185450 icsd-185453 icsd-74216 icsd-162915 icsd-185448 icsd-165801 icsd-38212 icsd-29116 icsd-162920 icsd-162919 icsd-162922 icsd-162921 icsd-162925 icsd-162924 icsd-77060 icsd-153173 icsd-162923 icsd-187293 icsd-165076 icsd-162926 icsd-31865 icsd-187294 icsd-153174 icsd-31864,1.006577302,Journal of the American Ceramic Society,0002-7820,2011
3752,Ca0.775TiO3Eu0.15,Ca0.775TiO3,Eu,3 ,0.15,,,,298,616,0.648,0.351,14.1,,,397,397,466,379,5.875061263,750000,616,https://doi.org/10.1111/j.1551-2916.2011.04967.x,Wiley,"mp-4019,mp-556003,mp-1205364,mp-3442,mp-754701,mp-5827", icsd-167888 icsd-62149 icsd-97828 icsd-167809 icsd-163663 icsd-174127 icsd-94568 icsd-85101 icsd-96258 icsd-162909 icsd-185445 icsd-162916 icsd-162917 icsd-157115 icsd-185443 icsd-185446 icsd-162913 icsd-162908 icsd-163662 icsd-163528 icsd-185452 icsd-16688 icsd-71915 icsd-186224 icsd-185444 icsd-189135 icsd-162918 icsd-162912 icsd-71916 icsd-180956 icsd-74215 icsd-185454 icsd-162914 icsd-74214 icsd-193648 icsd-93082 icsd-153172 icsd-185451 icsd-150420 icsd-74212 icsd-185449 icsd-162911 icsd-51024 icsd-162910 icsd-74213 icsd-37263 icsd-82487 icsd-185447 icsd-50364 icsd-185450 icsd-185453 icsd-74216 icsd-162915 icsd-185448 icsd-165801 icsd-38212 icsd-29116 icsd-162920 icsd-162919 icsd-162922 icsd-162921 icsd-162925 icsd-162924 icsd-77060 icsd-153173 icsd-162923 icsd-187293 icsd-165076 icsd-162926 icsd-31865 icsd-187294 icsd-153174 icsd-31864,1.063197478,Journal of the American Ceramic Society,0002-7820,2011
3753,Ca0.7TiO3Eu0.2,Ca0.7TiO3,Eu,3 ,0.2,,,,298,616,0.648,0.351,12.7,,,397,,,,5.851258349,710000,616,https://doi.org/10.1111/j.1551-2916.2011.04967.x,Wiley,"mp-4019,mp-556003,mp-1205364,mp-3442,mp-754701,mp-5827", icsd-167888 icsd-62149 icsd-97828 icsd-167809 icsd-163663 icsd-174127 icsd-94568 icsd-85101 icsd-96258 icsd-162909 icsd-185445 icsd-162916 icsd-162917 icsd-157115 icsd-185443 icsd-185446 icsd-162913 icsd-162908 icsd-163662 icsd-163528 icsd-185452 icsd-16688 icsd-71915 icsd-186224 icsd-185444 icsd-189135 icsd-162918 icsd-162912 icsd-71916 icsd-180956 icsd-74215 icsd-185454 icsd-162914 icsd-74214 icsd-193648 icsd-93082 icsd-153172 icsd-185451 icsd-150420 icsd-74212 icsd-185449 icsd-162911 icsd-51024 icsd-162910 icsd-74213 icsd-37263 icsd-82487 icsd-185447 icsd-50364 icsd-185450 icsd-185453 icsd-74216 icsd-162915 icsd-185448 icsd-165801 icsd-38212 icsd-29116 icsd-162920 icsd-162919 icsd-162922 icsd-162921 icsd-162925 icsd-162924 icsd-77060 icsd-153173 icsd-162923 icsd-187293 icsd-165076 icsd-162926 icsd-31865 icsd-187294 icsd-153174 icsd-31864,1.086833349,Journal of the American Ceramic Society,0002-7820,2011
3754,Ca0.55TiO3Eu0.3,Ca0.55TiO3,Eu,3 ,0.3,,,,298,616,0.648,0.352,7.3,,,397,,,,5.785329835,610000,616,https://doi.org/10.1111/j.1551-2916.2011.04967.x,Wiley,"mp-4019,mp-556003,mp-1205364,mp-3442,mp-754701,mp-5827", icsd-167888 icsd-62149 icsd-97828 icsd-167809 icsd-163663 icsd-174127 icsd-94568 icsd-85101 icsd-96258 icsd-162909 icsd-185445 icsd-162916 icsd-162917 icsd-157115 icsd-185443 icsd-185446 icsd-162913 icsd-162908 icsd-163662 icsd-163528 icsd-185452 icsd-16688 icsd-71915 icsd-186224 icsd-185444 icsd-189135 icsd-162918 icsd-162912 icsd-71916 icsd-180956 icsd-74215 icsd-185454 icsd-162914 icsd-74214 icsd-193648 icsd-93082 icsd-153172 icsd-185451 icsd-150420 icsd-74212 icsd-185449 icsd-162911 icsd-51024 icsd-162910 icsd-74213 icsd-37263 icsd-82487 icsd-185447 icsd-50364 icsd-185450 icsd-185453 icsd-74216 icsd-162915 icsd-185448 icsd-165801 icsd-38212 icsd-29116 icsd-162920 icsd-162919 icsd-162922 icsd-162921 icsd-162925 icsd-162924 icsd-77060 icsd-153173 icsd-162923 icsd-187293 icsd-165076 icsd-162926 icsd-31865 icsd-187294 icsd-153174 icsd-31864,1.011970686,Journal of the American Ceramic Society,0002-7820,2011
3755,Ca0.98TiO3Li0.01Eu0.01,Ca0.98TiO3Li0.01,Eu,3 ,0.01,,,,298,616,0.629,0.371,2,,,397,,,,5.892094603,780000,616,https://doi.org/10.1111/j.1551-2916.2011.04967.x,Wiley,"mp-4019,mp-556003,mp-1205364,mp-3442,mp-754701,mp-5827", icsd-167888 icsd-62149 icsd-97828 icsd-167809 icsd-163663 icsd-174127 icsd-94568 icsd-85101 icsd-96258 icsd-162909 icsd-185445 icsd-162916 icsd-162917 icsd-157115 icsd-185443 icsd-185446 icsd-162913 icsd-162908 icsd-163662 icsd-163528 icsd-185452 icsd-16688 icsd-71915 icsd-186224 icsd-185444 icsd-189135 icsd-162918 icsd-162912 icsd-71916 icsd-180956 icsd-74215 icsd-185454 icsd-162914 icsd-74214 icsd-193648 icsd-93082 icsd-153172 icsd-185451 icsd-150420 icsd-74212 icsd-185449 icsd-162911 icsd-51024 icsd-162910 icsd-74213 icsd-37263 icsd-82487 icsd-185447 icsd-50364 icsd-185450 icsd-185453 icsd-74216 icsd-162915 icsd-185448 icsd-165801 icsd-38212 icsd-29116 icsd-162920 icsd-162919 icsd-162922 icsd-162921 icsd-162925 icsd-162924 icsd-77060 icsd-153173 icsd-162923 icsd-187293 icsd-165076 icsd-162926 icsd-31865 icsd-187294 icsd-153174 icsd-31864,0.962472543,Journal of the American Ceramic Society,0002-7820,2011
3756,Ca0.9TiO3Li0.05Eu0.05,Ca0.9TiO3Li0.05,Eu,3 ,0.05,,,,298,616,0.643,0.356,8.3,,,397,,,,5.886490725,770000,616,https://doi.org/10.1111/j.1551-2916.2011.04967.x,Wiley,"mp-4019,mp-556003,mp-1205364,mp-3442,mp-754701,mp-5827", icsd-167888 icsd-62149 icsd-97828 icsd-167809 icsd-163663 icsd-174127 icsd-94568 icsd-85101 icsd-96258 icsd-162909 icsd-185445 icsd-162916 icsd-162917 icsd-157115 icsd-185443 icsd-185446 icsd-162913 icsd-162908 icsd-163662 icsd-163528 icsd-185452 icsd-16688 icsd-71915 icsd-186224 icsd-185444 icsd-189135 icsd-162918 icsd-162912 icsd-71916 icsd-180956 icsd-74215 icsd-185454 icsd-162914 icsd-74214 icsd-193648 icsd-93082 icsd-153172 icsd-185451 icsd-150420 icsd-74212 icsd-185449 icsd-162911 icsd-51024 icsd-162910 icsd-74213 icsd-37263 icsd-82487 icsd-185447 icsd-50364 icsd-185450 icsd-185453 icsd-74216 icsd-162915 icsd-185448 icsd-165801 icsd-38212 icsd-29116 icsd-162920 icsd-162919 icsd-162922 icsd-162921 icsd-162925 icsd-162924 icsd-77060 icsd-153173 icsd-162923 icsd-187293 icsd-165076 icsd-162926 icsd-31865 icsd-187294 icsd-153174 icsd-31864,0.997366031,Journal of the American Ceramic Society,0002-7820,2011
3757,Ca0.8TiO3Li0.1Eu0.1,Ca0.8TiO3Li0.1,Eu,3 ,0.1,,,,298,616,0.649,0.351,13.8,,,397,,,,5.880813592,760000,616,https://doi.org/10.1111/j.1551-2916.2011.04967.x,Wiley,"mp-4019,mp-556003,mp-1205364,mp-3442,mp-754701,mp-5827", icsd-167888 icsd-62149 icsd-97828 icsd-167809 icsd-163663 icsd-174127 icsd-94568 icsd-85101 icsd-96258 icsd-162909 icsd-185445 icsd-162916 icsd-162917 icsd-157115 icsd-185443 icsd-185446 icsd-162913 icsd-162908 icsd-163662 icsd-163528 icsd-185452 icsd-16688 icsd-71915 icsd-186224 icsd-185444 icsd-189135 icsd-162918 icsd-162912 icsd-71916 icsd-180956 icsd-74215 icsd-185454 icsd-162914 icsd-74214 icsd-193648 icsd-93082 icsd-153172 icsd-185451 icsd-150420 icsd-74212 icsd-185449 icsd-162911 icsd-51024 icsd-162910 icsd-74213 icsd-37263 icsd-82487 icsd-185447 icsd-50364 icsd-185450 icsd-185453 icsd-74216 icsd-162915 icsd-185448 icsd-165801 icsd-38212 icsd-29116 icsd-162920 icsd-162919 icsd-162922 icsd-162921 icsd-162925 icsd-162924 icsd-77060 icsd-153173 icsd-162923 icsd-187293 icsd-165076 icsd-162926 icsd-31865 icsd-187294 icsd-153174 icsd-31864,1.006583036,Journal of the American Ceramic Society,0002-7820,2011
3758,Ca0.7TiO3Li0.15Eu0.15,Ca0.7TiO3Li0.15,Eu,3 ,0.15,,,,298,616,0.651,0.349,19.9,,,397,397,466,379,5.84509804,700000,616,https://doi.org/10.1111/j.1551-2916.2011.04967.x,Wiley,"mp-4019,mp-556003,mp-1205364,mp-3442,mp-754701,mp-5827", icsd-167888 icsd-62149 icsd-97828 icsd-167809 icsd-163663 icsd-174127 icsd-94568 icsd-85101 icsd-96258 icsd-162909 icsd-185445 icsd-162916 icsd-162917 icsd-157115 icsd-185443 icsd-185446 icsd-162913 icsd-162908 icsd-163662 icsd-163528 icsd-185452 icsd-16688 icsd-71915 icsd-186224 icsd-185444 icsd-189135 icsd-162918 icsd-162912 icsd-71916 icsd-180956 icsd-74215 icsd-185454 icsd-162914 icsd-74214 icsd-193648 icsd-93082 icsd-153172 icsd-185451 icsd-150420 icsd-74212 icsd-185449 icsd-162911 icsd-51024 icsd-162910 icsd-74213 icsd-37263 icsd-82487 icsd-185447 icsd-50364 icsd-185450 icsd-185453 icsd-74216 icsd-162915 icsd-185448 icsd-165801 icsd-38212 icsd-29116 icsd-162920 icsd-162919 icsd-162922 icsd-162921 icsd-162925 icsd-162924 icsd-77060 icsd-153173 icsd-162923 icsd-187293 icsd-165076 icsd-162926 icsd-31865 icsd-187294 icsd-153174 icsd-31864,1.203499035,Journal of the American Ceramic Society,0002-7820,2011
3759,Ca0.6TiO3Li0.2Eu0.2,Ca0.6TiO3Li0.2,Eu,3 ,0.2,,,,298,616,0.652,0.348,18.5,,,397,,,,5.799340549,630000,616,https://doi.org/10.1111/j.1551-2916.2011.04967.x,Wiley,"mp-4019,mp-556003,mp-1205364,mp-3442,mp-754701,mp-5827", icsd-167888 icsd-62149 icsd-97828 icsd-167809 icsd-163663 icsd-174127 icsd-94568 icsd-85101 icsd-96258 icsd-162909 icsd-185445 icsd-162916 icsd-162917 icsd-157115 icsd-185443 icsd-185446 icsd-162913 icsd-162908 icsd-163662 icsd-163528 icsd-185452 icsd-16688 icsd-71915 icsd-186224 icsd-185444 icsd-189135 icsd-162918 icsd-162912 icsd-71916 icsd-180956 icsd-74215 icsd-185454 icsd-162914 icsd-74214 icsd-193648 icsd-93082 icsd-153172 icsd-185451 icsd-150420 icsd-74212 icsd-185449 icsd-162911 icsd-51024 icsd-162910 icsd-74213 icsd-37263 icsd-82487 icsd-185447 icsd-50364 icsd-185450 icsd-185453 icsd-74216 icsd-162915 icsd-185448 icsd-165801 icsd-38212 icsd-29116 icsd-162920 icsd-162919 icsd-162922 icsd-162921 icsd-162925 icsd-162924 icsd-77060 icsd-153173 icsd-162923 icsd-187293 icsd-165076 icsd-162926 icsd-31865 icsd-187294 icsd-153174 icsd-31864,0.959308269,Journal of the American Ceramic Society,0002-7820,2011
3760,Ca0.4TiO3Li0.3Eu0.3,Ca0.4TiO3Li0.3,Eu,3 ,0.3,,,,298,616,0.652,0.348,11.2,,,397,,,,5.612783857,410000,616,https://doi.org/10.1111/j.1551-2916.2011.04967.x,Wiley,"mp-4019,mp-556003,mp-1205364,mp-3442,mp-754701,mp-5827", icsd-167888 icsd-62149 icsd-97828 icsd-167809 icsd-163663 icsd-174127 icsd-94568 icsd-85101 icsd-96258 icsd-162909 icsd-185445 icsd-162916 icsd-162917 icsd-157115 icsd-185443 icsd-185446 icsd-162913 icsd-162908 icsd-163662 icsd-163528 icsd-185452 icsd-16688 icsd-71915 icsd-186224 icsd-185444 icsd-189135 icsd-162918 icsd-162912 icsd-71916 icsd-180956 icsd-74215 icsd-185454 icsd-162914 icsd-74214 icsd-193648 icsd-93082 icsd-153172 icsd-185451 icsd-150420 icsd-74212 icsd-185449 icsd-162911 icsd-51024 icsd-162910 icsd-74213 icsd-37263 icsd-82487 icsd-185447 icsd-50364 icsd-185450 icsd-185453 icsd-74216 icsd-162915 icsd-185448 icsd-165801 icsd-38212 icsd-29116 icsd-162920 icsd-162919 icsd-162922 icsd-162921 icsd-162925 icsd-162924 icsd-77060 icsd-153173 icsd-162923 icsd-187293 icsd-165076 icsd-162926 icsd-31865 icsd-187294 icsd-153174 icsd-31864,1.02526294,Journal of the American Ceramic Society,0002-7820,2011
3761,La0.995BMoO6Eu0.005,La0.995BMoO6,Eu,3 ,0.005,,,,298,615,0.656,0.343,,,,350,,,,,,,https://doi.org/10.1016/j.jallcom.2015.01.134,ESV,mp-558445, icsd-161205,0.980893917,Journal of Alloys and Compounds,0925-8388,2015
3762,La0.99BMoO6Eu0.01,La0.99BMoO6,Eu,3 ,0.01,,,,298,615,0.657,0.342,,,,350,,,,,,,https://doi.org/10.1016/j.jallcom.2015.01.134,ESV,mp-558445, icsd-161205,0.980779274,Journal of Alloys and Compounds,0925-8388,2015
3763,La0.98BMoO6Eu0.02,La0.98BMoO6,Eu,3 ,0.02,,,,298,615,0.658,0.341,,,,350,,,,,,,https://doi.org/10.1016/j.jallcom.2015.01.134,ESV,mp-558445, icsd-161205,0.980532454,Journal of Alloys and Compounds,0925-8388,2015
3764,La0.97BMoO6Eu0.03,La0.97BMoO6,Eu,3 ,0.03,,,,298,615,0.658,0.341,,,,350,,,,,,,https://doi.org/10.1016/j.jallcom.2015.01.134,ESV,mp-558445, icsd-161205,0.980262548,Journal of Alloys and Compounds,0925-8388,2015
3765,La0.96BMoO6Eu0.04,La0.96BMoO6,Eu,3 ,0.04,,,,298,615,0.657,0.342,,,,350,,,,,,,https://doi.org/10.1016/j.jallcom.2015.01.134,ESV,mp-558445, icsd-161205,0.980262548,Journal of Alloys and Compounds,0925-8388,2015
3766,La0.95BMoO6Eu0.05,La0.95BMoO6,Eu,3 ,0.05,,,,298,615,0.656,0.343,,,,350,,,,,,,https://doi.org/10.1016/j.jallcom.2015.01.134,ESV,mp-558445, icsd-161205,0.981829792,Journal of Alloys and Compounds,0925-8388,2015
3767,La0.94BMoO6Eu0.06,La0.94BMoO6,Eu,3 ,0.06,,,,298,615,0.651,0.347,,,,350,,,,,,,https://doi.org/10.1016/j.jallcom.2015.01.134,ESV,mp-558445, icsd-161205,0.983562161,Journal of Alloys and Compounds,0925-8388,2015
3768,La0.93BMoO6Eu0.07,La0.93BMoO6,Eu,3 ,0.07,,,,298,615,0.652,0.346,,,,350,,,,,,,https://doi.org/10.1016/j.jallcom.2015.01.134,ESV,mp-558445, icsd-161205,0.98545726,Journal of Alloys and Compounds,0925-8388,2015
3769,La0.92BMoO6Eu0.08,La0.92BMoO6,Eu,3 ,0.08,,,,298,615,0.651,0.347,,,,350,,,,,,,https://doi.org/10.1016/j.jallcom.2015.01.134,ESV,mp-558445, icsd-161205,0.997497947,Journal of Alloys and Compounds,0925-8388,2015
3770,La0.91BMoO6Eu0.09,La0.91BMoO6,Eu,3 ,0.09,,,,298,615,0.651,0.347,,,,350,,,,,,,https://doi.org/10.1016/j.jallcom.2015.01.134,ESV,mp-558445, icsd-161205,0.998886889,Journal of Alloys and Compounds,0925-8388,2015
