Repository: silverlight001/ipop-eu-valence-reproduction

# IPOP Eu 发射波长复现、泛化审计与价态建模
> Reproducible machine-learning benchmark for Eu-activated inorganic phosphors, with leakage-aware evaluation and an explicit Eu(II)/Eu(III) comparison.

本项目复现并审计 Jang 等人 2024 年发表于 *Scientific Reports* 的 IPOP 无机荧光粉数据集发射波长模型，重点回答两个问题：

1. 仅使用化学组成和测量条件时，模型在随机划分与真正的材料外推场景中表现如何？
2. 原论文将 Eu²⁺与 Eu³⁺混合训练；显式区分价态后，预测是否更可靠？

项目公开完整代码、固定数据版本、校验哈希、数据处理结果、折划分、逐样本预测、超参数、指标表、图表和中文讨论，目标是让其他研究者可以直接审查、复跑和扩展。

## 一眼看懂核心结论

- IPOP 主表明确提供 `1st dopant valency` 和 `2nd dopant valency`；价态并非从发射峰或化学式猜测。
- 1665 条 Eu 发射样本全部成功回连价态，其中 Eu²⁺ 626 条、Eu³⁺ 1039 条，无缺失或冲突。
- 分价态训练在四种评估协议中均降低总体 MAE，改善 1.415–3.765 nm。

File: data/raw/Inorganic_Phosphor_Optical_Properties_DB_20230908_IPOP_ver3.csv (part 22 of 25)
3,Ba2Bi0.6V3O11Eu0.4,Ba2Bi0.6V3O11,Eu,3,0.4,,,,298,619,,,,,,394,394,465,,6,1000000,619,https://doi.org/10.1016/j.dyepig.2016.04.052,ESV,mp-559941 , icsd-78156,0.979536504,Dyes and Pigments,0143-7208,2016
4,Ba2Bi0.4V3O11Eu0.6,Ba2Bi0.4V3O11,Eu,3,0.6,,,,298,619,0.65,0.35,,,451,394,394,465,,5.982271233,960000,619,https://doi.org/10.1016/j.dyepig.2016.04.052,ESV,mp-559941 , icsd-78156,1.035120852,Dyes and Pigments,0143-7208,2016
5,Ba2Bi0.2V3O11Eu0.8,Ba2Bi0.2V3O11,Eu,3,0.8,,,,298,619,,,,,,394,394,465,,5.755874856,570000,619,https://doi.org/10.1016/j.dyepig.2016.04.052,ESV,mp-559941 , icsd-78156,0.989919239,Dyes and Pigments,0143-7208,2016
6,Ba2V3O11Eu1,Ba2V3O11,Eu,3,1,,,,298,619,,,,,,394,394,465,,5.278753601,190000,619,https://doi.org/10.1016/j.dyepig.2016.04.052,ESV,mp-559941 , icsd-78156,0.968880417,Dyes and Pigments,0143-7208,2016
3771,Sr2.995LaNaP2SiO12Eu0.005,Sr2.995LaNaP2SiO12,Eu,2 ,0.005,,,,298,484,0.205,0.334,,,,325,,,,,,,https://doi.org/10.1016/j.ceramint.2016.08.163,ESV,,,1.000575878,Ceramics International,0272-8842,2016
3772,Sr2.99LaNaP2SiO12Eu0.01,Sr2.99LaNaP2SiO12,Eu,2 ,0.01,,,,298,484,0.216,0.344,,,,325,,,,,,,https://doi.org/10.1016/j.ceramint.2016.08.163,ESV,,,1.000545989,Ceramics International,0272-8842,2016
3773,Sr2.98LaNaP2SiO12Eu0.02,Sr2.98LaNaP2SiO12,Eu,2 ,0.02,,,,298,484,0.239,0.363,,,,325,,,,,,,https://doi.org/10.1016/j.ceramint.2016.08.163,ESV,,,1.000545989,Ceramics International,0272-8842,2016
3774,Sr2.965LaNaP2SiO12Eu0.035,Sr2.965LaNaP2SiO12,Eu,2 ,0.035,,,,298,484,0.26,0.377,,,,325,,,,,,,https://doi.org/10.1016/j.ceramint.2016.08.163,ESV,,,1.000545989,Ceramics International,0272-8842,2016
3775,Sr2.95LaNaP2SiO12Eu0.05,Sr2.95LaNaP2SiO12,Eu,2 ,0.05,,,,298,484,0.28,0.39,,,,325,,,,,,,https://doi.org/10.1016/j.ceramint.2016.08.163,ESV,,,1.000605094,Ceramics International,0272-8842,2016
3776,Sr2.925LaNaP2SiO12Eu0.075,Sr2.925LaNaP2SiO12,Eu,2 ,0.075,,,,298,484,0.288,0.387,,,,325,,,,,,,https://doi.org/10.1016/j.ceramint.2016.08.163,ESV,,,1.004324164,Ceramics International,0272-8842,2016
3777,Sr2.9LaNaP2SiO12Eu0.1,Sr2.9LaNaP2SiO12,Eu,2 ,0.1,,,,298,484,0.289,0.373,,,432,325,,,,,,,https://doi.org/10.1016/j.ceramint.2016.08.163,ESV,,,1.0011934,Ceramics International,0272-8842,2016
3778,Sr2.995LaNaP2SiO12Eu0.005,Sr2.995LaNaP2SiO12,Eu,2 ,0.005,,,,298,484,0.256,0.348,,,,380,,,,,,,https://doi.org/10.1016/j.ceramint.2016.08.163,ESV,,,0.99801388,Ceramics International,0272-8842,2016
3779,Sr2.99LaNaP2SiO12Eu0.01,Sr2.99LaNaP2SiO12,Eu,2 ,0.01,,,,298,484,0.277,0.367,,,,380,,,,,,,https://doi.org/10.1016/j.ceramint.2016.08.163,ESV,,,0.998262005,Ceramics International,0272-8842,2016
3780,Sr2.98LaNaP2SiO12Eu0.02,Sr2.98LaNaP2SiO12,Eu,2 ,0.02,,,,298,484,0.296,0.38,,,,380,,,,,,,https://doi.org/10.1016/j.ceramint.2016.08.163,ESV,,,0.99878517,Ceramics International,0272-8842,2016
3781,Sr2.965LaNaP2SiO12Eu0.035,Sr2.965LaNaP2SiO12,Eu,2 ,0.035,,,,298,535,0.317,0.388,,,,380,,,,,,,https://doi.org/10.1016/j.ceramint.2016.08.163,ESV,,,1.004149413,Ceramics International,0272-8842,2016
3782,Sr2.95LaNaP2SiO12Eu0.05,Sr2.95LaNaP2SiO12,Eu,2 ,0.05,,,,298,535,0.333,0.392,,,,380,,,,,,,https://doi.org/10.1016/j.ceramint.2016.08.163,ESV,,,0.997260371,Ceramics International,0272-8842,2016
3783,Sr2.925LaNaP2SiO12Eu0.075,Sr2.925LaNaP2SiO12,Eu,2 ,0.075,,,,298,535,0.334,0.383,,,,380,,,,,,,https://doi.org/10.1016/j.ceramint.2016.08.163,ESV,,,1.00876414,Ceramics International,0272-8842,2016
3784,Sr2.9LaNaP2SiO12Eu0.1,Sr2.9LaNaP2SiO12,Eu,2 ,0.1,,,,298,535,0.326,0.364,,,417,380,,,,,,,https://doi.org/10.1016/j.ceramint.2016.08.163,ESV,,,1.012505514,Ceramics International,0272-8842,2016
3785,Ca9LaP5SiO24Cl2Eu0.01,Ca9LaP5SiO24Cl2,Eu,2 ,0.01,,,,298,461,0.1574,0.1281,,,,345,,,,,,461,https://doi.org/10.1016/j.jlumin.2018.10.036,ESV,,,1.346268846,Journal of Luminescence,0022-2313,2019
3786,Ca9LaP5SiO24Cl2Eu0.03,Ca9LaP5SiO24Cl2,Eu,2 ,0.03,,,,298,461,0.1586,0.1271,,,,345,,,,,,461,https://doi.org/10.1016/j.jlumin.2018.10.036,ESV,,,1.347597452,Journal of Luminescence,0022-2313,2019
3787,Ca9LaP5SiO24Cl2Eu0.05,Ca9LaP5SiO24Cl2,Eu,2 ,0.05,,,,298,461,0.1571,0.1236,,,,345,,,,,,461,https://doi.org/10.1016/j.jlumin.2018.10.036,ESV,,,1.349713555,Journal of Luminescence,0022-2313,2019
3788,Ca9LaP5SiO24Cl2Eu0.08,Ca9LaP5SiO24Cl2,Eu,2 ,0.08,,,,298,461,0.1587,0.1261,,,418,345,345,,,2.439332694,275,461,https://doi.org/10.1016/j.jlumin.2018.10.036,ESV,,,0.975923783,Journal of Luminescence,0022-2313,2019
3789,Ca9LaP5SiO24Cl2Eu0.1,Ca9LaP5SiO24Cl2,Eu,2 ,0.1,,,,298,461,0.1582,0.124,,,,345,,,,,,461,https://doi.org/10.1016/j.jlumin.2018.10.036,ESV,,,1.358386646,Journal of Luminescence,0022-2313,2019
3790,Ca9LaP5SiO24Cl2Eu0.15,Ca9LaP5SiO24Cl2,Eu,2 ,0.15,,,,298,461,0.1599,0.1296,,,,345,,,,,,461,https://doi.org/10.1016/j.jlumin.2018.10.036,ESV,,,1.371718951,Journal of Luminescence,0022-2313,2019
3791,Ca9LaP5SiO24Cl2Eu0.2,Ca9LaP5SiO24Cl2,Eu,2 ,0.2,,,,298,461,0.161,0.1335,,,,345,,,,,,461,https://doi.org/10.1016/j.jlumin.2018.10.036,ESV,,,1.386574891,Journal of Luminescence,0022-2313,2019
3792,Ca9LaP5SiO24Cl2Eu0.3,Ca9LaP5SiO24Cl2,Eu,2 ,0.3,,,,298,461,0.1631,0.1391,,,,345,,,,,,461,https://doi.org/10.1016/j.jlumin.2018.10.036,ESV,,,1.435647943,Journal of Luminescence,0022-2313,2019
3793,Ca9LaP5SiO24Cl2Eu0.5,Ca9LaP5SiO24Cl2,Eu,2 ,0.5,,,,298,461,0.1681,0.1541,,,,345,,,,,,461,https://doi.org/10.1016/j.jlumin.2018.10.036,ESV,,,1.496242161,Journal of Luminescence,0022-2313,2019
3794,Ca9.96P6O24Cl1.94Eu0.01,Ca9.96P6O24Cl1.94,Eu,3 ,0.01,,,,298,574,0.497,0.437,,,,461,528,531,461,6.346352974,2220000,574,https://doi.org/10.1016/j.materresbull.2017.09.043,ESV,"mp-555164,mp-39460,mp-554236", icsd-2789 icsd-24237 icsd-184825 icsd-184824,1.034831842,Materials Research Bulletin,0025-5408,2018
3795,Sr1.75Ca1.24P2O8Eu0.01,Sr1.75Ca1.24P2O8,Eu,2 ,0.01,,,,298,514,0.374,0.588,,,,365,279,364,,,,514,https://doi.org/10.1021/ic500230v,ACS,mp-4632, icsd-69449 icsd-184780 icsd-150869 icsd-18109 icsd-30635 icsd-410784,1.030140007,Inorganic Chemistry,0020-1669,2014
3796,K3LuSi2O7Eu0.01,K3LuSi2O7,Eu,2 ,0.01,,,,298,740,,,,,475,460,460,,,3.198657087,1580,740,https://doi.org/10.1038/s41467-019-13293-0,SN,mp-557543, icsd-412528,1.102572154,Nature Communications,2041-1723,2019
3797,K3LuSi2O7Eu0.02,K3LuSi2O7,Eu,2 ,0.02,,,,298,740,,,,,,460,460,,,3.178976947,1510,740,https://doi.org/10.1038/s41467-019-13293-0,SN,mp-557543, icsd-412528,1.085184265,Nature Communications,2041-1723,2019
3798,K3LuSi2O7Eu0.03,K3LuSi2O7,Eu,2 ,0.03,,,,298,740,,,,,,460,460,,,3.161368002,1450,740,https://doi.org/10.1038/s41467-019-13293-0,SN,mp-557543, icsd-412528,1.076426122,Nature Communications,2041-1723,2019
3800,Mg2La3Nb0.998O9Mn0.002,Mg2La3Nb0.998O9,Mn,4 ,0.002,,,,298,708,,,,,,350,350,505,,6.05804623,1143000,708,https://doi.org/10.1016/j.apt.2020.08.009,ESV,mp-1223356,,1.050532006,Advanced Powder Technology,0921-8831,2020
3801,Mg2La3Nb0.996O9Mn0.004,Mg2La3Nb0.996O9,Mn,4 ,0.004,,,,298,708,,,,,,350,350,505,,6.054613055,1134000,708,https://doi.org/10.1016/j.apt.2020.08.009,ESV,mp-1223356,,0.997424832,Advanced Powder Technology,0921-8831,2020
3802,Mg2La3Nb0.994O9Mn0.006,Mg2La3Nb0.994O9,Mn,4 ,0.006,,,,298,708,0.7322,0.2678,,,525,350,350,505,,6.044931546,1109000,708,https://doi.org/10.1016/j.apt.2020.08.009,ESV,mp-1223356,,0.99025198,Advanced Powder Technology,0921-8831,2020
3803,Mg2La3Nb0.992O9Mn0.008,Mg2La3Nb0.992O9,Mn,4 ,0.008,,,,298,708,,,,,,350,350,505,,6.041787319,1101000,708,https://doi.org/10.1016/j.apt.2020.08.009,ESV,mp-1223356,,1.000505021,Advanced Powder Technology,0921-8831,2020
3804,Mg2La3Nb0.99O9Mn0.01,Mg2La3Nb0.99O9,Mn,4 ,0.01,,,,298,708,,,,,,350,350,505,,6.040997692,1099000,708,https://doi.org/10.1016/j.apt.2020.08.009,ESV,mp-1223356,,1.005735226,Advanced Powder Technology,0921-8831,2020
3805,Sr2GdNbO6Mn0.004,Sr2GdNbO6,Mn,4 ,0.004,,,,298,687,,,36.37,,430,350,350,512,,,,687,https://doi.org/10.1016/j.jlumin.2019.116968,ESV,,,1.123840127,Journal of Luminescence,0022-2313,2020
3806,Sr2.95YP3O12Eu0.05,Sr2.95YP3O12,Eu,2 ,0.05,,,,298,504,0.189,0.359,,,,350,,,,,,,https://doi.org/10.1016/j.jre.2017.06.013,ESV,,,1.02394606,Journal of Rare Earths,1002-0721,2018
3807,Sr2.95Y0.99P3O12Eu0.05Tb0.01,Sr2.95Y0.99P3O12,Eu,2 ,0.05,Tb,3 ,0.01,298,504,0.195,0.377,,,,350,,,,,,,https://doi.org/10.1016/j.jre.2017.06.013,ESV,,,0.993708683,Journal of Rare Earths,1002-0721,2018
3808,Sr2.95Y0.97P3O12Eu0.05Tb0.03,Sr2.95Y0.97P3O12,Eu,2 ,0.05,Tb,3 ,0.03,298,504,0.197,0.38,,,,350,,,,,,,https://doi.org/10.1016/j.jre.2017.06.013,ESV,,,0.99373285,Journal of Rare Earths,1002-0721,2018
3809,Sr2.95Y0.95P3O12Eu0.05Tb0.05,Sr2.95Y0.95P3O12,Eu,2 ,0.05,Tb,3 ,0.05,298,504,0.198,0.382,,,,350,,,,,,,https://doi.org/10.1016/j.jre.2017.06.013,ESV,,,0.99368983,Journal of Rare Earths,1002-0721,2018
3810,Sr2.95Y0.93P3O12Eu0.05Tb0.07,Sr2.95Y0.93P3O12,Eu,2 ,0.05,Tb,3 ,0.07,298,504,0.2,0.388,,,,350,,,,,,,https://doi.org/10.1016/j.jre.2017.06.013,ESV,,,0.993723168,Journal of Rare Earths,1002-0721,2018
3811,Sr2.95Y0.91P3O12Eu0.05Tb0.09,Sr2.95Y0.91P3O12,Eu,2 ,0.05,Tb,3 ,0.09,298,545,0.201,0.39,,,,350,,,,,,,https://doi.org/10.1016/j.jre.2017.06.013,ESV,,,0.986827984,Journal of Rare Earths,1002-0721,2018
3812,Sr2.95Y0.87P3O12Eu0.05Tb0.13,Sr2.95Y0.87P3O12,Eu,2 ,0.05,Tb,3 ,0.13,298,545,0.203,0.396,,,,350,,,,,,,https://doi.org/10.1016/j.jre.2017.06.013,ESV,,,0.987042491,Journal of Rare Earths,1002-0721,2018
3813,Sr2.95Y0.85P3O12Eu0.05Tb0.15,Sr2.95Y0.85P3O12,Eu,2 ,0.05,Tb,3 ,0.15,298,545,0.205,0.41,,,,350,,,,,,,https://doi.org/10.1016/j.jre.2017.06.013,ESV,,,0.981612094,Journal of Rare Earths,1002-0721,2018
3814,Sr2.95Y0.8P3O12Eu0.05Tb0.2,Sr2.95Y0.8P3O12,Eu,2 ,0.05,Tb,3 ,0.2,298,545,0.211,0.421,,,,350,,,,,,,https://doi.org/10.1016/j.jre.2017.06.013,ESV,,,0.982182235,Journal of Rare Earths,1002-0721,2018
3815,K2Gd0.95WPO8Eu0.05,K2Gd0.95WPO8,Eu,3 ,0.05,,,,298,615,,,,,,396,396,467,384,6.389166084,2450000,615,https://doi.org/10.1016/j.ceramint.2017.05.123,ESV,,,1.004806048,Ceramics International,0272-8842,2017
3816,K2Gd0.8WPO8Eu0.2,K2Gd0.8WPO8,Eu,3 ,0.2,,,,298,615,,,,,,396,396,467,384,6.392696953,2470000,615,https://doi.org/10.1016/j.ceramint.2017.05.123,ESV,,,0.993241324,Ceramics International,0272-8842,2017
3817,K2Gd0.5WPO8Eu0.5,K2Gd0.5WPO8,Eu,3 ,0.5,,,,298,615,,,,,,396,396,467,384,6.389166084,2450000,615,https://doi.org/10.1016/j.ceramint.2017.05.123,ESV,,,1.004806948,Ceramics International,0272-8842,2017
3818,K2Gd0.3WPO8Eu0.7,K2Gd0.3WPO8,Eu,3 ,0.7,,,,298,615,,,,,,396,396,467,384,6.372912003,2360000,615,https://doi.org/10.1016/j.ceramint.2017.05.123,ESV,,,1.025148236,Ceramics International,0272-8842,2017
3819,K2WPO8Eu1,K2WPO8,Eu,3 ,1,,,,298,615,0.648,0.352,64.7,,500,396,396,467,384,6.390935107,2460000,615,https://doi.org/10.1016/j.ceramint.2017.05.123,ESV,,,0.981198613,Ceramics International,0272-8842,2017
3820,Na1.96MgSiO4Tb0.04,Na1.96MgSiO4,Tb,3 ,0.04,,,,298,546,0.32,0.51,,,,376,376,,,6.46686762,2930000,546,https://doi.org/10.1016/j.jlumin.2017.05.003,ESV,"mp-6406,mp-6426", icsd-15619 icsd-15618 icsd-84562 icsd-84563,1.017380054,Journal of Luminescence,0022-2313,2017
3821,Na1.9599MgSiO4Tb0.04Eu0.0001,Na1.9599MgSiO4,Tb,3 ,0.04,Eu,3 ,0.0001,298,546,0.35,0.47,,,,376,,,,6.439332694,2750000,546,https://doi.org/10.1016/j.jlumin.2017.05.003,ESV,"mp-6406,mp-6426", icsd-15619 icsd-15618 icsd-84562 icsd-84563,1.097929971,Journal of Luminescence,0022-2313,2017
3822,Na1.9595MgSiO4Tb0.04Eu0.0005,Na1.9595MgSiO4,Tb,3 ,0.04,Eu,3 ,0.0005,298,615,0.44,0.46,,,,376,,,,6.269512944,1860000,546,https://doi.org/10.1016/j.jlumin.2017.05.003,ESV,"mp-6406,mp-6426", icsd-15619 icsd-15618 icsd-84562 icsd-84563,1.063092349,Journal of Luminescence,0022-2313,2017
3823,Na1.959MgSiO4Tb0.04Eu0.001,Na1.959MgSiO4,Tb,3 ,0.04,Eu,3 ,0.001,298,615,0.46,0.44,,,,376,,,,6.198657087,1580000,546,https://doi.org/10.1016/j.jlumin.2017.05.003,ESV,"mp-6406,mp-6426", icsd-15619 icsd-15618 icsd-84562 icsd-84563,1.017035352,Journal of Luminescence,0022-2313,2017
3824,Na1.955MgSiO4Tb0.04Eu0.005,Na1.955MgSiO4,Tb,3 ,0.04,Eu,3 ,0.005,298,615,0.54,0.39,,,,376,,,,6.184691431,1530000,546,https://doi.org/10.1016/j.jlumin.2017.05.003,ESV,"mp-6406,mp-6426", icsd-15619 icsd-15618 icsd-84562 icsd-84563,1.158648361,Journal of Luminescence,0022-2313,2017
3825,Na1.95MgSiO4Tb0.04Eu0.01,Na1.95MgSiO4,Tb,3 ,0.04,Eu,3 ,0.01,298,615,0.56,0.38,,,,376,,,,6.164352856,1460000,546,https://doi.org/10.1016/j.jlumin.2017.05.003,ESV,"mp-6406,mp-6426", icsd-15619 icsd-15618 icsd-84562 icsd-84563,0.97592325,Journal of Luminescence,0022-2313,2017
3826,Na1.94MgSiO4Tb0.04Eu0.02,Na1.94MgSiO4,Tb,3 ,0.04,Eu,3 ,0.02,298,615,0.58,0.37,,,,376,,,,6.152288344,1420000,546,https://doi.org/10.1016/j.jlumin.2017.05.003,ESV,"mp-6406,mp-6426", icsd-15619 icsd-15618 icsd-84562 icsd-84563,0.980687029,Journal of Luminescence,0022-2313,2017
3827,Li3Mg2Sb0.995O6Mn0.005,Li3Mg2Sb0.995O6,Mn,4 ,0.005,,,,298,666,,,,,,477,477,,,5.664923893,462300,666,https://doi.org/10.1016/j.jallcom.2018.09.162,ESV,,,1.056274316,Journal of Alloys and Compounds,0925-8388,2019
3828,Li3Mg2Sb0.99O6Mn0.01,Li3Mg2Sb0.99O6,Mn,4 ,0.01,,,,298,666,,,68.1,,,477,477,,,5.636387586,432900,666,https://doi.org/10.1016/j.jallcom.2018.09.162,ESV,,,1.01451211,Journal of Alloys and Compounds,0925-8388,2019
3829,Li3Mg2Sb0.985O6Mn0.015,Li3Mg2Sb0.985O6,Mn,4 ,0.015,,,,298,666,,,,,,477,477,,,5.606058749,403700,666,https://doi.org/10.1016/j.jallcom.2018.09.162,ESV,,,0.981648911,Journal of Alloys and Compounds,0925-8388,2019
3830,Li3Mg2Sb0.98O6Mn0.02,Li3Mg2Sb0.98O6,Mn,4 ,0.02,,,,298,666,,,,,,477,477,,,5.57840997,378800,666,https://doi.org/10.1016/j.jallcom.2018.09.162,ESV,,,0.984698933,Journal of Alloys and Compounds,0925-8388,2019
3831,Li3Mg2Sb0.975O6Mn0.025,Li3Mg2Sb0.975O6,Mn,4 ,0.025,,,,298,666,,,,,,477,477,,,5.534787359,342600,666,https://doi.org/10.1016/j.jallcom.2018.09.162,ESV,,,1.730414928,Journal of Alloys and Compounds,0925-8388,2019
3832,Li3Mg2Sb0.97O6Mn0.03,Li3Mg2Sb0.97O6,Mn,4 ,0.03,,,,298,666,,,,,,477,477,,,5.512016969,325100,666,https://doi.org/10.1016/j.jallcom.2018.09.162,ESV,,,1.036184155,Journal of Alloys and Compounds,0925-8388,2019
3833,Li3Mg2Sb0.965O6Mn0.035,Li3Mg2Sb0.965O6,Mn,4 ,0.035,,,,298,666,,,,,,477,477,,,5.503790683,319000,666,https://doi.org/10.1016/j.jallcom.2018.09.162,ESV,,,0.960573869,Journal of Alloys and Compounds,0925-8388,2019
3834,Li3Mg2Sb0.96O6Mn0.04,Li3Mg2Sb0.96O6,Mn,4 ,0.04,,,,298,666,,,,,,477,477,,,5.454082271,284500,666,https://doi.org/10.1016/j.jallcom.2018.09.162,ESV,,,0.984531578,Journal of Alloys and Compounds,0925-8388,2019
3835,Ca2Lu0.8NbO6Eu0.2,Ca2Lu0.8NbO6,Eu,3 ,0.2,,,,298,616,0.6649,0.3349,,,,396,396,466,383,5.740362689,550000,616,https://doi.org/10.1016/j.jlumin.2020.117373,ESV,mp-1214029,,1.009120936,Journal of Luminescence,0022-2313,2020
3836,Ca2Lu0.7NbO6Eu0.3,Ca2Lu0.7NbO6,Eu,3 ,0.3,,,,298,616,0.6669,0.3328,,,,396,396,466,383,5.720985744,526000,616,https://doi.org/10.1016/j.jlumin.2020.117373,ESV,mp-1214029,,1.053983887,Journal of Luminescence,0022-2313,2020
3837,Ca2Lu0.6NbO6Eu0.4,Ca2Lu0.6NbO6,Eu,3 ,0.4,,,,298,616,0.669,0.3308,66,,500,396,396,466,383,5.674861141,473000,616,https://doi.org/10.1016/j.jlumin.2020.117373,ESV,mp-1214029,,1.015818131,Journal of Luminescence,0022-2313,2020
3838,Ca2Lu0.5NbO6Eu0.5,Ca2Lu0.5NbO6,Eu,3 ,0.5,,,,298,616,0.6694,0.3304,,,,396,396,466,383,5.596597096,395000,616,https://doi.org/10.1016/j.jlumin.2020.117373,ESV,mp-1214029,,1.011822133,Journal of Luminescence,0022-2313,2020
3839,Ca2Lu0.4NbO6Eu0.6,Ca2Lu0.4NbO6,Eu,3 ,0.6,,,,298,616,0.6695,0.3302,,,,396,396,466,383,5.488550717,308000,616,https://doi.org/10.1016/j.jlumin.2020.117373,ESV,mp-1214029,,1.01984673,Journal of Luminescence,0022-2313,2020
3840,Ca2Lu0.3NbO6Eu0.7,Ca2Lu0.3NbO6,Eu,3 ,0.7,,,,298,616,0.6697,0.33,,,,396,396,466,383,5.336459734,217000,616,https://doi.org/10.1016/j.jlumin.2020.117373,ESV,mp-1214029,,1.060824424,Journal of Luminescence,0022-2313,2020
3841,Ca2Lu0.2NbO6Eu0.8,Ca2Lu0.2NbO6,Eu,3 ,0.8,,,,298,616,0.6697,0.3301,,,,396,396,466,383,5.178976947,151000,616,https://doi.org/10.1016/j.jlumin.2020.117373,ESV,mp-1214029,,1.03878915,Journal of Luminescence,0022-2313,2020
3842,Ca0.92WO4Eu0.08,Ca0.92WO4,Eu,3 ,0.08,,,,298,614,,,,,,280,,,,5.733197265,541000,614,https://doi.org/10.1016/j.dyepig.2017.04.037,ESV,"mp-19426,mp-1190383", icsd-60550 icsd-193491 icsd-60548 icsd-60551 icsd-15869 icsd-155423 icsd-193047 icsd-15586 icsd-60549 icsd-18135 icsd-77335 icsd-157428 icsd-291535 icsd-60547 icsd-155791 icsd-238259 icsd-238258,0.985169023,Dyes and Pigments,0143-7208,2017
3843,Ca0.92W0.9Mo0.1O4Eu0.08,Ca0.92W0.9Mo0.1O4,Eu,3 ,0.08,,,,298,614,,,,,,280,,,,5.728353782,535000,614,https://doi.org/10.1016/j.dyepig.2017.04.037,ESV,"mp-19426,mp-1190383", icsd-60550 icsd-193491 icsd-60548 icsd-60551 icsd-15869 icsd-155423 icsd-193047 icsd-15586 icsd-60549 icsd-18135 icsd-77335 icsd-157428 icsd-291535 icsd-60547 icsd-155791 icsd-238259 icsd-238258,0.980241572,Dyes and Pigments,0143-7208,2017
3844,Ca0.92W0.7Mo0.3O4Eu0.08,Ca0.92W0.7Mo0.3O4,Eu,3 ,0.08,,,,298,614,,,,,,280,,,,5.707570176,510000,614,https://doi.org/10.1016/j.dyepig.2017.04.037,ESV,"mp-19426,mp-1190383", icsd-60550 icsd-193491 icsd-60548 icsd-60551 icsd-15869 icsd-155423 icsd-193047 icsd-15586 icsd-60549 icsd-18135 icsd-77335 icsd-157428 icsd-291535 icsd-60547 icsd-155791 icsd-238259 icsd-238258,0.981800864,Dyes and Pigments,0143-7208,2017
3845,Ca0.92W0.4Mo0.6O4Eu0.08,Ca0.92W0.4Mo0.6O4,Eu,3 ,0.08,,,,298,614,0.653,0.354,,,435,280,,,,5.679427897,478000,614,https://doi.org/10.1016/j.dyepig.2017.04.037,ESV,"mp-19426,mp-1190383", icsd-60550 icsd-193491 icsd-60548 icsd-60551 icsd-15869 icsd-155423 icsd-193047 icsd-15586 icsd-60549 icsd-18135 icsd-77335 icsd-157428 icsd-291535 icsd-60547 icsd-155791 icsd-238259 icsd-238258,1.006271139,Dyes and Pigments,0143-7208,2017
3846,Ca0.92W0.2Mo0.8O4Eu0.08,Ca0.92W0.2Mo0.8O4,Eu,3 ,0.08,,,,298,614,,,,,,280,,,,5.657055853,454000,614,https://doi.org/10.1016/j.dyepig.2017.04.037,ESV,"mp-19426,mp-1190383", icsd-60550 icsd-193491 icsd-60548 icsd-60551 icsd-15869 icsd-155423 icsd-193047 icsd-15586 icsd-60549 icsd-18135 icsd-77335 icsd-157428 icsd-291535 icsd-60547 icsd-155791 icsd-238259 icsd-238258,1.040673748,Dyes and Pigments,0143-7208,2017
3847,Ca0.92MoO4Eu0.08,Ca0.92MoO4,Eu,3 ,0.08,,,,298,614,,,,,,280,,,,5.638489257,435000,614,https://doi.org/10.1016/j.dyepig.2017.04.037,ESV,mp-19330, icsd-23699 icsd-60558 icsd-193793 icsd-183446 icsd-60557 icsd-194078 icsd-60554 icsd-60553 icsd-417513 icsd-183447 icsd-62219 icsd-60552 icsd-22351 icsd-194079 icsd-60556 icsd-60555 icsd-77334,1.01220669,Dyes and Pigments,0143-7208,2017
3848,Lu2O2STb0.02,Lu2O2S,Tb,3 ,0.02,,,,298,545,0.316,0.5747,29.1,,,280,280,,,6.979730431,9544000,545,https://doi.org/10.1039/C6CE01441K,RSC,mp-12673, icsd-109336,1.496154756,CrystEngComm,1466-8033,2016
3849,Lu2O2STb0.02Eu0.01,Lu2O2S,Tb,3 ,0.02,Eu,3 ,0.01,298,545,0.3689,0.469,25.4,,,280,,,,6.914871818,8220000,,https://doi.org/10.1039/C6CE01441K,RSC,mp-12673, icsd-109336,1.526798818,CrystEngComm,1466-8033,2016
3850,Lu2O2STb0.02Eu0.02,Lu2O2S,Tb,3 ,0.02,Eu,3 ,0.02,298,545,0.3708,0.433,29.8,,,280,,,,6.852784869,7125000,,https://doi.org/10.1039/C6CE01441K,RSC,mp-12673, icsd-109336,1.288895633,CrystEngComm,1466-8033,2016
3851,Lu2O2STb0.02Eu0.03,Lu2O2S,Tb,3 ,0.02,Eu,3 ,0.03,298,626,0.3766,0.397,36.5,,,280,,,,6.794906107,6236000,,https://doi.org/10.1039/C6CE01441K,RSC,mp-12673, icsd-109336,1.120379345,CrystEngComm,1466-8033,2016
3852,Lu2O2STb0.02Eu0.04,Lu2O2S,Tb,3 ,0.02,Eu,3 ,0.04,298,626,0.3659,0.379,32.7,,,280,,,,6.737431201,5463000,,https://doi.org/10.1039/C6CE01441K,RSC,mp-12673, icsd-109336,1.031071593,CrystEngComm,1466-8033,2016
3853,Lu2O2STb0.02Eu0.05,Lu2O2S,Tb,3 ,0.02,Eu,3 ,0.05,298,626,0.3608,0.349,26.3,,,280,,,,6.697839368,4987000,,https://doi.org/10.1039/C6CE01441K,RSC,mp-12673, icsd-109336,1.011838441,CrystEngComm,1466-8033,2016
3854,Lu2O2STb0.02Eu0.06,Lu2O2S,Tb,3 ,0.02,Eu,3 ,0.06,298,626,0.4203,0.372,20.8,,,280,,,,6.66152874,4587000,,https://doi.org/10.1039/C6CE01441K,RSC,mp-12673, icsd-109336,1.086642198,CrystEngComm,1466-8033,2016
3855,Lu2O2SEu0.03,Lu2O2S,Eu,3 ,0.03,,,,298,626,0.5512,0.342,21.3,,,280,,,,,,,https://doi.org/10.1039/C6CE01441K,RSC,mp-12673, icsd-109336,1.518965683,CrystEngComm,1466-8033,2016
3856,CaWO4,CaWO4,,,,,,,298,415,0.149,0.1,31.9,,,248,248,,,3.972665592,9390,415,https://doi.org/10.1039/C6RA01862A,RSC,"mp-19426,mp-1190383", icsd-60550 icsd-193491 icsd-60548 icsd-60551 icsd-15869 icsd-155423 icsd-193047 icsd-15586 icsd-60549 icsd-18135 icsd-77335 icsd-157428 icsd-291535 icsd-60547 icsd-155791 icsd-238259 icsd-238258,1.017325167,RSC Advances,2046-2069,2016
3857,CaWO4Eu0.01,CaWO4,Eu,3 ,0.01,,,,298,415,0.197,0.109,,,,276,,,,3.951823035,8950,415,https://doi.org/10.1039/C6RA01862A,RSC,"mp-19426,mp-1190383", icsd-60550 icsd-193491 icsd-60548 icsd-60551 icsd-15869 icsd-155423 icsd-193047 icsd-15586 icsd-60549 icsd-18135 icsd-77335 icsd-157428 icsd-291535 icsd-60547 icsd-155791 icsd-238259 icsd-238258,1.008668546,RSC Advances,2046-2069,2016
3858,CaWO4Eu0.02,CaWO4,Eu,3 ,0.02,,,,298,415,0.222,0.117,,,,276,,,,3.833784375,6820,415,https://doi.org/10.1039/C6RA01862A,RSC,"mp-19426,mp-1190383", icsd-60550 icsd-193491 icsd-60548 icsd-60551 icsd-15869 icsd-155423 icsd-193047 icsd-15586 icsd-60549 icsd-18135 icsd-77335 icsd-157428 icsd-291535 icsd-60547 icsd-155791 icsd-238259 icsd-238258,0.995364664,RSC Advances,2046-2069,2016
3859,CaWO4Eu0.04,CaWO4,Eu,3 ,0.04,,,,298,617,0.265,0.135,,,,276,,,,3.662757832,4600,415,https://doi.org/10.1039/C6RA01862A,RSC,"mp-19426,mp-1190383", icsd-60550 icsd-193491 icsd-60548 icsd-60551 icsd-15869 icsd-155423 icsd-193047 icsd-15586 icsd-60549 icsd-18135 icsd-77335 icsd-157428 icsd-291535 icsd-60547 icsd-155791 icsd-238259 icsd-238258,0.994911339,RSC Advances,2046-2069,2016
3860,CaWO4Eu0.04,CaWO4,Eu,3 ,0.04,,,,298,617,,,,,,276,,,,5.742489465,552700,617,https://doi.org/10.1039/C6RA01862A,RSC,"mp-19426,mp-1190383", icsd-60550 icsd-193491 icsd-60548 icsd-60551 icsd-15869 icsd-155423 icsd-193047 icsd-15586 icsd-60549 icsd-18135 icsd-77335 icsd-157428 icsd-291535 icsd-60547 icsd-155791 icsd-238259 icsd-238258,1.003652314,RSC Advances,2046-2069,2016
3861,CaWO4Eu0.06,CaWO4,Eu,3 ,0.06,,,,298,617,0.35,0.179,,,,276,,,,3.561101384,3640,415,https://doi.org/10.1039/C6RA01862A,RSC,"mp-19426,mp-1190383", icsd-60550 icsd-193491 icsd-60548 icsd-60551 icsd-15869 icsd-155423 icsd-193047 icsd-15586 icsd-60549 icsd-18135 icsd-77335 icsd-157428 icsd-291535 icsd-60547 icsd-155791 icsd-238259 icsd-238258,1.104302762,RSC Advances,2046-2069,2016
3862,CaWO4Eu0.08,CaWO4,Eu,3 ,0.08,,,,298,617,0.486,0.247,,,,276,,,,3.920123326,8320,415,https://doi.org/10.1039/C6RA01862A,RSC,"mp-19426,mp-1190383", icsd-60550 icsd-193491 icsd-60548 icsd-60551 icsd-15869 icsd-155423 icsd-193047 icsd-15586 icsd-60549 icsd-18135 icsd-77335 icsd-157428 icsd-291535 icsd-60547 icsd-155791 icsd-238259 icsd-238258,1.025780351,RSC Advances,2046-2069,2016
3863,CaWO4Eu0.12,CaWO4,Eu,3 ,0.12,,,,298,617,0.613,0.301,,,,276,,,,3.795880017,6250,415,https://doi.org/10.1039/C6RA01862A,RSC,"mp-19426,mp-1190383", icsd-60550 icsd-193491 icsd-60548 icsd-60551 icsd-15869 icsd-155423 icsd-193047 icsd-15586 icsd-60549 icsd-18135 icsd-77335 icsd-157428 icsd-291535 icsd-60547 icsd-155791 icsd-238259 icsd-238258,0.976332691,RSC Advances,2046-2069,2016
3864,CaWO4Eu0.2,CaWO4,Eu,3 ,0.2,,,,298,617,0.625,0.307,20.3,,,276,,,,3.613841822,4110,415,https://doi.org/10.1039/C6RA01862A,RSC,"mp-19426,mp-1190383", icsd-60550 icsd-193491 icsd-60548 icsd-60551 icsd-15869 icsd-155423 icsd-193047 icsd-15586 icsd-60549 icsd-18135 icsd-77335 icsd-157428 icsd-291535 icsd-60547 icsd-155791 icsd-238259 icsd-238258,1.030515312,RSC Advances,2046-2069,2016
3865,CaWO4Tb0.01,CaWO4,Tb,3 ,0.01,,,,298,415,0.175,0.149,,,,264,,,,3.495544338,3130,415,https://doi.org/10.1039/C6RA01862A,RSC,"mp-19426,mp-1190383", icsd-60550 icsd-193491 icsd-60548 icsd-60551 icsd-15869 icsd-155423 icsd-193047 icsd-15586 icsd-60549 icsd-18135 icsd-77335 icsd-157428 icsd-291535 icsd-60547 icsd-155791 icsd-238259 icsd-238258,1.500815856,RSC Advances,2046-2069,2016
3866,CaWO4Tb0.02,CaWO4,Tb,3 ,0.02,,,,298,546,0.187,0.199,,,,264,,,,,,,https://doi.org/10.1039/C6RA01862A,RSC,"mp-19426,mp-1190383", icsd-60550 icsd-193491 icsd-60548 icsd-60551 icsd-15869 icsd-155423 icsd-193047 icsd-15586 icsd-60549 icsd-18135 icsd-77335 icsd-157428 icsd-291535 icsd-60547 icsd-155791 icsd-238259 icsd-238258,0.999963547,RSC Advances,2046-2069,2016
3867,CaWO4Tb0.04,CaWO4,Tb,3 ,0.04,,,,298,546,0.212,0.302,,,,264,,,,,,,https://doi.org/10.1039/C6RA01862A,RSC,"mp-19426,mp-1190383", icsd-60550 icsd-193491 icsd-60548 icsd-60551 icsd-15869 icsd-155423 icsd-193047 icsd-15586 icsd-60549 icsd-18135 icsd-77335 icsd-157428 icsd-291535 icsd-60547 icsd-155791 icsd-238259 icsd-238258,1.008501556,RSC Advances,2046-2069,2016
3868,CaWO4Tb0.04,CaWO4,Tb,3 ,0.04,,,,298,546,,,,,,264,,,,5.793650718,621800,546,https://doi.org/10.1039/C6RA01862A,RSC,"mp-19426,mp-1190383", icsd-60550 icsd-193491 icsd-60548 icsd-60551 icsd-15869 icsd-155423 icsd-193047 icsd-15586 icsd-60549 icsd-18135 icsd-77335 icsd-157428 icsd-291535 icsd-60547 icsd-155791 icsd-238259 icsd-238258,1.003414927,RSC Advances,2046-2069,2016
3869,CaWO4Tb0.06,CaWO4,Tb,3 ,0.06,,,,298,546,0.236,0.407,,,,264,,,,,,,https://doi.org/10.1039/C6RA01862A,RSC,"mp-19426,mp-1190383", icsd-60550 icsd-193491 icsd-60548 icsd-60551 icsd-15869 icsd-155423 icsd-193047 icsd-15586 icsd-60549 icsd-18135 icsd-77335 icsd-157428 icsd-291535 icsd-60547 icsd-155791 icsd-238259 icsd-238258,1.006804968,RSC Advances,2046-2069,2016
3870,CaWO4Tb0.08,CaWO4,Tb,3 ,0.08,,,,298,546,0.251,0.542,,,,264,,,,,,,https://doi.org/10.1039/C6RA01862A,RSC,"mp-19426,mp-1190383", icsd-60550 icsd-193491 icsd-60548 icsd-60551 icsd-15869 icsd-155423 icsd-193047 icsd-15586 icsd-60549 icsd-18135 icsd-77335 icsd-157428 icsd-291535 icsd-60547 icsd-155791 icsd-238259 icsd-238258,1.007039625,RSC Advances,2046-2069,2016
3871,CaWO4Tb0.1,CaWO4,Tb,3 ,0.1,,,,298,546,0.255,0.56,24.6,,,264,,,,,,,https://doi.org/10.1039/C6RA01862A,RSC,"mp-19426,mp-1190383", icsd-60550 icsd-193491 icsd-60548 icsd-60551 icsd-15869 icsd-155423 icsd-193047 icsd-15586 icsd-60549 icsd-18135 icsd-77335 icsd-157428 icsd-291535 icsd-60547 icsd-155791 icsd-238259 icsd-238258,1.008868718,RSC Advances,2046-2069,2016
3872,CaWO4Tb0.04Eu0.01,CaWO4,Tb,3 ,0.04,Eu,3 ,0.01,298,546,0.229,0.337,,,,264,,,,5.782329269,605800,546,https://doi.org/10.1039/C6RA01862A,RSC,"mp-19426,mp-1190383", icsd-60550 icsd-193491 icsd-60548 icsd-60551 icsd-15869 icsd-155423 icsd-193047 icsd-15586 icsd-60549 icsd-18135 icsd-77335 icsd-157428 icsd-291535 icsd-60547 icsd-155791 icsd-238259 icsd-238258,1.017971164,RSC Advances,2046-2069,2016
3873,CaWO4Tb0.04Eu0.02,CaWO4,Tb,3 ,0.04,Eu,3 ,0.02,298,546,0.245,0.367,,,,264,,,,5.76529593,582500,546,https://doi.org/10.1039/C6RA01862A,RSC,"mp-19426,mp-1190383", icsd-60550 icsd-193491 icsd-60548 icsd-60551 icsd-15869 icsd-155423 icsd-193047 icsd-15586 icsd-60549 icsd-18135 icsd-77335 icsd-157428 icsd-291535 icsd-60547 icsd-155791 icsd-238259 icsd-238258,1.017592759,RSC Advances,2046-2069,2016
3874,CaWO4Tb0.04Eu0.04,CaWO4,Tb,3 ,0.04,Eu,3 ,0.04,298,546,0.257,0.346,,,,264,,,,5.741466762,551400,546,https://doi.org/10.1039/C6RA01862A,RSC,"mp-19426,mp-1190383", icsd-60550 icsd-193491 icsd-60548 icsd-60551 icsd-15869 icsd-155423 icsd-193047 icsd-15586 icsd-60549 icsd-18135 icsd-77335 icsd-157428 icsd-291535 icsd-60547 icsd-155791 icsd-238259 icsd-238258,1.003714504,RSC Advances,2046-2069,2016
3875,CaWO4Tb0.04Eu0.06,CaWO4,Tb,3 ,0.04,Eu,3 ,0.06,298,546,0.294,0.329,,,,264,,,,5.717254313,521500,546,https://doi.org/10.1039/C6RA01862A,RSC,"mp-19426,mp-1190383", icsd-60550 icsd-193491 icsd-60548 icsd-60551 icsd-15869 icsd-155423 icsd-193047 icsd-15586 icsd-60549 icsd-18135 icsd-77335 icsd-157428 icsd-291535 icsd-60547 icsd-155791 icsd-238259 icsd-238258,1.063887397,RSC Advances,2046-2069,2016
3876,CaWO4Tb0.04Eu0.08,CaWO4,Tb,3 ,0.04,Eu,3 ,0.08,298,617,0.32,0.324,17.2,,,264,,,,5.681783766,480600,546,https://doi.org/10.1039/C6RA01862A,RSC,"mp-19426,mp-1190383", icsd-60550 icsd-193491 icsd-60548 icsd-60551 icsd-15869 icsd-155423 icsd-193047 icsd-15586 icsd-60549 icsd-18135 icsd-77335 icsd-157428 icsd-291535 icsd-60547 icsd-155791 icsd-238259 icsd-238258,1.014522592,RSC Advances,2046-2069,2016
3877,CaWO4Tb0.04Eu0.1,CaWO4,Tb,3 ,0.04,Eu,3 ,0.1,298,617,0.434,0.383,,,,264,,,,,,,https://doi.org/10.1039/C6RA01862A,RSC,"mp-19426,mp-1190383", icsd-60550 icsd-193491 icsd-60548 icsd-60551 icsd-15869 icsd-155423 icsd-193047 icsd-15586 icsd-60549 icsd-18135 icsd-77335 icsd-157428 icsd-291535 icsd-60547 icsd-155791 icsd-238259 icsd-238258,1.082402732,RSC Advances,2046-2069,2016
3878,CaWO4Eu0.01Tb0.01,CaWO4,Eu,3 ,0.01,Tb,3 ,0.01,298,546,0.23,0.232,,,,264,,,,,,,https://doi.org/10.1039/C6RA01862A,RSC,"mp-19426,mp-1190383", icsd-60550 icsd-193491 icsd-60548 icsd-60551 icsd-15869 icsd-155423 icsd-193047 icsd-15586 icsd-60549 icsd-18135 icsd-77335 icsd-157428 icsd-291535 icsd-60547 icsd-155791 icsd-238259 icsd-238258,1.070118286,RSC Advances,2046-2069,2016
3879,CaWO4Eu0.01Tb0.02,CaWO4,Eu,3 ,0.01,Tb,3 ,0.02,298,546,0.251,0.303,,,,264,,,,,,,https://doi.org/10.1039/C6RA01862A,RSC,"mp-19426,mp-1190383", icsd-60550 icsd-193491 icsd-60548 icsd-60551 icsd-15869 icsd-155423 icsd-193047 icsd-15586 icsd-60549 icsd-18135 icsd-77335 icsd-157428 icsd-291535 icsd-60547 icsd-155791 icsd-238259 icsd-238258,1.070948726,RSC Advances,2046-2069,2016
3880,CaWO4Eu0.01Tb0.04,CaWO4,Eu,3 ,0.01,Tb,3 ,0.04,298,546,0.269,0.401,,,,264,,,,,,,https://doi.org/10.1039/C6RA01862A,RSC,"mp-19426,mp-1190383", icsd-60550 icsd-193491 icsd-60548 icsd-60551 icsd-15869 icsd-155423 icsd-193047 icsd-15586 icsd-60549 icsd-18135 icsd-77335 icsd-157428 icsd-291535 icsd-60547 icsd-155791 icsd-238259 icsd-238258,1.072812413,RSC Advances,2046-2069,2016
3881,CaWO4Eu0.01Tb0.06,CaWO4,Eu,3 ,0.01,Tb,3 ,0.06,298,546,0.277,0.462,,,,264,,,,,,,https://doi.org/10.1039/C6RA01862A,RSC,"mp-19426,mp-1190383", icsd-60550 icsd-193491 icsd-60548 icsd-60551 icsd-15869 icsd-155423 icsd-193047 icsd-15586 icsd-60549 icsd-18135 icsd-77335 icsd-157428 icsd-291535 icsd-60547 icsd-155791 icsd-238259 icsd-238258,1.074927291,RSC Advances,2046-2069,2016
3882,Li6Lu0.97B3O9Ce0.03,Li6Lu0.97B3O9,Ce,3 ,0.03,,,,298,400,0.162,0.015,,,,350,350,,,,,400,https://doi.org/10.1039/C4RA12538J,RSC,,,1.17147008,RSC Advances,2046-2069,2015
3883,Li6Lu0.77B3O9Ce0.03Tb0.2,Li6Lu0.77B3O9,Ce,3 ,0.03,Tb,3 ,0.2,298,543,0.317,0.519,,,,350,,,,,,,https://doi.org/10.1039/C4RA12538J,RSC,,,1.204317716,RSC Advances,2046-2069,2015
3884,Li6Lu0.57B3O9Ce0.03Tb0.4,Li6Lu0.57B3O9,Ce,3 ,0.03,Tb,3 ,0.4,298,543,0.334,0.57,,,,350,,,,,,,https://doi.org/10.1039/C4RA12538J,RSC,,,1.208754671,RSC Advances,2046-2069,2015
3885,Li6Lu0.37B3O9Ce0.03Tb0.6,Li6Lu0.37B3O9,Ce,3 ,0.03,Tb,3 ,0.6,298,543,0.34,0.586,,,,350,,,,,,,https://doi.org/10.1039/C4RA12538J,RSC,,,1.213186139,RSC Advances,2046-2069,2015
3886,Li6Lu0.32B3O9Ce0.03Tb0.65,Li6Lu0.32B3O9,Ce,3 ,0.03,Tb,3 ,0.65,298,543,0.34,0.588,,,473,350,,,,,,,https://doi.org/10.1039/C4RA12538J,RSC,,,1.214829992,RSC Advances,2046-2069,2015
3887,Li6Lu0.27B3O9Ce0.03Tb0.7,Li6Lu0.27B3O9,Ce,3 ,0.03,Tb,3 ,0.7,298,543,0.342,0.589,,,,350,,,,,,,https://doi.org/10.1039/C4RA12538J,RSC,,,1.21540672,RSC Advances,2046-2069,2015
3888,Li6Lu0.22B3O9Ce0.03Tb0.75,Li6Lu0.22B3O9,Ce,3 ,0.03,Tb,3 ,0.75,298,543,0.342,0.593,,,,350,,,,,,,https://doi.org/10.1039/C4RA12538J,RSC,,,1.216525069,RSC Advances,2046-2069,2015
3889,Ca9Bi0.92P7O28Ce0.08,Ca9Bi0.92P7O28,Ce,3 ,0.08,,,,298,370,0.166,0.011,52,,,292,,,,1.556302501,36,370,https://doi.org/10.1039/C5TC00927H,RSC,,,1.006352277,Journal of Materials Chemistry C,2050-7526,2015
3890,Ca9Bi0.78P7O28Ce0.08Tb0.14,Ca9Bi0.78P7O28,Ce,3 ,0.08,Tb,3 ,0.14,298,370,0.205,0.201,55,,,292,,,,1.457881897,28.7,370,https://doi.org/10.1039/C5TC00927H,RSC,,,0.989089296,Journal of Materials Chemistry C,2050-7526,2015
3891,Ca9Bi0.62P7O28Ce0.08Tb0.3,Ca9Bi0.62P7O28,Ce,3 ,0.08,Tb,3 ,0.3,298,370,0.223,0.341,61,,,292,,,,1.424881637,26.6,370,https://doi.org/10.1039/C5TC00927H,RSC,,,0.988426211,Journal of Materials Chemistry C,2050-7526,2015
3892,Ca9Bi0.47P7O28Ce0.08Tb0.45,Ca9Bi0.47P7O28,Ce,3 ,0.08,Tb,3 ,0.45,298,370,0.24,0.395,65,,,292,,,,,,,https://doi.org/10.1039/C5TC00927H,RSC,,,1.788910581,Journal of Materials Chemistry C,2050-7526,2015
3893,Ca9Bi0.32P7O28Ce0.08Tb0.6,Ca9Bi0.32P7O28,Ce,3 ,0.08,Tb,3 ,0.6,298,370,0.248,0.457,73,,,292,,,,1.344392274,22.1,370,https://doi.org/10.1039/C5TC00927H,RSC,,,0.98804656,Journal of Materials Chemistry C,2050-7526,2015
3894,Ca9Bi0.17P7O28Ce0.08Tb0.75,Ca9Bi0.17P7O28,Ce,3 ,0.08,Tb,3 ,0.75,298,548,0.255,0.507,77,,,292,,,,,,,https://doi.org/10.1039/C5TC00927H,RSC,,,1.454087319,Journal of Materials Chemistry C,2050-7526,2015
3895,Ca9Bi0.02P7O28Ce0.08Tb0.9,Ca9Bi0.02P7O28,Ce,3 ,0.08,Tb,3 ,0.9,298,548,0.26,0.569,84,,,292,,,,1.252853031,17.9,370,https://doi.org/10.1039/C5TC00927H,RSC,,,0.984987315,Journal of Materials Chemistry C,2050-7526,2015
3896,Ca8.89Bi0.92P7O28Ce0.08Mn0.11,Ca8.89Bi0.92P7O28,Ce,3 ,0.08,Mn,2,0.11,298,370,0.288,0.096,47,,,292,,,,1.509202522,32.3,370,https://doi.org/10.1039/C5TC00927H,RSC,,,0.967439059,Journal of Materials Chemistry C,2050-7526,2015
3897,Ca8.8Bi0.92P7O28Ce0.08Mn0.2,Ca8.8Bi0.92P7O28,Ce,3 ,0.08,Mn,2,0.2,298,370,0.347,0.175,38,,,292,,,,1.442479769,27.7,370,https://doi.org/10.1039/C5TC00927H,RSC,,,0.967896946,Journal of Materials Chemistry C,2050-7526,2015
3898,Ca8.7Bi0.92P7O28Ce0.08Mn0.3,Ca8.7Bi0.92P7O28,Ce,3 ,0.08,Mn,2,0.3,298,370,0.438,0.219,31,,,292,,,,1.324282455,21.1,370,https://doi.org/10.1039/C5TC00927H,RSC,,,0.970771186,Journal of Materials Chemistry C,2050-7526,2015
3899,Ca8.6Bi0.92P7O28Ce0.08Mn0.4,Ca8.6Bi0.92P7O28,Ce,3 ,0.08,Mn,2,0.4,298,370,0.529,0.26,28,,,292,,,,,,,https://doi.org/10.1039/C5TC00927H,RSC,,,1.472266791,Journal of Materials Chemistry C,2050-7526,2015
3900,Ca8.5Bi0.92P7O28Ce0.08Mn0.5,Ca8.5Bi0.92P7O28,Ce,3 ,0.08,Mn,2,0.5,298,370,0.582,0.287,24,,,292,,,,1.283301229,19.2,370,https://doi.org/10.1039/C5TC00927H,RSC,,,0.973361585,Journal of Materials Chemistry C,2050-7526,2015
3901,Ca3Y0.5Ga3B4O15Tb0.5,Ca3Y0.5Ga3B4O15,Tb,3 ,0.5,,,,298,542,0.35,0.58,,,,369,356,369,380,6.167317335,1470000,542,https://doi.org/10.1039/C6DT04304F,RSC,mp-695475,,1.027184148,Dalton Transactions,1477-9226,2017
3902,Ca3Y0.48Ga3B4O15Tb0.5Eu0.02,Ca3Y0.48Ga3B4O15,Tb,3 ,0.5,Eu,3 ,0.02,298,542,0.4,0.53,,,,369,,,,6.068185862,1170000,542,https://doi.org/10.1039/C6DT04304F,RSC,mp-695475,,1.066783045,Dalton Transactions,1477-9226,2017
3903,Ca3Y0.46Ga3B4O15Tb0.5Eu0.04,Ca3Y0.46Ga3B4O15,Tb,3 ,0.5,Eu,3 ,0.04,298,542,0.44,0.5,,,,369,,,,5.991226076,980000,542,https://doi.org/10.1039/C6DT04304F,RSC,mp-695475,,0.959173146,Dalton Transactions,1477-9226,2017
3904,Ca3Y0.44Ga3B4O15Tb0.5Eu0.06,Ca3Y0.44Ga3B4O15,Tb,3 ,0.5,Eu,3 ,0.06,298,619,0.48,0.47,,,,369,,,,5.903089987,800000,542,https://doi.org/10.1039/C6DT04304F,RSC,mp-695475,,0.989552637,Dalton Transactions,1477-9226,2017
3905,Ca3Y0.42Ga3B4O15Tb0.5Eu0.08,Ca3Y0.42Ga3B4O15,Tb,3 ,0.5,Eu,3 ,0.08,298,619,0.52,0.46,,,,369,,,,5.826074803,670000,542,https://doi.org/10.1039/C6DT04304F,RSC,mp-695475,,0.987661275,Dalton Transactions,1477-9226,2017
3906,Ca3Y0.4Ga3B4O15Tb0.5Eu0.1,Ca3Y0.4Ga3B4O15,Tb,3 ,0.5,Eu,3 ,0.1,298,619,0.52,0.44,65,,510,369,,,,5.77815125,600000,542,https://doi.org/10.1039/C6DT04304F,RSC,mp-695475,,0.980655432,Dalton Transactions,1477-9226,2017
3907,Ca3Y0.2Ga3B4O15Tb0.5Eu0.3,Ca3Y0.2Ga3B4O15,Tb,3 ,0.5,Eu,3 ,0.3,298,619,0.61,0.38,,,,369,,,,,,,https://doi.org/10.1039/C6DT04304F,RSC,mp-695475,,1.258149312,Dalton Transactions,1477-9226,2017
3908,Ca3Y0.7Ga3B4O15Eu0.3,Ca3Y0.7Ga3B4O15,Eu,3 ,0.3,,,,298,619,0.65,0.35,,,,369,,,,,,,https://doi.org/10.1039/C6DT04304F,RSC,mp-695475,,1.060432188,Dalton Transactions,1477-9226,2017
3909,GdF3Dy0.02,GdF3,Dy,3 ,0.02,,,,298,475,0.246,0.283,,,,272,272,348,362,,,475,https://doi.org/10.1039/C6CP03989H,RSC,mp-972965,,2.616953168,Physical Chemistry Chemical Physics,1463-9076,2016
3910,GdF3Dy0.02,GdF3,Dy,3 ,0.02,,,,298,475,0.257,0.276,,,,386,,,,,,,https://doi.org/10.1039/C6CP03989H,RSC,mp-972965,,1.557345148,Physical Chemistry Chemical Physics,1463-9076,2016
3911,GdF3Dy0.02Tb0.01,GdF3,Dy,3 ,0.02,Tb,3 ,0.01,298,542,0.27,0.415,,,,272,,,,,,,https://doi.org/10.1039/C6CP03989H,RSC,mp-972965,,0.989237727,Physical Chemistry Chemical Physics,1463-9076,2016
3912,GdF3Dy0.02Tb0.01,GdF3,Dy,3 ,0.02,Tb,3 ,0.01,298,475,0.265,0.314,,,,386,,,,,,,https://doi.org/10.1039/C6CP03989H,RSC,mp-972965,,1.101835327,Physical Chemistry Chemical Physics,1463-9076,2016
3913,GdF3Dy0.02Tb0.02,GdF3,Dy,3 ,0.02,Tb,3 ,0.02,298,542,0.271,0.347,,,,272,,,,,,,https://doi.org/10.1039/C6CP03989H,RSC,mp-972965,,0.989265659,Physical Chemistry Chemical Physics,1463-9076,2016
3914,GdF3Dy0.02Tb0.02,GdF3,Dy,3 ,0.02,Tb,3 ,0.02,298,475,0.253,0.278,,,,386,,,,,,,https://doi.org/10.1039/C6CP03989H,RSC,mp-972965,,1.10034103,Physical Chemistry Chemical Physics,1463-9076,2016
3915,GdF3Dy0.02Tb0.03,GdF3,Dy,3 ,0.02,Tb,3 ,0.03,298,542,0.281,0.484,,,,272,,,,,,,https://doi.org/10.1039/C6CP03989H,RSC,mp-972965,,0.989273788,Physical Chemistry Chemical Physics,1463-9076,2016
3916,GdF3Dy0.02Tb0.03,GdF3,Dy,3 ,0.02,Tb,3 ,0.03,298,542,0.273,0.369,,,,386,,,,,,,https://doi.org/10.1039/C6CP03989H,RSC,mp-972965,,1.033589422,Physical Chemistry Chemical Physics,1463-9076,2016
3917,GdF3Dy0.02Tb0.04,GdF3,Dy,3 ,0.02,Tb,3 ,0.04,298,542,0.283,0.503,,,,272,,,,,,,https://doi.org/10.1039/C6CP03989H,RSC,mp-972965,,0.989324234,Physical Chemistry Chemical Physics,1463-9076,2016
3918,GdF3Dy0.02Tb0.04,GdF3,Dy,3 ,0.02,Tb,3 ,0.04,298,542,0.274,0.391,,,,386,,,,,,,https://doi.org/10.1039/C6CP03989H,RSC,mp-972965,,1.03259005,Physical Chemistry Chemical Physics,1463-9076,2016
3919,GdF3Dy0.02Tb0.06,GdF3,Dy,3 ,0.02,Tb,3 ,0.06,298,542,0.286,0.515,,,,272,,,,,,,https://doi.org/10.1039/C6CP03989H,RSC,mp-972965,,0.994723587,Physical Chemistry Chemical Physics,1463-9076,2016
3920,GdF3Dy0.02Tb0.06,GdF3,Dy,3 ,0.02,Tb,3 ,0.06,298,542,0.278,0.411,,,,386,,,,,,,https://doi.org/10.1039/C6CP03989H,RSC,mp-972965,,1.03215266,Physical Chemistry Chemical Physics,1463-9076,2016
3921,GdF3Dy0.02Tb0.07,GdF3,Dy,3 ,0.02,Tb,3 ,0.07,298,542,0.276,0.42,,,,386,,,,,,,https://doi.org/10.1039/C6CP03989H,RSC,mp-972965,,1.031854582,Physical Chemistry Chemical Physics,1463-9076,2016
3922,GdF3Dy0.02Tb0.08,GdF3,Dy,3 ,0.02,Tb,3 ,0.08,298,542,0.281,0.441,,,,386,,,,,,,https://doi.org/10.1039/C6CP03989H,RSC,mp-972965,,1.031504973,Physical Chemistry Chemical Physics,1463-9076,2016
3923,GdF3Tb0.03,GdF3,Tb,3 ,0.03,,,,298,542,0.291,0.547,,,,272,272,,,,,542,https://doi.org/10.1039/C6CP03989H,RSC,mp-972965,,2.097206717,Physical Chemistry Chemical Physics,1463-9076,2016
3924,GdF3Tb0.03,GdF3,Tb,3 ,0.03,,,,298,542,0.287,0.522,,,,349,,,,,,,https://doi.org/10.1039/C6CP03989H,RSC,mp-972965,,1.350321953,Physical Chemistry Chemical Physics,1463-9076,2016
3925,GdF3Tb0.03Eu0.01,GdF3,Tb,3 ,0.03,Eu,3 ,0.01,298,542,0.375,0.489,,,,272,,,,,,,https://doi.org/10.1039/C6CP03989H,RSC,mp-972965,,0.989738601,Physical Chemistry Chemical Physics,1463-9076,2016
3926,GdF3Tb0.03Eu0.01,GdF3,Tb,3 ,0.03,Eu,3 ,0.01,298,542,0.313,0.492,,,,349,,,,,,,https://doi.org/10.1039/C6CP03989H,RSC,mp-972965,,1.006827383,Physical Chemistry Chemical Physics,1463-9076,2016
3927,GdF3Tb0.03Eu0.02,GdF3,Tb,3 ,0.03,Eu,3 ,0.02,298,591,0.425,0.453,,,,272,,,,,,,https://doi.org/10.1039/C6CP03989H,RSC,mp-972965,,1.004689669,Physical Chemistry Chemical Physics,1463-9076,2016
3928,GdF3Tb0.03Eu0.02,GdF3,Tb,3 ,0.03,Eu,3 ,0.02,298,542,0.335,0.473,,,,349,,,,,,,https://doi.org/10.1039/C6CP03989H,RSC,mp-972965,,1.006292999,Physical Chemistry Chemical Physics,1463-9076,2016
3929,GdF3Tb0.03Eu0.03,GdF3,Tb,3 ,0.03,Eu,3 ,0.03,298,591,0.463,0.437,,,,272,,,,,,,https://doi.org/10.1039/C6CP03989H,RSC,mp-972965,,1.004216289,Physical Chemistry Chemical Physics,1463-9076,2016
3930,GdF3Tb0.03Eu0.03,GdF3,Tb,3 ,0.03,Eu,3 ,0.03,298,542,0.358,0.461,,,,349,,,,,,,https://doi.org/10.1039/C6CP03989H,RSC,mp-972965,,1.005629766,Physical Chemistry Chemical Physics,1463-9076,2016
3931,GdF3Tb0.03Eu0.04,GdF3,Tb,3 ,0.03,Eu,3 ,0.04,298,591,0.485,0.421,,,,272,,,,,,,https://doi.org/10.1039/C6CP03989H,RSC,mp-972965,,1.0040359,Physical Chemistry Chemical Physics,1463-9076,2016
3932,GdF3Tb0.03Eu0.05,GdF3,Tb,3 ,0.03,Eu,3 ,0.05,298,591,0.504,0.411,,,,272,,,,,,,https://doi.org/10.1039/C6CP03989H,RSC,mp-972965,,1.004222407,Physical Chemistry Chemical Physics,1463-9076,2016
3933,GdF3Tb0.03Eu0.05,GdF3,Tb,3 ,0.03,Eu,3 ,0.05,298,591,0.383,0.421,,,,349,,,,,,,https://doi.org/10.1039/C6CP03989H,RSC,mp-972965,,0.92420094,Physical Chemistry Chemical Physics,1463-9076,2016
3934,GdF3Tb0.03Eu0.06,GdF3,Tb,3 ,0.03,Eu,3 ,0.06,298,591,0.517,0.404,,,,272,,,,,,,https://doi.org/10.1039/C6CP03989H,RSC,mp-972965,,1.004356038,Physical Chemistry Chemical Physics,1463-9076,2016
3935,GdF3Tb0.03Eu0.07,GdF3,Tb,3 ,0.03,Eu,3 ,0.07,298,591,0.409,0.403,,,,349,,,,,,,https://doi.org/10.1039/C6CP03989H,RSC,mp-972965,,0.923423272,Physical Chemistry Chemical Physics,1463-9076,2016
