Repository: silverlight001/ipop-eu-valence-reproduction

# IPOP Eu 发射波长复现、泛化审计与价态建模
> Reproducible machine-learning benchmark for Eu-activated inorganic phosphors, with leakage-aware evaluation and an explicit Eu(II)/Eu(III) comparison.

本项目复现并审计 Jang 等人 2024 年发表于 *Scientific Reports* 的 IPOP 无机荧光粉数据集发射波长模型，重点回答两个问题：

1. 仅使用化学组成和测量条件时，模型在随机划分与真正的材料外推场景中表现如何？
2. 原论文将 Eu²⁺与 Eu³⁺混合训练；显式区分价态后，预测是否更可靠？

项目公开完整代码、固定数据版本、校验哈希、数据处理结果、折划分、逐样本预测、超参数、指标表、图表和中文讨论，目标是让其他研究者可以直接审查、复跑和扩展。

## 一眼看懂核心结论

- IPOP 主表明确提供 `1st dopant valency` 和 `2nd dopant valency`；价态并非从发射峰或化学式猜测。
- 1665 条 Eu 发射样本全部成功回连价态，其中 Eu²⁺ 626 条、Eu³⁺ 1039 条，无缺失或冲突。
- 分价态训练在四种评估协议中均降低总体 MAE，改善 1.415–3.765 nm。

File: data/raw/Inorganic_Phosphor_Optical_Properties_DB_20230908_IPOP_ver3.csv (part 23 of 25)
3,Ba2Bi0.6V3O11Eu0.4,Ba2Bi0.6V3O11,Eu,3,0.4,,,,298,619,,,,,,394,394,465,,6,1000000,619,https://doi.org/10.1016/j.dyepig.2016.04.052,ESV,mp-559941 , icsd-78156,0.979536504,Dyes and Pigments,0143-7208,2016
4,Ba2Bi0.4V3O11Eu0.6,Ba2Bi0.4V3O11,Eu,3,0.6,,,,298,619,0.65,0.35,,,451,394,394,465,,5.982271233,960000,619,https://doi.org/10.1016/j.dyepig.2016.04.052,ESV,mp-559941 , icsd-78156,1.035120852,Dyes and Pigments,0143-7208,2016
5,Ba2Bi0.2V3O11Eu0.8,Ba2Bi0.2V3O11,Eu,3,0.8,,,,298,619,,,,,,394,394,465,,5.755874856,570000,619,https://doi.org/10.1016/j.dyepig.2016.04.052,ESV,mp-559941 , icsd-78156,0.989919239,Dyes and Pigments,0143-7208,2016
6,Ba2V3O11Eu1,Ba2V3O11,Eu,3,1,,,,298,619,,,,,,394,394,465,,5.278753601,190000,619,https://doi.org/10.1016/j.dyepig.2016.04.052,ESV,mp-559941 , icsd-78156,0.968880417,Dyes and Pigments,0143-7208,2016
3936,GdF3Tb0.03Eu0.08,GdF3,Tb,3 ,0.03,Eu,3 ,0.08,298,591,0.526,0.392,,,,272,,,,,,,https://doi.org/10.1039/C6CP03989H,RSC,mp-972965,,1.005019608,Physical Chemistry Chemical Physics,1463-9076,2016
3937,GdF3Tb0.03Eu0.08,GdF3,Tb,3 ,0.03,Eu,3 ,0.08,298,591,0.411,0.386,,,,349,,,,,,,https://doi.org/10.1039/C6CP03989H,RSC,mp-972965,,0.923244416,Physical Chemistry Chemical Physics,1463-9076,2016
3938,GdF3Tb0.03Eu0.09,GdF3,Tb,3 ,0.03,Eu,3 ,0.09,298,591,0.418,0.377,,,,349,,,,,,,https://doi.org/10.1039/C6CP03989H,RSC,mp-972965,,0.923778824,Physical Chemistry Chemical Physics,1463-9076,2016
3939,GdF3Tb0.02,GdF3,Tb,3 ,0.02,,,,298,542,0.282,0.515,,,,272,272,366,,,,542,https://doi.org/10.1039/C6CP03989H,RSC,mp-972965,,2.121560734,Physical Chemistry Chemical Physics,1463-9076,2016
3940,GdF3Tb0.02Dy0.01,GdF3,Tb,3 ,0.02,Dy,3 ,0.01,298,475,0.268,0.335,,,,386,,,,,,,https://doi.org/10.1039/C6CP03989H,RSC,mp-972965,,1.101844462,Physical Chemistry Chemical Physics,1463-9076,2016
3941,GdF3Tb0.02Dy0.02,GdF3,Tb,3 ,0.02,Dy,3 ,0.02,298,475,0.271,0.347,,,,386,,,,,,,https://doi.org/10.1039/C6CP03989H,RSC,mp-972965,,1.100340748,Physical Chemistry Chemical Physics,1463-9076,2016
3942,GdF3Tb0.02Dy0.03,GdF3,Tb,3 ,0.02,Dy,3 ,0.03,298,542,0.277,0.454,,,,272,,,,,,,https://doi.org/10.1039/C6CP03989H,RSC,mp-972965,,0.989273674,Physical Chemistry Chemical Physics,1463-9076,2016
3943,GdF3Tb0.02Dy0.03,GdF3,Tb,3 ,0.02,Dy,3 ,0.03,298,475,0.271,0.347,,,,386,,,,,,,https://doi.org/10.1039/C6CP03989H,RSC,mp-972965,,1.099809508,Physical Chemistry Chemical Physics,1463-9076,2016
3944,GdF3Tb0.02Dy0.04,GdF3,Tb,3 ,0.02,Dy,3 ,0.04,298,542,0.275,0.45,,,,272,,,,,,,https://doi.org/10.1039/C6CP03989H,RSC,mp-972965,,0.989326464,Physical Chemistry Chemical Physics,1463-9076,2016
3945,GdF3Tb0.02Dy0.06,GdF3,Tb,3 ,0.02,Dy,3 ,0.06,298,542,0.265,0.415,,,,272,,,,,,,https://doi.org/10.1039/C6CP03989H,RSC,mp-972965,,0.994723587,Physical Chemistry Chemical Physics,1463-9076,2016
3946,GdF3Tb0.02Dy0.06,GdF3,Tb,3 ,0.02,Dy,3 ,0.06,298,475,0.261,0.319,,,,386,,,,,,,https://doi.org/10.1039/C6CP03989H,RSC,mp-972965,,1.100310029,Physical Chemistry Chemical Physics,1463-9076,2016
3947,GdF3Eu0.03,GdF3,Eu,3 ,0.03,,,,298,591,0.524,0.398,,,,272,272,393,373,,,591,https://doi.org/10.1039/C6CP03989H,RSC,mp-972965,,1.756421787,Physical Chemistry Chemical Physics,1463-9076,2016
3948,GdF3Eu0.03Tb0.01,GdF3,Eu,3 ,0.03,Tb,3 ,0.01,298,591,0.478,0.402,,,,272,,,,,,,https://doi.org/10.1039/C6CP03989H,RSC,mp-972965,,1.005468513,Physical Chemistry Chemical Physics,1463-9076,2016
3949,GdF3Eu0.03Tb0.01,GdF3,Eu,3 ,0.03,Tb,3 ,0.01,298,542,0.292,0.353,,,,349,,,,,,,https://doi.org/10.1039/C6CP03989H,RSC,mp-972965,,1.006826285,Physical Chemistry Chemical Physics,1463-9076,2016
3950,GdF3Eu0.03Tb0.02,GdF3,Eu,3 ,0.03,Tb,3 ,0.02,298,591,0.469,0.424,,,,272,,,,,,,https://doi.org/10.1039/C6CP03989H,RSC,mp-972965,,1.004687711,Physical Chemistry Chemical Physics,1463-9076,2016
3951,GdF3Eu0.03Tb0.02,GdF3,Eu,3 ,0.03,Tb,3 ,0.02,298,542,0.34,0.439,,,,349,,,,,,,https://doi.org/10.1039/C6CP03989H,RSC,mp-972965,,1.006293804,Physical Chemistry Chemical Physics,1463-9076,2016
3952,GdF3Eu0.03Tb0.04,GdF3,Eu,3 ,0.03,Tb,3 ,0.04,298,591,0.451,0.438,,,,272,,,,,,,https://doi.org/10.1039/C6CP03989H,RSC,mp-972965,,1.00403235,Physical Chemistry Chemical Physics,1463-9076,2016
3953,GdF3Eu0.03Tb0.05,GdF3,Eu,3 ,0.03,Tb,3 ,0.05,298,542,0.375,0.462,,,,349,,,,,,,https://doi.org/10.1039/C6CP03989H,RSC,mp-972965,,0.966827949,Physical Chemistry Chemical Physics,1463-9076,2016
3954,GdF3Eu0.03Tb0.06,GdF3,Eu,3 ,0.03,Tb,3 ,0.06,298,542,0.386,0.464,,,,349,,,,,,,https://doi.org/10.1039/C6CP03989H,RSC,mp-972965,,0.966948561,Physical Chemistry Chemical Physics,1463-9076,2016
3955,Ba2YB2O6ClEu0.04Bi0.0005,Ba2YB2O6Cl,Eu,3 ,0.04,Bi,3 ,0.0005,298,612,0.265,0.291,,,,336,,,,,,,https://doi.org/10.1021/acs.jpcc.7b00019,ACS,mp-866310, icsd-262072,1.008572866,Journal of Physical Chemistry C,1932-7447,2017
3956,Ba2YB2O6ClEu0.04Bi0.001,Ba2YB2O6Cl,Eu,3 ,0.04,Bi,3 ,0.001,298,612,0.253,0.3049,,,,336,,,,,,,https://doi.org/10.1021/acs.jpcc.7b00019,ACS,mp-866310, icsd-262072,1.008450793,Journal of Physical Chemistry C,1932-7447,2017
3957,Ba2YB2O6ClEu0.04Bi0.002,Ba2YB2O6Cl,Eu,3 ,0.04,Bi,3 ,0.002,298,612,0.2984,0.3098,,,,336,,,,,,,https://doi.org/10.1021/acs.jpcc.7b00019,ACS,mp-866310, icsd-262072,1.008207774,Journal of Physical Chemistry C,1932-7447,2017
3958,Ba2YB2O6ClEu0.04Bi0.005,Ba2YB2O6Cl,Eu,3 ,0.04,Bi,3 ,0.005,298,612,0.3175,0.3192,,,,336,,,,,,,https://doi.org/10.1021/acs.jpcc.7b00019,ACS,mp-866310, icsd-262072,1.007488575,Journal of Physical Chemistry C,1932-7447,2017
3959,Ba2YB2O6ClEu0.04Bi0.01,Ba2YB2O6Cl,Eu,3 ,0.04,Bi,3 ,0.01,298,612,0.3723,0.3241,,,,336,,,,,,,https://doi.org/10.1021/acs.jpcc.7b00019,ACS,mp-866310, icsd-262072,1.006322383,Journal of Physical Chemistry C,1932-7447,2017
3960,Ba2YB2O6ClEu0.04Bi0.02,Ba2YB2O6Cl,Eu,3 ,0.04,Bi,3 ,0.02,298,612,0.4083,0.3283,,,,336,,,,,,,https://doi.org/10.1021/acs.jpcc.7b00019,ACS,mp-866310, icsd-262072,1.006202527,Journal of Physical Chemistry C,1932-7447,2017
3961,Ba2YB2O6ClEu0.04Bi0.0005,Ba2YB2O6Cl,Eu,3 ,0.04,Bi,3 ,0.0005,298,410,0.251,0.1196,,,,372,,,,,,,https://doi.org/10.1021/acs.jpcc.7b00019,ACS,mp-866310, icsd-262072,1.099482375,Journal of Physical Chemistry C,1932-7447,2017
3962,Ba2YB2O6ClEu0.04Bi0.001,Ba2YB2O6Cl,Eu,3 ,0.04,Bi,3 ,0.001,298,410,0.2438,0.1198,,,,372,,,,,,,https://doi.org/10.1021/acs.jpcc.7b00019,ACS,mp-866310, icsd-262072,1.099378898,Journal of Physical Chemistry C,1932-7447,2017
3963,Ba2YB2O6ClEu0.04Bi0.002,Ba2YB2O6Cl,Eu,3 ,0.04,Bi,3 ,0.002,298,410,0.2827,0.1372,,,,372,,,,,,,https://doi.org/10.1021/acs.jpcc.7b00019,ACS,mp-866310, icsd-262072,1.099172905,Journal of Physical Chemistry C,1932-7447,2017
3964,Ba2YB2O6ClEu0.04Bi0.005,Ba2YB2O6Cl,Eu,3 ,0.04,Bi,3 ,0.005,298,410,0.2952,0.1476,,,,372,,,,,,,https://doi.org/10.1021/acs.jpcc.7b00019,ACS,mp-866310, icsd-262072,1.098563246,Journal of Physical Chemistry C,1932-7447,2017
3965,Ba2YB2O6ClEu0.04Bi0.01,Ba2YB2O6Cl,Eu,3 ,0.04,Bi,3 ,0.01,298,612,0.3476,0.1783,,,,372,,,,,,,https://doi.org/10.1021/acs.jpcc.7b00019,ACS,mp-866310, icsd-262072,1.008262586,Journal of Physical Chemistry C,1932-7447,2017
3966,Ba2YB2O6ClEu0.04Bi0.02,Ba2YB2O6Cl,Eu,3 ,0.04,Bi,3 ,0.02,298,612,0.3865,0.2053,,,,372,,,,,,,https://doi.org/10.1021/acs.jpcc.7b00019,ACS,mp-866310, icsd-262072,1.008547158,Journal of Physical Chemistry C,1932-7447,2017
3967,Ba2YB2O6ClBi0.002Eu0.002,Ba2YB2O6Cl,Bi,3 ,0.002,Eu,3 ,0.002,298,612,0.1982,0.292,,,,336,336,393,467,5.999565488,999000,612,https://doi.org/10.1021/acs.jpcc.7b00019,ACS,mp-866310, icsd-262072,0.9852729,Journal of Physical Chemistry C,1932-7447,2017
3968,Ba2YB2O6ClBi0.002Eu0.005,Ba2YB2O6Cl,Bi,3 ,0.002,Eu,3 ,0.005,298,612,0.2147,0.3,,,,336,336,393,467,6.015359755,1036000,612,https://doi.org/10.1021/acs.jpcc.7b00019,ACS,mp-866310, icsd-262072,0.989125702,Journal of Physical Chemistry C,1932-7447,2017
3969,Ba2YB2O6ClBi0.002Eu0.01,Ba2YB2O6Cl,Bi,3 ,0.002,Eu,3 ,0.01,298,612,0.2312,0.2974,,,,336,336,393,467,6.039414119,1095000,612,https://doi.org/10.1021/acs.jpcc.7b00019,ACS,mp-866310, icsd-262072,1.032574504,Journal of Physical Chemistry C,1932-7447,2017
3970,Ba2YB2O6ClBi0.002Eu0.02,Ba2YB2O6Cl,Bi,3 ,0.002,Eu,3 ,0.02,298,612,0.2525,0.3062,,,,336,336,393,467,6.046495164,1113000,612,https://doi.org/10.1021/acs.jpcc.7b00019,ACS,mp-866310, icsd-262072,0.983439423,Journal of Physical Chemistry C,1932-7447,2017
3971,Ba2YB2O6ClBi0.002Eu0.04,Ba2YB2O6Cl,Bi,3 ,0.002,Eu,3 ,0.04,298,612,0.2941,0.3047,,,,336,336,393,467,6.080265627,1203000,612,https://doi.org/10.1021/acs.jpcc.7b00019,ACS,mp-866310, icsd-262072,0.986814166,Journal of Physical Chemistry C,1932-7447,2017
3972,Ba2YB2O6ClBi0.002Eu0.06,Ba2YB2O6Cl,Bi,3 ,0.002,Eu,3 ,0.06,298,612,0.3068,0.3084,,,,336,336,393,467,6.061452479,1152000,612,https://doi.org/10.1021/acs.jpcc.7b00019,ACS,mp-866310, icsd-262072,1.062767603,Journal of Physical Chemistry C,1932-7447,2017
3973,Ba2YB2O6ClBi0.002Eu0.08,Ba2YB2O6Cl,Bi,3 ,0.002,Eu,3 ,0.08,298,612,0.2911,0.3071,,,,336,336,393,467,6.017867719,1042000,612,https://doi.org/10.1021/acs.jpcc.7b00019,ACS,mp-866310, icsd-262072,0.964690174,Journal of Physical Chemistry C,1932-7447,2017
3974,Ba2YB2O6ClBi0.002Eu0.002,Ba2YB2O6Cl,Bi,3 ,0.002,Eu,3 ,0.002,298,410,0.184,0.0695,,,,372,,,,2.290034611,195,410,https://doi.org/10.1021/acs.jpcc.7b00019,ACS,mp-866310, icsd-262072,1.039853875,Journal of Physical Chemistry C,1932-7447,2017
3975,Ba2YB2O6ClBi0.002Eu0.005,Ba2YB2O6Cl,Bi,3 ,0.002,Eu,3 ,0.005,298,410,0.1893,0.0681,,,,372,,,,2.271841607,187,410,https://doi.org/10.1021/acs.jpcc.7b00019,ACS,mp-866310, icsd-262072,1.039497271,Journal of Physical Chemistry C,1932-7447,2017
3976,Ba2YB2O6ClBi0.002Eu0.01,Ba2YB2O6Cl,Bi,3 ,0.002,Eu,3 ,0.01,298,410,0.2155,0.093,,,,372,,,,2.255272505,180,410,https://doi.org/10.1021/acs.jpcc.7b00019,ACS,mp-866310, icsd-262072,1.034028596,Journal of Physical Chemistry C,1932-7447,2017
3977,Ba2YB2O6ClBi0.002Eu0.02,Ba2YB2O6Cl,Bi,3 ,0.002,Eu,3 ,0.02,298,410,0.2389,0.1136,,,,372,,,,2.230448921,170,410,https://doi.org/10.1021/acs.jpcc.7b00019,ACS,mp-866310, icsd-262072,1.029756585,Journal of Physical Chemistry C,1932-7447,2017
3978,Ba2YB2O6ClBi0.002Eu0.04,Ba2YB2O6Cl,Bi,3 ,0.002,Eu,3 ,0.04,298,410,0.2775,0.1314,,,,372,,,,2.222716471,167,410,https://doi.org/10.1021/acs.jpcc.7b00019,ACS,mp-866310, icsd-262072,1.028330995,Journal of Physical Chemistry C,1932-7447,2017
3979,Ba2YB2O6ClBi0.002Eu0.06,Ba2YB2O6Cl,Bi,3 ,0.002,Eu,3 ,0.06,298,410,0.2948,0.1424,,,,372,,,,2.212187604,163,410,https://doi.org/10.1021/acs.jpcc.7b00019,ACS,mp-866310, icsd-262072,1.027486215,Journal of Physical Chemistry C,1932-7447,2017
3980,Ba2YB2O6ClBi0.002Eu0.08,Ba2YB2O6Cl,Bi,3 ,0.002,Eu,3 ,0.08,298,410,0.2622,0.1222,,,,372,,,,2.222716471,167,410,https://doi.org/10.1021/acs.jpcc.7b00019,ACS,mp-866310, icsd-262072,1.027965375,Journal of Physical Chemistry C,1932-7447,2017
3981,Ba2YB2O6ClBi0.0005,Ba2YB2O6Cl,Bi,3 ,0.0005,,,,298,490,,,,,,336,,,,0.816903839,6.56,366,https://doi.org/10.1021/acs.jpcc.7b00019,ACS,mp-866310, icsd-262072,1.056400515,Journal of Physical Chemistry C,1932-7447,2017
3982,Ba2YB2O6ClBi0.001,Ba2YB2O6Cl,Bi,3 ,0.001,,,,298,490,,,,,,336,,,,0.770852012,5.9,366,https://doi.org/10.1021/acs.jpcc.7b00019,ACS,mp-866310, icsd-262072,1.056546349,Journal of Physical Chemistry C,1932-7447,2017
3983,Ba2YB2O6ClBi0.002,Ba2YB2O6Cl,Bi,3 ,0.002,,,,298,490,0.1857,0.2978,,,,336,,,,0.670245853,4.68,366,https://doi.org/10.1021/acs.jpcc.7b00019,ACS,mp-866310, icsd-262072,1.056820703,Journal of Physical Chemistry C,1932-7447,2017
3984,Ba2YB2O6ClBi0.005,Ba2YB2O6Cl,Bi,3 ,0.005,,,,298,490,,,,,,336,,,,0.522444234,3.33,366,https://doi.org/10.1021/acs.jpcc.7b00019,ACS,mp-866310, icsd-262072,1.057095984,Journal of Physical Chemistry C,1932-7447,2017
3985,NaGdF4Tb0.04,NaGdF4,Tb,3 ,0.04,,,,298,542,0.256,0.345,,,,380,380,371,360,3.358479279,2282.86,542,https://doi.org/10.1039/C5CE01118C,RSC,mp-1221034,,1.660031394,CrystEngComm,1466-8033,2015
3986,NaGdF4Tb0.04Eu0.01,NaGdF4,Tb,3 ,0.04,Eu,3 ,0.01,298,542,0.274,0.338,,,,380,380,371,360,3.321208903,2095.12,542,https://doi.org/10.1039/C5CE01118C,RSC,mp-1221034,,1.627561952,CrystEngComm,1466-8033,2015
3987,NaGdF4Tb0.04Eu0.03,NaGdF4,Tb,3 ,0.04,Eu,3 ,0.03,298,542,0.286,0.323,,,,380,380,371,360,3.271665066,1869.24,542,https://doi.org/10.1039/C5CE01118C,RSC,mp-1221034,,1.499355274,CrystEngComm,1466-8033,2015
3988,NaGdF4Tb0.04Eu0.05,NaGdF4,Tb,3 ,0.04,Eu,3 ,0.05,298,542,0.304,0.317,,,,380,380,371,360,3.216630309,1646.76,542,https://doi.org/10.1039/C5CE01118C,RSC,mp-1221034,,1.376484674,CrystEngComm,1466-8033,2015
3989,NaGdF4Tb0.04Eu0.07,NaGdF4,Tb,3 ,0.04,Eu,3 ,0.07,298,615,0.316,0.31,,,,380,380,371,360,3.156088567,1432.48,542,https://doi.org/10.1039/C5CE01118C,RSC,mp-1221034,,1.242748139,CrystEngComm,1466-8033,2015
3990,NaGdF4Eu0.07,NaGdF4,Eu,3 ,0.07,,,,298,615,0.409,0.31,,,,396,396,,,3.669928368,4676.58,615,https://doi.org/10.1039/C5CE01118C,RSC,mp-1221034,,0.99375104,CrystEngComm,1466-8033,2015
3991,NaBa0.95BO3Dy0.05,NaBa0.95BO3,Dy,3 ,0.05,,,,298,576,,,6,,,348,348,363,386,5.871572936,744000,576,https://doi.org/10.1016/j.materresbull.2015.08.007,ESV,mp-6660, icsd-192562 icsd-250086 icsd-80110,1.057118073,Materials Research Bulletin,0025-5408,2016
3992,NaBa0.93BO3Dy0.07,NaBa0.93BO3,Dy,3 ,0.07,,,,298,576,,,,,,348,348,363,386,5.842047289,695100,576,https://doi.org/10.1016/j.materresbull.2015.08.007,ESV,mp-6660, icsd-192562 icsd-250086 icsd-80110,1.179348993,Materials Research Bulletin,0025-5408,2016
3993,NaBa0.98BO3K0.01Dy0.01,NaBa0.98BO3K0.01,Dy,3 ,0.01,,,,298,576,0.29,0.289,,,,348,348,363,386,,,576,https://doi.org/10.1016/j.materresbull.2015.08.007,ESV,mp-6660, icsd-192562 icsd-250086 icsd-80110,1.178079901,Materials Research Bulletin,0025-5408,2016
3994,NaBa0.94BO3K0.03Dy0.03,NaBa0.94BO3K0.03,Dy,3 ,0.03,,,,298,576,0.29,0.286,,,,348,348,363,386,,,576,https://doi.org/10.1016/j.materresbull.2015.08.007,ESV,mp-6660, icsd-192562 icsd-250086 icsd-80110,1.158392652,Materials Research Bulletin,0025-5408,2016
3995,NaBa0.9BO3K0.05Dy0.05,NaBa0.9BO3K0.05,Dy,3 ,0.05,,,,298,576,0.301,0.308,10,,573,348,348,363,386,5.894980291,785200,576,https://doi.org/10.1016/j.materresbull.2015.08.007,ESV,mp-6660, icsd-192562 icsd-250086 icsd-80110,1.005200033,Materials Research Bulletin,0025-5408,2016
3996,NaBa0.86BO3K0.07Dy0.07,NaBa0.86BO3K0.07,Dy,3 ,0.07,,,,298,576,0.296,0.297,,,,348,348,363,386,5.873494982,747300,576,https://doi.org/10.1016/j.materresbull.2015.08.007,ESV,mp-6660, icsd-192562 icsd-250086 icsd-80110,1.059382175,Materials Research Bulletin,0025-5408,2016
3997,NaBa0.82BO3K0.09Dy0.09,NaBa0.82BO3K0.09,Dy,3 ,0.09,,,,298,576,0.291,0.29,,,,348,348,363,386,,,576,https://doi.org/10.1016/j.materresbull.2015.08.007,ESV,mp-6660, icsd-192562 icsd-250086 icsd-80110,1.152575998,Materials Research Bulletin,0025-5408,2016
3998,Sr3Gd0.995P3O12Dy0.005,Sr3Gd0.995P3O12,Dy,3 ,0.005,,,,298,483,0.2418,0.2653,,,,387,387,350,364,,,483,https://doi.org/10.1016/j.jlumin.2014.10.034,ESV,,,1.137630714,Journal of Luminescence,0022-2313,2015
3999,Sr3Gd0.99P3O12Dy0.01,Sr3Gd0.99P3O12,Dy,3 ,0.01,,,,298,483,0.2409,0.2708,,,,387,387,350,364,,,483,https://doi.org/10.1016/j.jlumin.2014.10.034,ESV,,,1.137342312,Journal of Luminescence,0022-2313,2015
4000,Sr3Gd0.98P3O12Dy0.02,Sr3Gd0.98P3O12,Dy,3 ,0.02,,,,298,483,0.2522,0.2921,,,,387,387,350,364,,,483,https://doi.org/10.1016/j.jlumin.2014.10.034,ESV,,,1.136872543,Journal of Luminescence,0022-2313,2015
4001,Sr3Gd0.97P3O12Dy0.03,Sr3Gd0.97P3O12,Dy,3 ,0.03,,,,298,483,0.2525,0.2948,,,,387,387,350,364,,,483,https://doi.org/10.1016/j.jlumin.2014.10.034,ESV,,,1.136545731,Journal of Luminescence,0022-2313,2015
4002,Sr3Gd0.95P3O12Dy0.05,Sr3Gd0.95P3O12,Dy,3 ,0.05,,,,298,483,0.2535,0.2953,,,,387,387,350,364,5.755874856,570000,483,https://doi.org/10.1016/j.jlumin.2014.10.034,ESV,,,0.989919239,Journal of Luminescence,0022-2313,2015
4003,Sr3Gd0.92P3O12Dy0.08,Sr3Gd0.92P3O12,Dy,3 ,0.08,,,,298,483,0.2461,0.2784,,,,387,387,350,364,,,483,https://doi.org/10.1016/j.jlumin.2014.10.034,ESV,,,1.13705967,Journal of Luminescence,0022-2313,2015
4004,Ba3BiP3O12Dy0.005,Ba3BiP3O12,Dy,3 ,0.005,,,,298,575,0.318,0.383,,,,348,,,,,,,https://doi.org/10.1016/j.jallcom.2011.11.114,ESV,,,0.993269443,Journal of Alloys and Compounds,0925-8388,2012
4005,Ba3BiP3O12Dy0.01,Ba3BiP3O12,Dy,3 ,0.01,,,,298,575,0.32,0.382,,,,348,,,,,,,https://doi.org/10.1016/j.jallcom.2011.11.114,ESV,,,0.993340667,Journal of Alloys and Compounds,0925-8388,2012
4006,Ba3BiP3O12Dy0.03,Ba3BiP3O12,Dy,3 ,0.03,,,,298,575,0.323,0.379,,,,348,,,,,,,https://doi.org/10.1016/j.jallcom.2011.11.114,ESV,,,0.993589899,Journal of Alloys and Compounds,0925-8388,2012
4007,Ba3BiP3O12Dy0.05,Ba3BiP3O12,Dy,3 ,0.05,,,,298,575,0.325,0.381,,,,348,,,,,,,https://doi.org/10.1016/j.jallcom.2011.11.114,ESV,,,0.993781488,Journal of Alloys and Compounds,0925-8388,2012
4008,Ba3BiP3O12Dy0.08,Ba3BiP3O12,Dy,3 ,0.08,,,,298,575,0.322,0.381,,,,348,,,,,,,https://doi.org/10.1016/j.jallcom.2011.11.114,ESV,,,0.993959452,Journal of Alloys and Compounds,0925-8388,2012
4009,Ba3BiP3O12Dy0.1,Ba3BiP3O12,Dy,3 ,0.1,,,,298,575,0.324,0.379,,,,348,,,,,,,https://doi.org/10.1016/j.jallcom.2011.11.114,ESV,,,0.994004566,Journal of Alloys and Compounds,0925-8388,2012
4010,Ba3BiP3O12Dy0.15,Ba3BiP3O12,Dy,3 ,0.15,,,,298,575,0.326,0.378,,,,348,,,,,,,https://doi.org/10.1016/j.jallcom.2011.11.114,ESV,,,0.993859252,Journal of Alloys and Compounds,0925-8388,2012
4011,Ba3BiP3O12Dy0.005,Ba3BiP3O12,Dy,3 ,0.005,,,,298,575,0.317,0.379,,,,387,,,,,,,https://doi.org/10.1016/j.jallcom.2011.11.114,ESV,,,0.995254124,Journal of Alloys and Compounds,0925-8388,2012
4012,Ba3BiP3O12Dy0.01,Ba3BiP3O12,Dy,3 ,0.01,,,,298,575,0.319,0.381,,,,387,,,,,,,https://doi.org/10.1016/j.jallcom.2011.11.114,ESV,,,0.994959525,Journal of Alloys and Compounds,0925-8388,2012
4013,Ba3BiP3O12Dy0.03,Ba3BiP3O12,Dy,3 ,0.03,,,,298,575,0.321,0.38,,,,387,,,,,,,https://doi.org/10.1016/j.jallcom.2011.11.114,ESV,,,0.993928407,Journal of Alloys and Compounds,0925-8388,2012
4014,Ba3BiP3O12Dy0.05,Ba3BiP3O12,Dy,3 ,0.05,,,,298,575,0.321,0.379,,,,387,,,,,,,https://doi.org/10.1016/j.jallcom.2011.11.114,ESV,,,0.993301503,Journal of Alloys and Compounds,0925-8388,2012
4015,Ba3BiP3O12Dy0.08,Ba3BiP3O12,Dy,3 ,0.08,,,,298,575,0.321,0.38,,,,387,,,,,,,https://doi.org/10.1016/j.jallcom.2011.11.114,ESV,,,0.993477841,Journal of Alloys and Compounds,0925-8388,2012
4016,Ba3BiP3O12Dy0.1,Ba3BiP3O12,Dy,3 ,0.1,,,,298,575,0.324,0.383,,,,387,,,,,,,https://doi.org/10.1016/j.jallcom.2011.11.114,ESV,,,0.993522542,Journal of Alloys and Compounds,0925-8388,2012
4017,Ba3BiP3O12Dy0.15,Ba3BiP3O12,Dy,3 ,0.15,,,,298,575,0.327,0.382,,,,387,,,,,,,https://doi.org/10.1016/j.jallcom.2011.11.114,ESV,,,0.993378559,Journal of Alloys and Compounds,0925-8388,2012
4018,CaLa0.98NbMoO8Dy0.02,CaLa0.98NbMoO8,Dy,3 ,0.02,,,,298,575,0.392,0.424,,,,351,351,386,366,,,575,https://doi.org/10.1016/j.matlet.2016.02.022,ESV,,,1.016592961,Materials Letters,0167-577X,2016
4019,CaLa0.975NbMoO8Dy0.025,CaLa0.975NbMoO8,Dy,3 ,0.025,,,,298,575,0.393,0.425,,,,351,351,386,366,,,575,https://doi.org/10.1016/j.matlet.2016.02.022,ESV,,,1.016763221,Materials Letters,0167-577X,2016
4020,CaLa0.97NbMoO8Dy0.03,CaLa0.97NbMoO8,Dy,3 ,0.03,,,,298,575,0.391,0.422,,,,351,351,386,366,,,575,https://doi.org/10.1016/j.matlet.2016.02.022,ESV,,,1.016947341,Materials Letters,0167-577X,2016
4021,CaLa0.965NbMoO8Dy0.035,CaLa0.965NbMoO8,Dy,3 ,0.035,,,,298,575,0.391,0.422,,,,351,351,386,366,,,575,https://doi.org/10.1016/j.matlet.2016.02.022,ESV,,,1.019417798,Materials Letters,0167-577X,2016
4022,CaLa0.95NbMoO8Dy0.05,CaLa0.95NbMoO8,Dy,3 ,0.05,,,,298,575,0.392,0.424,,,,351,351,386,366,,,575,https://doi.org/10.1016/j.matlet.2016.02.022,ESV,,,1.019722773,Materials Letters,0167-577X,2016
4023,CaLa0.925NbMoO8Dy0.075,CaLa0.925NbMoO8,Dy,3 ,0.075,,,,298,575,0.393,0.425,,,,351,351,386,366,,,575,https://doi.org/10.1016/j.matlet.2016.02.022,ESV,,,1.02022054,Materials Letters,0167-577X,2016
4024,Ca5P3O12ClEu0.02,Ca5P3O12Cl,Eu,2 ,0.02,,,,298,458,0.152,0.095,56.2,,,400,400,,,2.385606274,243,458,https://doi.org/10.1039/C5TC03482E,RSC,"mp-555164,mp-39460,mp-554236", icsd-2789 icsd-24237 icsd-184825 icsd-184824,1.047781173,Journal of Materials Chemistry C,2050-7526,2016
4025,Ca5P3O12ClEu0.02Tb0.01,Ca5P3O12Cl,Eu,2 ,0.02,Tb,3 ,0.01,298,458,0.169,0.161,44.8,,,400,400,,,2.23299611,171,458,https://doi.org/10.1039/C5TC03482E,RSC,"mp-555164,mp-39460,mp-554236", icsd-2789 icsd-24237 icsd-184825 icsd-184824,1.012261948,Journal of Materials Chemistry C,2050-7526,2016
4026,Ca5P3O12ClEu0.02Tb0.02,Ca5P3O12Cl,Eu,2 ,0.02,Tb,3 ,0.02,298,458,0.174,0.176,35.2,,,400,400,,,2.195899652,157,458,https://doi.org/10.1039/C5TC03482E,RSC,"mp-555164,mp-39460,mp-554236", icsd-2789 icsd-24237 icsd-184825 icsd-184824,1.007839043,Journal of Materials Chemistry C,2050-7526,2016
4027,Ca5P3O12ClEu0.02Tb0.03,Ca5P3O12Cl,Eu,2 ,0.02,Tb,3 ,0.03,298,458,0.189,0.22,27,,,400,400,,,2.158362492,144,458,https://doi.org/10.1039/C5TC03482E,RSC,"mp-555164,mp-39460,mp-554236", icsd-2789 icsd-24237 icsd-184825 icsd-184824,1.006220769,Journal of Materials Chemistry C,2050-7526,2016
4028,Ca5P3O12ClEu0.02Tb0.04,Ca5P3O12Cl,Eu,2 ,0.02,Tb,3 ,0.04,298,458,0.198,0.243,21,,,400,400,,,2.133538908,136,458,https://doi.org/10.1039/C5TC03482E,RSC,"mp-555164,mp-39460,mp-554236", icsd-2789 icsd-24237 icsd-184825 icsd-184824,1.005585407,Journal of Materials Chemistry C,2050-7526,2016
4029,Ca5P3O12ClEu0.02Tb0.05,Ca5P3O12Cl,Eu,2 ,0.02,Tb,3 ,0.05,298,458,0.215,0.291,18.5,,,400,400,,,2.089905111,123,458,https://doi.org/10.1039/C5TC03482E,RSC,"mp-555164,mp-39460,mp-554236", icsd-2789 icsd-24237 icsd-184825 icsd-184824,1.005055059,Journal of Materials Chemistry C,2050-7526,2016
4030,Ca5P3O12ClEu0.02Tb0.08,Ca5P3O12Cl,Eu,2 ,0.02,Tb,3 ,0.08,298,542,0.241,0.344,29.3,,,400,400,,,2.033423755,108,458,https://doi.org/10.1039/C5TC03482E,RSC,"mp-555164,mp-39460,mp-554236", icsd-2789 icsd-24237 icsd-184825 icsd-184824,1.006972047,Journal of Materials Chemistry C,2050-7526,2016
4031,Ca5P3O12ClEu0.02Tb0.1,Ca5P3O12Cl,Eu,2 ,0.02,Tb,3 ,0.1,298,542,0.284,0.484,32.5,,,400,400,,,1.991226076,98,458,https://doi.org/10.1039/C5TC03482E,RSC,"mp-555164,mp-39460,mp-554236", icsd-2789 icsd-24237 icsd-184825 icsd-184824,1.013057819,Journal of Materials Chemistry C,2050-7526,2016
4032,Ca5P3O12ClCe0.08,Ca5P3O12Cl,Ce,3 ,0.08,,,,298,428,0.164,0.161,78.6,,,340,,,,,,,https://doi.org/10.1039/C5TC03482E,RSC,"mp-555164,mp-39460,mp-554236", icsd-2789 icsd-24237 icsd-184825 icsd-184824,1.06132603,Journal of Materials Chemistry C,2050-7526,2016
4033,Ca5P3O12ClCe0.08Tb0.005,Ca5P3O12Cl,Ce,3 ,0.08,Tb,3 ,0.005,298,428,0.195,0.241,31.4,,,340,,,,,,,https://doi.org/10.1039/C5TC03482E,RSC,"mp-555164,mp-39460,mp-554236", icsd-2789 icsd-24237 icsd-184825 icsd-184824,1.000108516,Journal of Materials Chemistry C,2050-7526,2016
4034,Ca5P3O12ClCe0.08Tb0.01,Ca5P3O12Cl,Ce,3 ,0.08,Tb,3 ,0.01,298,428,0.226,0.293,40,,,340,,,,,,,https://doi.org/10.1039/C5TC03482E,RSC,"mp-555164,mp-39460,mp-554236", icsd-2789 icsd-24237 icsd-184825 icsd-184824,0.999594041,Journal of Materials Chemistry C,2050-7526,2016
4035,Ca5P3O12ClCe0.08Tb0.02,Ca5P3O12Cl,Ce,3 ,0.08,Tb,3 ,0.02,298,542,0.244,0.349,56.1,,,340,,,,,,,https://doi.org/10.1039/C5TC03482E,RSC,"mp-555164,mp-39460,mp-554236", icsd-2789 icsd-24237 icsd-184825 icsd-184824,0.990426681,Journal of Materials Chemistry C,2050-7526,2016
4036,Ca5P3O12ClCe0.08Tb0.03,Ca5P3O12Cl,Ce,3 ,0.08,Tb,3 ,0.03,298,542,0.264,0.364,60.8,,,340,,,,,,,https://doi.org/10.1039/C5TC03482E,RSC,"mp-555164,mp-39460,mp-554236", icsd-2789 icsd-24237 icsd-184825 icsd-184824,0.989739152,Journal of Materials Chemistry C,2050-7526,2016
4037,Ca5P3O12ClCe0.08Tb0.05,Ca5P3O12Cl,Ce,3 ,0.08,Tb,3 ,0.05,298,542,0.275,0.391,74.4,,,340,,,,,,,https://doi.org/10.1039/C5TC03482E,RSC,"mp-555164,mp-39460,mp-554236", icsd-2789 icsd-24237 icsd-184825 icsd-184824,0.990307306,Journal of Materials Chemistry C,2050-7526,2016
4038,Ca5P3O12ClCe0.08Tb0.08,Ca5P3O12Cl,Ce,3 ,0.08,Tb,3 ,0.08,298,542,0.305,0.428,87.6,,,340,,,,,,,https://doi.org/10.1039/C5TC03482E,RSC,"mp-555164,mp-39460,mp-554236", icsd-2789 icsd-24237 icsd-184825 icsd-184824,0.989943473,Journal of Materials Chemistry C,2050-7526,2016
4039,Ca5P3O12ClCe0.08Tb0.1,Ca5P3O12Cl,Ce,3 ,0.08,Tb,3 ,0.1,298,542,0.344,0.487,85.3,,,340,,,,,,,https://doi.org/10.1039/C5TC03482E,RSC,"mp-555164,mp-39460,mp-554236", icsd-2789 icsd-24237 icsd-184825 icsd-184824,0.989755077,Journal of Materials Chemistry C,2050-7526,2016
4040,Ca5P3O12ClCe0.08Mn0.01,Ca5P3O12Cl,Ce,3 ,0.08,Mn,2 ,0.01,298,428,0.212,0.198,49.8,,,340,,,,,,,https://doi.org/10.1039/C5TC03482E,RSC,"mp-555164,mp-39460,mp-554236", icsd-2789 icsd-24237 icsd-184825 icsd-184824,1.009854233,Journal of Materials Chemistry C,2050-7526,2016
4041,Ca5P3O12ClCe0.08Mn0.03,Ca5P3O12Cl,Ce,3 ,0.08,Mn,2 ,0.03,298,428,0.289,0.261,68.6,,,340,,,,,,,https://doi.org/10.1039/C5TC03482E,RSC,"mp-555164,mp-39460,mp-554236", icsd-2789 icsd-24237 icsd-184825 icsd-184824,1.004362943,Journal of Materials Chemistry C,2050-7526,2016
4042,Ca5P3O12ClCe0.08Mn0.05,Ca5P3O12Cl,Ce,3 ,0.08,Mn,2 ,0.05,298,428,0.267,0.242,67.6,,,340,,,,,,,https://doi.org/10.1039/C5TC03482E,RSC,"mp-555164,mp-39460,mp-554236", icsd-2789 icsd-24237 icsd-184825 icsd-184824,0.99302592,Journal of Materials Chemistry C,2050-7526,2016
4043,Ca5P3O12ClCe0.08Mn0.08,Ca5P3O12Cl,Ce,3 ,0.08,Mn,2 ,0.08,298,428,0.24,0.219,68,,,340,,,,,,,https://doi.org/10.1039/C5TC03482E,RSC,"mp-555164,mp-39460,mp-554236", icsd-2789 icsd-24237 icsd-184825 icsd-184824,0.992430963,Journal of Materials Chemistry C,2050-7526,2016
4044,Ca5P3O12ClCe0.08Mn0.1,Ca5P3O12Cl,Ce,3 ,0.08,Mn,2 ,0.1,298,585,0.331,0.292,58.6,,,340,,,,,,,https://doi.org/10.1039/C5TC03482E,RSC,"mp-555164,mp-39460,mp-554236", icsd-2789 icsd-24237 icsd-184825 icsd-184824,0.981676945,Journal of Materials Chemistry C,2050-7526,2016
4047,KMg4P3O12Eu0.02,KMg4P3O12,Eu,2 ,0.02,,,,298,450,0.1479,0.0663,,,,365,,,,3.102080226,1264.97,450,https://doi.org/10.1039/C5TC00636H,RSC,mp-557844, icsd-154111,1.026349916,Journal of Materials Chemistry C,2050-7526,2015
4048,KMg4P3O12Eu0.02Mn0.02,KMg4P3O12,Eu,2 ,0.02,Mn,2 ,0.02,298,450,,,,,,365,,,,3.075565209,1190.05,450,https://doi.org/10.1039/C5TC00636H,RSC,mp-557844, icsd-154111,1.020362213,Journal of Materials Chemistry C,2050-7526,2015
4049,KMg4P3O12Eu0.02Mn0.04,KMg4P3O12,Eu,2 ,0.02,Mn,2 ,0.04,298,450,0.1712,0.0742,,,,365,,,,2.974419574,942.8,450,https://doi.org/10.1039/C5TC00636H,RSC,mp-557844, icsd-154111,1.299667775,Journal of Materials Chemistry C,2050-7526,2015
4050,KMg4P3O12Eu0.02Mn0.08,KMg4P3O12,Eu,2 ,0.02,Mn,2 ,0.08,298,450,0.1951,0.0911,,,,365,,,,2.900410829,795.08,450,https://doi.org/10.1039/C5TC00636H,RSC,mp-557844, icsd-154111,1.217572388,Journal of Materials Chemistry C,2050-7526,2015
4051,KMg4P3O12Eu0.02Mn0.12,KMg4P3O12,Eu,2 ,0.02,Mn,2 ,0.12,298,450,,,,,,365,,,,2.825951627,669.81,450,https://doi.org/10.1039/C5TC00636H,RSC,mp-557844, icsd-154111,1.108401525,Journal of Materials Chemistry C,2050-7526,2015
4052,KMg4P3O12Eu0.02Mn0.16,KMg4P3O12,Eu,2 ,0.02,Mn,2 ,0.16,298,450,0.2104,0.1072,,,,365,,,,2.725045445,530.94,450,https://doi.org/10.1039/C5TC00636H,RSC,mp-557844, icsd-154111,1.035742717,Journal of Materials Chemistry C,2050-7526,2015
4053,KMg4P3O12Eu0.02Mn0.25,KMg4P3O12,Eu,2 ,0.02,Mn,2 ,0.25,298,450,0.2343,0.1298,,,,365,,,,,,450,https://doi.org/10.1039/C5TC00636H,RSC,mp-557844, icsd-154111,1.059150017,Journal of Materials Chemistry C,2050-7526,2015
4054,KMg4P3O12Eu0.02Mn0.35,KMg4P3O12,Eu,2 ,0.02,Mn,2 ,0.35,298,450,0.2683,0.1496,,,623,365,,,,,,450,https://doi.org/10.1039/C5TC00636H,RSC,mp-557844, icsd-154111,1.140715057,Journal of Materials Chemistry C,2050-7526,2015
4055,Ca3Hf2SiAl2O12Ce0.01,Ca3Hf2SiAl2O12,Ce,3 ,0.01,,,,298,486,0.2303,0.3265,,,,400,,,,1.666517981,46.4,486,https://doi.org/10.1039/C5RA20631F,RSC,,,0.980747992,RSC Advances,2046-2069,2015
4056,Ca3Hf2SiAl2O12Ce0.01Mn0.01,Ca3Hf2SiAl2O12,Ce,3 ,0.01,Mn,2 ,0.01,298,486,0.2593,0.3302,,,,400,,,,1.639486489,43.6,486,https://doi.org/10.1039/C5RA20631F,RSC,,,0.998436677,RSC Advances,2046-2069,2015
4057,Ca3Hf2SiAl2O12Ce0.01Mn0.03,Ca3Hf2SiAl2O12,Ce,3 ,0.01,Mn,2 ,0.03,298,486,0.2735,0.3431,,,,400,,,,1.610660163,40.8,486,https://doi.org/10.1039/C5RA20631F,RSC,,,0.998709095,RSC Advances,2046-2069,2015
4058,Ca3Hf2SiAl2O12Ce0.01Mn0.05,Ca3Hf2SiAl2O12,Ce,3 ,0.01,Mn,2 ,0.05,298,486,0.2882,0.3413,,,,400,,,,1.561101384,36.4,486,https://doi.org/10.1039/C5RA20631F,RSC,,,0.998930033,RSC Advances,2046-2069,2015
4059,Ca3Hf2SiAl2O12Ce0.01Mn0.07,Ca3Hf2SiAl2O12,Ce,3 ,0.01,Mn,2 ,0.07,298,486,0.2994,0.3332,,,,400,,,,1.546542663,35.2,486,https://doi.org/10.1039/C5RA20631F,RSC,,,0.999096165,RSC Advances,2046-2069,2015
4060,Ca3Hf2SiAl2O12Ce0.01Mn0.1,Ca3Hf2SiAl2O12,Ce,3 ,0.01,Mn,2 ,0.1,298,486,0.3148,0.3381,,,,400,,,,1.491361694,31,486,https://doi.org/10.1039/C5RA20631F,RSC,,,0.999359488,RSC Advances,2046-2069,2015
4061,Ca3Hf2SiAl2O12Ce0.01Mn0.14,Ca3Hf2SiAl2O12,Ce,3 ,0.01,Mn,2 ,0.14,298,486,0.335,0.3388,,,,400,,,,1.44870632,28.1,486,https://doi.org/10.1039/C5RA20631F,RSC,,,0.998869554,RSC Advances,2046-2069,2015
4062,Sr3NaYP3O12FEu0.03,Sr3NaYP3O12F,Eu,2 ,0.03,,,,298,467,0.133,0.148,37.2,,480,365,293,400,,1.412796429,25.87,467,https://doi.org/10.1039/C6RA20699A,RSC,,,0.992084604,RSC Advances,2046-2069,2016
4063,Sr3NaYP3O12FEu0.03Mn0.03,Sr3NaYP3O12F,Eu,2 ,0.03,Mn,2 ,0.03,298,467,0.194,0.212,30.2,,,365,,,,1.380753771,24.03,467,https://doi.org/10.1039/C6RA20699A,RSC,,,1.003932403,RSC Advances,2046-2069,2016
4064,Sr3NaYP3O12FEu0.03Mn0.06,Sr3NaYP3O12F,Eu,2 ,0.03,Mn,2 ,0.06,298,467,0.241,0.265,27.8,,,365,,,,1.330819466,21.42,467,https://doi.org/10.1039/C6RA20699A,RSC,,,1.005779612,RSC Advances,2046-2069,2016
4065,Sr3NaYP3O12FEu0.03Mn0.09,Sr3NaYP3O12F,Eu,2 ,0.03,Mn,2 ,0.09,298,467,0.286,0.311,26.5,,,365,,,,1.297979244,19.86,467,https://doi.org/10.1039/C6RA20699A,RSC,,,1.007545576,RSC Advances,2046-2069,2016
4066,Sr3NaYP3O12FEu0.03Mn0.12,Sr3NaYP3O12F,Eu,2 ,0.03,Mn,2 ,0.12,298,467,0.327,0.351,24.4,,570,365,,,,1.18723862,15.39,467,https://doi.org/10.1039/C6RA20699A,RSC,,,1.022160943,RSC Advances,2046-2069,2016
4067,Sr3NaYP3O12FEu0.03Mn0.15,Sr3NaYP3O12F,Eu,2 ,0.03,Mn,2 ,0.15,298,467,0.352,0.374,18.3,,,365,,,,0.975431809,9.45,467,https://doi.org/10.1039/C6RA20699A,RSC,,,1.01169999,RSC Advances,2046-2069,2016
4068,Ca3.95Y6Si6O25Eu0.05,Ca3.95Y6Si6O25,Eu,2 ,0.05,,,,298,527,0.306,0.502,37.1,,,432,,,,,,,https://doi.org/10.1039/C4RA08283D,RSC,,,0.997748923,RSC Advances,2046-2069,2015
4069,Ca3.94Y6Si6O25Eu0.05Mn0.01,Ca3.94Y6Si6O25,Eu,2 ,0.05,Mn,2 ,0.01,298,527,0.319,0.436,38.3,,,432,,,,,,,https://doi.org/10.1039/C4RA08283D,RSC,,,1.006711925,RSC Advances,2046-2069,2015
4070,Ca3.92Y6Si6O25Eu0.05Mn0.03,Ca3.92Y6Si6O25,Eu,2 ,0.05,Mn,2 ,0.03,298,527,0.336,0.319,39.6,,,432,,,,,,,https://doi.org/10.1039/C4RA08283D,RSC,,,1.006801574,RSC Advances,2046-2069,2015
4071,Ca3.9Y6Si6O25Eu0.05Mn0.05,Ca3.9Y6Si6O25,Eu,2 ,0.05,Mn,2 ,0.05,298,615,0.356,0.313,39.1,,,432,,,,,,,https://doi.org/10.1039/C4RA08283D,RSC,,,1.019130303,RSC Advances,2046-2069,2015
4072,Ca3.88Y6Si6O25Eu0.05Mn0.07,Ca3.88Y6Si6O25,Eu,2 ,0.05,Mn,2 ,0.07,298,615,0.438,0.335,38.3,,,432,,,,,,,https://doi.org/10.1039/C4RA08283D,RSC,,,1.019171669,RSC Advances,2046-2069,2015
4073,Ca3.85Y6Si6O25Eu0.05Mn0.1,Ca3.85Y6Si6O25,Eu,2 ,0.05,Mn,2 ,0.1,298,615,0.581,0.366,38.1,,,432,,,,,,,https://doi.org/10.1039/C4RA08283D,RSC,,,1.018998407,RSC Advances,2046-2069,2015
4074,Ba3Gd0.95KP3O12FTb0.05,Ba3Gd0.95KP3O12F,Tb,3 ,0.05,,,,298,546,0.238,0.311,19.3,,,276,276,,,,,546,https://doi.org/10.1039/C5RA11844A,RSC,,,1.053028661,RSC Advances,2046-2069,2015
4075,Ba3Gd0.95KP3O12FTb0.05,Ba3Gd0.95KP3O12F,Tb,3 ,0.05,,,,298,,,,,,,368,,,,6.075546961,1190000,543,https://doi.org/10.1039/C5RA11844A,RSC,,,1.073235513,RSC Advances,2046-2069,2015
4076,Ba3Gd0.925KP3O12FTb0.05Eu0.025,Ba3Gd0.925KP3O12F,Tb,3 ,0.05,Eu,3 ,0.025,298,546,0.341,0.318,10.4,,523,276,276,,,,,546,https://doi.org/10.1039/C5RA11844A,RSC,,,1.050796252,RSC Advances,2046-2069,2015
4077,Ba3Gd0.9KP3O12FTb0.05Eu0.05,Ba3Gd0.9KP3O12F,Tb,3 ,0.05,Eu,3 ,0.05,298,620,0.401,0.339,6.45,,,276,276,,,,,620,https://doi.org/10.1039/C5RA11844A,RSC,,,1.047363717,RSC Advances,2046-2069,2015
4078,Ba3Gd0.9KP3O12FTb0.05Eu0.05,Ba3Gd0.9KP3O12F,Tb,3 ,0.05,Eu,3 ,0.05,298,,,,,,,368,,,,5.975431809,945000,543,https://doi.org/10.1039/C5RA11844A,RSC,,,1.191909775,RSC Advances,2046-2069,2015
4079,Ba3Gd0.85KP3O12FTb0.05Eu0.1,Ba3Gd0.85KP3O12F,Tb,3 ,0.05,Eu,3 ,0.1,298,620,0.465,0.345,5.18,,,276,276,,,,,620,https://doi.org/10.1039/C5RA11844A,RSC,,,1.047460861,RSC Advances,2046-2069,2015
4080,Ba3Gd0.75KP3O12FTb0.05Eu0.2,Ba3Gd0.75KP3O12F,Tb,3 ,0.05,Eu,3 ,0.2,298,620,0.511,0.341,4.32,,,276,276,,,,,620,https://doi.org/10.1039/C5RA11844A,RSC,,,1.047674144,RSC Advances,2046-2069,2015
4081,Ba3Gd0.75KP3O12FTb0.05Eu0.2,Ba3Gd0.75KP3O12F,Tb,3 ,0.05,Eu,3 ,0.2,298,,,,,,,368,,,,5.855519156,717000,543,https://doi.org/10.1039/C5RA11844A,RSC,,,1.045081403,RSC Advances,2046-2069,2015
4082,Ba3Gd0.65KP3O12FTb0.05Eu0.3,Ba3Gd0.65KP3O12F,Tb,3 ,0.05,Eu,3 ,0.3,298,620,0.529,0.339,3.29,,,276,276,,,,,620,https://doi.org/10.1039/C5RA11844A,RSC,,,1.047937523,RSC Advances,2046-2069,2015
4083,Ba3Gd0.55KP3O12FTb0.05Eu0.4,Ba3Gd0.55KP3O12F,Tb,3 ,0.05,Eu,3 ,0.4,298,620,0.521,0.335,2.17,,,276,276,,,,,620,https://doi.org/10.1039/C5RA11844A,RSC,,,1.048249638,RSC Advances,2046-2069,2015
4084,Ba3Gd0.55KP3O12FTb0.05Eu0.4,Ba3Gd0.55KP3O12F,Tb,3 ,0.05,Eu,3 ,0.4,298,,,,,,,368,,,,5.798650645,629000,543,https://doi.org/10.1039/C5RA11844A,RSC,,,0.968931432,RSC Advances,2046-2069,2015
4085,Ba9Lu1.9Si6O24Ce0.1,Ba9Lu1.9Si6O24,Ce,3 ,0.1,,,,298,426,0.219,0.241,,,,333,,,,1.414973348,26,380,https://doi.org/10.1021/acs.jpcc.5b07566,ACS,,,1.156561291,Journal of Physical Chemistry C,1932-7447,2015
4086,Ba8.98Lu1.9Si6O24Ce0.1Mn0.02,Ba8.98Lu1.9Si6O24,Ce,3 ,0.1,Mn,2 ,0.02,298,426,0.282,0.265,,,,333,,,,,,,https://doi.org/10.1021/acs.jpcc.5b07566,ACS,,,1.179552863,Journal of Physical Chemistry C,1932-7447,2015
4087,Ba8.96Lu1.9Si6O24Ce0.1Mn0.04,Ba8.96Lu1.9Si6O24,Ce,3 ,0.1,Mn,2 ,0.04,298,610,0.358,0.289,,,,333,,,,1.322219295,21,380,https://doi.org/10.1021/acs.jpcc.5b07566,ACS,,,1.153404491,Journal of Physical Chemistry C,1932-7447,2015
4088,Ba8.94Lu1.9Si6O24Ce0.1Mn0.06,Ba8.94Lu1.9Si6O24,Ce,3 ,0.1,Mn,2 ,0.06,298,610,0.413,0.304,,,,333,,,,,,,https://doi.org/10.1021/acs.jpcc.5b07566,ACS,,,1.190577948,Journal of Physical Chemistry C,1932-7447,2015
4089,Ba8.92Lu1.9Si6O24Ce0.1Mn0.08,Ba8.92Lu1.9Si6O24,Ce,3 ,0.1,Mn,2 ,0.08,298,610,0.435,0.287,,,580,333,,,,,,,https://doi.org/10.1021/acs.jpcc.5b07566,ACS,,,1.190433441,Journal of Physical Chemistry C,1932-7447,2015
4090,Ba8.9Lu1.9Si6O24Ce0.1Mn0.1,Ba8.9Lu1.9Si6O24,Ce,3 ,0.1,Mn,2 ,0.1,298,610,0.471,0.293,,,,333,,,,,,,https://doi.org/10.1021/acs.jpcc.5b07566,ACS,,,1.302577931,Journal of Physical Chemistry C,1932-7447,2015
4091,Ba8.88Lu1.9Si6O24Ce0.1Mn0.12,Ba8.88Lu1.9Si6O24,Ce,3 ,0.1,Mn,2 ,0.12,298,610,0.487,0.297,,,,333,,,,1.255272505,18,380,https://doi.org/10.1021/acs.jpcc.5b07566,ACS,,,1.148229401,Journal of Physical Chemistry C,1932-7447,2015
4092,Ba8.85Lu1.9Si6O24Ce0.1Mn0.15,Ba8.85Lu1.9Si6O24,Ce,3 ,0.1,Mn,2 ,0.15,298,610,0.521,0.307,,,,333,,,,,,,https://doi.org/10.1021/acs.jpcc.5b07566,ACS,,,1.457471943,Journal of Physical Chemistry C,1932-7447,2015
4093,Ba8.8Lu1.9Si6O24Ce0.1Mn0.2,Ba8.8Lu1.9Si6O24,Ce,3 ,0.1,Mn,2 ,0.2,298,610,0.521,0.311,,,,333,,,,1.204119983,16,380,https://doi.org/10.1021/acs.jpcc.5b07566,ACS,,,1.156597443,Journal of Physical Chemistry C,1932-7447,2015
4094,Mg1.96Al4Si5O18Eu0.02,Mg1.96Al4Si5O18,Eu,2 ,0.02,,,,298,469,0.17,0.17,,,448,365,,,,2.808777955,643.84,469,https://doi.org/10.1021/ic501057r,ACS,"mp-6174,mp-684265", icsd-158750 icsd-165866 icsd-190522 icsd-190521 icsd-86347 icsd-261438 icsd-158748 icsd-158747 icsd-156362 icsd-190520 icsd-158749 icsd-86346 icsd-158751 icsd-190523 icsd-261437 icsd-158752,1.169117434,Inorganic Chemistry,0020-1669,2014
4095,Mg1.92Al4Si5O18Eu0.02Mn0.02,Mg1.92Al4Si5O18,Eu,2 ,0.02,Mn,2 ,0.02,298,469,0.22,0.29,,,,365,,,,2.590329025,389.34,469,https://doi.org/10.1021/ic501057r,ACS,"mp-6174,mp-684265", icsd-158750 icsd-165866 icsd-190522 icsd-190521 icsd-86347 icsd-261438 icsd-158748 icsd-158747 icsd-156362 icsd-190520 icsd-158749 icsd-86346 icsd-158751 icsd-190523 icsd-261437 icsd-158752,1.070097922,Inorganic Chemistry,0020-1669,2014
4096,Mg1.88Al4Si5O18Eu0.02Mn0.04,Mg1.88Al4Si5O18,Eu,2 ,0.02,Mn,2 ,0.04,298,469,0.25,0.33,,,438,365,,,,2.428928115,268.49,469,https://doi.org/10.1021/ic501057r,ACS,"mp-6174,mp-684265", icsd-158750 icsd-165866 icsd-190522 icsd-190521 icsd-86347 icsd-261438 icsd-158748 icsd-158747 icsd-156362 icsd-190520 icsd-158749 icsd-86346 icsd-158751 icsd-190523 icsd-261437 icsd-158752,1.068260381,Inorganic Chemistry,0020-1669,2014
4097,Mg1.84Al4Si5O18Eu0.02Mn0.06,Mg1.84Al4Si5O18,Eu,2 ,0.02,Mn,2 ,0.06,298,469,,,,,,365,,,,2.139532772,137.89,469,https://doi.org/10.1021/ic501057r,ACS,"mp-6174,mp-684265", icsd-158750 icsd-165866 icsd-190522 icsd-190521 icsd-86347 icsd-261438 icsd-158748 icsd-158747 icsd-156362 icsd-190520 icsd-158749 icsd-86346 icsd-158751 icsd-190523 icsd-261437 icsd-158752,0.997693055,Inorganic Chemistry,0020-1669,2014
4098,Mg1.8Al4Si5O18Eu0.02Mn0.08,Mg1.8Al4Si5O18,Eu,2 ,0.02,Mn,2 ,0.08,298,469,0.28,0.33,,,,365,,,,1.857633985,72.05,469,https://doi.org/10.1021/ic501057r,ACS,"mp-6174,mp-684265", icsd-158750 icsd-165866 icsd-190522 icsd-190521 icsd-86347 icsd-261438 icsd-158748 icsd-158747 icsd-156362 icsd-190520 icsd-158749 icsd-86346 icsd-158751 icsd-190523 icsd-261437 icsd-158752,1.001335703,Inorganic Chemistry,0020-1669,2014
4099,Mg1.76Al4Si5O18Eu0.02Mn0.1,Mg1.76Al4Si5O18,Eu,2 ,0.02,Mn,2 ,0.1,298,469,0.31,0.33,,,,365,,,,1.780749231,60.36,469,https://doi.org/10.1021/ic501057r,ACS,"mp-6174,mp-684265", icsd-158750 icsd-165866 icsd-190522 icsd-190521 icsd-86347 icsd-261438 icsd-158748 icsd-158747 icsd-156362 icsd-190520 icsd-158749 icsd-86346 icsd-158751 icsd-190523 icsd-261437 icsd-158752,1.000220553,Inorganic Chemistry,0020-1669,2014
4100,Mg1.72Al4Si5O18Eu0.02Mn0.12,Mg1.72Al4Si5O18,Eu,2 ,0.02,Mn,2 ,0.12,298,469,,,,,,365,,,,1.647285145,44.39,469,https://doi.org/10.1021/ic501057r,ACS,"mp-6174,mp-684265", icsd-158750 icsd-165866 icsd-190522 icsd-190521 icsd-86347 icsd-261438 icsd-158748 icsd-158747 icsd-156362 icsd-190520 icsd-158749 icsd-86346 icsd-158751 icsd-190523 icsd-261437 icsd-158752,1.007137888,Inorganic Chemistry,0020-1669,2014
4101,Y5.95WO12Dy0.05,Y5.95WO12,Dy,3 ,0.05,,,,298,568,0.575,0.401,,,361,345,345,355,390,5.08278537,121000,568,https://doi.org/10.1111/jace.12937,Wiley,mp-19005, icsd-92037 icsd-100196,1.127087462,Journal of the American Ceramic Society,0002-7820,2014
4115,Ca10.78Si4O22B2Eu0.005,Ca10.78Si4O22B2,Eu,2 ,0.005,,,,298,611,0.624,0.375,9.7,,,394,394,,,,,611,https://doi.org/10.1039/C3TC30933A,ACS,,,2.029979476,Journal of Materials Chemistry C,2050-7526,2013
4116,Ca10.78Si4O22B2Ce0.02,Ca10.78Si4O22B2,Ce,3 ,0.02,,,,298,430,0.154,0.082,15.9,,,353,353,,,,,430,https://doi.org/10.1039/C3TC30933A,ACS,,,2.124051701,Journal of Materials Chemistry C,2050-7526,2013
4117,Ca10.945Si4O22B2Eu0.005,Ca10.945Si4O22B2,Eu,2 ,0.005,,,,298,505,0.247,0.478,5.3,,,365,365,,,,,505,https://doi.org/10.1039/C3TC30933A,ACS,,,2.13667581,Journal of Materials Chemistry C,2050-7526,2013
4118,CaSr2Al2O6Li0.03Ce0.03,CaSr2Al2O6Li0.03,Ce,3 ,0.03,,,,298,460,0.216,0.256,,,,358,358,,,1.34084055,21.92,460,https://doi.org/10.1021/ic500963q,ACS,,,0.985193281,Inorganic Chemistry,0020-1669,2014
4119,MgY2Si3O10Eu0.14,MgY2Si3O10,Eu,3 ,0.14,,,,298,613,0.579,0.349,,,,230,230,,,,,613,https://doi.org/10.1039/C4DT02114B,RSC,,,1.123645017,Dalton Transactions,1477-9226,2015
4120,MgY2Si3O10Bi0.02,MgY2Si3O10,Bi,3 ,0.02,,,,298,490,0.181,0.287,,,,344,344,,,2.713566139,517.09,490,https://doi.org/10.1039/C4DT02114B,RSC,,,1.233152988,Dalton Transactions,1477-9226,2015
4121,MgY2Si3O10Bi0.02Eu0.06,MgY2Si3O10,Bi,3 ,0.02,Eu,3 ,0.06,298,613,0.27,0.299,,,,344,,,,,,,https://doi.org/10.1039/C4DT02114B,RSC,,,2.018690712,Dalton Transactions,1477-9226,2015
4122,MgY2Si3O10Bi0.02Eu0.14,MgY2Si3O10,Bi,3 ,0.02,Eu,3 ,0.14,298,613,0.326,0.304,,,,344,,,,,,,https://doi.org/10.1039/C4DT02114B,RSC,,,2.098961323,Dalton Transactions,1477-9226,2015
4123,MgY2Si3O10Bi0.02Eu0.16,MgY2Si3O10,Bi,3 ,0.02,Eu,3 ,0.16,298,613,0.333,0.306,,,,344,,,,,,,https://doi.org/10.1039/C4DT02114B,RSC,,,2.122012338,Dalton Transactions,1477-9226,2015
4124,MgY2Si3O10Bi0.02Eu0.2,MgY2Si3O10,Bi,3 ,0.02,Eu,3 ,0.2,298,613,0.38,0.317,,,,344,,,,,,,https://doi.org/10.1039/C4DT02114B,RSC,,,2.171375249,Dalton Transactions,1477-9226,2015
4125,MgY2Si3O10Bi0.02Eu0.22,MgY2Si3O10,Bi,3 ,0.02,Eu,3 ,0.22,298,613,0.426,0.323,29.01,,,344,,,,6.01779269,1041820,613,https://doi.org/10.1039/C4DT02114B,RSC,,,0.964187863,Dalton Transactions,1477-9226,2015
4126,NaCa0.99BO3Ce0.01,NaCa0.99BO3,Ce,3 ,0.01,,,,298,400,0.162,0.031,,,,360,,,,1.740204736,54.98,400,https://doi.org/10.1039/C3RA42554A,RSC,,,0.990103893,RSC Advances,2046-2069,2013
4127,NaCa0.985BO3Ce0.01Mn0.005,NaCa0.985BO3,Ce,3 ,0.01,Mn,2 ,0.005,298,400,0.197,0.078,,,,360,,,,1.688686724,48.83,400,https://doi.org/10.1039/C3RA42554A,RSC,,,1.009055807,RSC Advances,2046-2069,2013
