Repository: silverlight001/ipop-eu-valence-reproduction

# IPOP Eu 发射波长复现、泛化审计与价态建模
> Reproducible machine-learning benchmark for Eu-activated inorganic phosphors, with leakage-aware evaluation and an explicit Eu(II)/Eu(III) comparison.

本项目复现并审计 Jang 等人 2024 年发表于 *Scientific Reports* 的 IPOP 无机荧光粉数据集发射波长模型，重点回答两个问题：

1. 仅使用化学组成和测量条件时，模型在随机划分与真正的材料外推场景中表现如何？
2. 原论文将 Eu²⁺与 Eu³⁺混合训练；显式区分价态后，预测是否更可靠？

项目公开完整代码、固定数据版本、校验哈希、数据处理结果、折划分、逐样本预测、超参数、指标表、图表和中文讨论，目标是让其他研究者可以直接审查、复跑和扩展。

## 一眼看懂核心结论

- IPOP 主表明确提供 `1st dopant valency` 和 `2nd dopant valency`；价态并非从发射峰或化学式猜测。
- 1665 条 Eu 发射样本全部成功回连价态，其中 Eu²⁺ 626 条、Eu³⁺ 1039 条，无缺失或冲突。
- 分价态训练在四种评估协议中均降低总体 MAE，改善 1.415–3.765 nm。

File: data/raw/Inorganic_Phosphor_Optical_Properties_DB_20230908_IPOP_ver3.csv (part 24 of 25)
3,Ba2Bi0.6V3O11Eu0.4,Ba2Bi0.6V3O11,Eu,3,0.4,,,,298,619,,,,,,394,394,465,,6,1000000,619,https://doi.org/10.1016/j.dyepig.2016.04.052,ESV,mp-559941 , icsd-78156,0.979536504,Dyes and Pigments,0143-7208,2016
4,Ba2Bi0.4V3O11Eu0.6,Ba2Bi0.4V3O11,Eu,3,0.6,,,,298,619,0.65,0.35,,,451,394,394,465,,5.982271233,960000,619,https://doi.org/10.1016/j.dyepig.2016.04.052,ESV,mp-559941 , icsd-78156,1.035120852,Dyes and Pigments,0143-7208,2016
5,Ba2Bi0.2V3O11Eu0.8,Ba2Bi0.2V3O11,Eu,3,0.8,,,,298,619,,,,,,394,394,465,,5.755874856,570000,619,https://doi.org/10.1016/j.dyepig.2016.04.052,ESV,mp-559941 , icsd-78156,0.989919239,Dyes and Pigments,0143-7208,2016
6,Ba2V3O11Eu1,Ba2V3O11,Eu,3,1,,,,298,619,,,,,,394,394,465,,5.278753601,190000,619,https://doi.org/10.1016/j.dyepig.2016.04.052,ESV,mp-559941 , icsd-78156,0.968880417,Dyes and Pigments,0143-7208,2016
4128,NaCa0.98BO3Ce0.01Mn0.01,NaCa0.98BO3,Ce,3 ,0.01,Mn,2 ,0.01,298,400,0.246,0.143,,,,360,,,,1.640978057,43.75,400,https://doi.org/10.1039/C3RA42554A,RSC,,,1.009128295,RSC Advances,2046-2069,2013
4129,NaCa0.97BO3Ce0.01Mn0.02,NaCa0.97BO3,Ce,3 ,0.01,Mn,2 ,0.02,298,400,0.301,0.232,,,,360,,,,1.554852434,35.88,400,https://doi.org/10.1039/C3RA42554A,RSC,,,1.009191389,RSC Advances,2046-2069,2013
4130,NaCa0.96BO3Ce0.01Mn0.03,NaCa0.96BO3,Ce,3 ,0.01,Mn,2 ,0.03,298,400,0.335,0.259,,,465,360,,,,1.476106717,29.93,400,https://doi.org/10.1039/C3RA42554A,RSC,,,1.009100115,RSC Advances,2046-2069,2013
4131,NaCa0.94BO3Ce0.01Mn0.05,NaCa0.94BO3,Ce,3 ,0.01,Mn,2 ,0.05,298,400,0.401,0.271,,,,360,,,,1.306425028,20.25,400,https://doi.org/10.1039/C3RA42554A,RSC,,,1.009173491,RSC Advances,2046-2069,2013
4132,NaCa0.92BO3Ce0.01Mn0.07,NaCa0.92BO3,Ce,3 ,0.01,Mn,2 ,0.07,298,400,0.441,0.254,,,,360,,,,1.12904506,13.46,400,https://doi.org/10.1039/C3RA42554A,RSC,,,1.009087183,RSC Advances,2046-2069,2013
4133,NaCa0.89BO3Ce0.01Mn0.1,NaCa0.89BO3,Ce,3 ,0.01,Mn,2 ,0.1,298,400,0.489,0.246,,,,360,,,,0.962369336,9.17,400,https://doi.org/10.1039/C3RA42554A,RSC,,,1.008997578,RSC Advances,2046-2069,2013
4134,Ba5Ca0.995Al4O12Dy0.005,Ba5Ca0.995Al4O12,Dy,3 ,0.005,,,,298,574,0.306,0.338,,,,348,348,361,385,,,574,https://doi.org/10.1016/j.ceramint.2014.02.068,ESV,,,1.202951667,Ceramics International,0272-8842,2014
4135,Ba5Ca0.99Al4O12Dy0.01,Ba5Ca0.99Al4O12,Dy,3 ,0.01,,,,298,574,0.309,0.342,,,,348,348,361,385,,,574,https://doi.org/10.1016/j.ceramint.2014.02.068,ESV,,,1.202511465,Ceramics International,0272-8842,2014
4136,Ba5Ca0.98Al4O12Dy0.02,Ba5Ca0.98Al4O12,Dy,3 ,0.02,,,,298,574,0.314,0.344,,,,348,348,361,385,,,574,https://doi.org/10.1016/j.ceramint.2014.02.068,ESV,,,1.201619304,Ceramics International,0272-8842,2014
4137,Ba5Ca0.96Al4O12Dy0.04,Ba5Ca0.96Al4O12,Dy,3 ,0.04,,,,298,574,0.322,0.349,,,,348,348,361,385,,,574,https://doi.org/10.1016/j.ceramint.2014.02.068,ESV,,,1.199466989,Ceramics International,0272-8842,2014
4138,Ba5Ca0.93Al4O12Dy0.07,Ba5Ca0.93Al4O12,Dy,3 ,0.07,,,,298,574,0.328,0.355,,,,348,348,361,385,,,574,https://doi.org/10.1016/j.ceramint.2014.02.068,ESV,,,1.196378677,Ceramics International,0272-8842,2014
4139,Ba5Ca0.9Al4O12Dy0.1,Ba5Ca0.9Al4O12,Dy,3 ,0.1,,,,298,574,0.333,0.361,,,,348,348,361,385,,,574,https://doi.org/10.1016/j.ceramint.2014.02.068,ESV,,,1.193461719,Ceramics International,0272-8842,2014
4140,La4.7Si3O12NCe0.06,La4.7Si3O12N,Ce,3 ,0.06,,,,298,460,0.1594,0.2029,,,,365,,,,1.992686039,98.33,460,https://doi.org/10.1016/j.jlumin.2015.08.030,ESV,,,1.057379236,Journal of Luminescence,0022-2313,2016
4141,La4.65Si3O12NCe0.06Tb0.01,La4.65Si3O12N,Ce,3 ,0.06,Tb,3 ,0.01,298,503,0.1697,0.2277,,,,365,,,,,,,https://doi.org/10.1016/j.jlumin.2015.08.030,ESV,,,1.142565115,Journal of Luminescence,0022-2313,2016
4142,La4.6Si3O12NCe0.06Tb0.02,La4.6Si3O12N,Ce,3 ,0.06,Tb,3 ,0.02,298,503,0.1782,0.2504,,,,365,,,,1.963929422,92.03,460,https://doi.org/10.1016/j.jlumin.2015.08.030,ESV,,,1.499630091,Journal of Luminescence,0022-2313,2016
4143,La4.55Si3O12NCe0.06Tb0.03,La4.55Si3O12N,Ce,3 ,0.06,Tb,3 ,0.03,298,503,0.1873,0.2731,,,,365,,,,,,,https://doi.org/10.1016/j.jlumin.2015.08.030,ESV,,,1.249479189,Journal of Luminescence,0022-2313,2016
4144,La4.5Si3O12NCe0.06Tb0.04,La4.5Si3O12N,Ce,3 ,0.06,Tb,3 ,0.04,298,549,0.1952,0.2936,,,,365,,,,1.913654935,81.97,460,https://doi.org/10.1016/j.jlumin.2015.08.030,ESV,,,1.543259313,Journal of Luminescence,0022-2313,2016
4145,La4.45Si3O12NCe0.06Tb0.05,La4.45Si3O12N,Ce,3 ,0.06,Tb,3 ,0.05,298,549,0.2028,0.3144,,,,365,,,,,,,https://doi.org/10.1016/j.jlumin.2015.08.030,ESV,,,1.256142947,Journal of Luminescence,0022-2313,2016
4146,La4.4Si3O12NCe0.06Tb0.06,La4.4Si3O12N,Ce,3 ,0.06,Tb,3 ,0.06,298,549,0.2116,0.339,,,,365,,,,1.788168371,61.4,460,https://doi.org/10.1016/j.jlumin.2015.08.030,ESV,,,1.478248959,Journal of Luminescence,0022-2313,2016
4147,La4.35Si3O12NCe0.06Tb0.07,La4.35Si3O12N,Ce,3 ,0.06,Tb,3 ,0.07,298,549,0.2189,0.357,,,,365,,,,,,,https://doi.org/10.1016/j.jlumin.2015.08.030,ESV,,,1.275359413,Journal of Luminescence,0022-2313,2016
4148,La4.3Si3O12NCe0.06Tb0.08,La4.3Si3O12N,Ce,3 ,0.06,Tb,3 ,0.08,298,549,0.225,0.3734,,,,365,,,,1.608526034,40.6,460,https://doi.org/10.1016/j.jlumin.2015.08.030,ESV,,,1.420683479,Journal of Luminescence,0022-2313,2016
4149,NaCa0.96PO4Tb0.04,NaCa0.96PO4,Tb,3 ,0.04,,,,298,544,0.315,0.671,,,,369,,,,6.790988475,6180000,544,https://doi.org/10.1016/j.ceramint.2013.12.101,ESV,mp-14401, icsd-35629,1.113573575,Ceramics International,0272-8842,2014
4150,NaCa0.94PO4Tb0.04Eu0.02,NaCa0.94PO4,Tb,3 ,0.04,Eu,3 ,0.02,298,544,0.361,0.623,,,,369,,,,6.771587481,5910000,544,https://doi.org/10.1016/j.ceramint.2013.12.101,ESV,mp-14401, icsd-35629,1.043836842,Ceramics International,0272-8842,2014
4151,NaCa0.92PO4Tb0.04Eu0.04,NaCa0.92PO4,Tb,3 ,0.04,Eu,3 ,0.04,298,544,0.401,0.583,,,,369,,,,,,,https://doi.org/10.1016/j.ceramint.2013.12.101,ESV,mp-14401, icsd-35629,0.987452926,Ceramics International,0272-8842,2014
4152,NaCa0.9PO4Tb0.04Eu0.06,NaCa0.9PO4,Tb,3 ,0.04,Eu,3 ,0.06,298,544,0.432,0.551,,,,369,,,,6.494154594,3120000,544,https://doi.org/10.1016/j.ceramint.2013.12.101,ESV,mp-14401, icsd-35629,101.8117946,Ceramics International,0272-8842,2014
4153,NaCa0.88PO4Tb0.04Eu0.08,NaCa0.88PO4,Tb,3 ,0.04,Eu,3 ,0.08,298,544,0.474,0.512,,,,369,,,,,,,https://doi.org/10.1016/j.ceramint.2013.12.101,ESV,mp-14401, icsd-35629,0.98790468,Ceramics International,0272-8842,2014
4154,NaCa0.86PO4Tb0.04Eu0.1,NaCa0.86PO4,Tb,3 ,0.04,Eu,3 ,0.1,298,620,0.482,0.501,,,,369,,,,6.383815366,2420000,544,https://doi.org/10.1016/j.ceramint.2013.12.101,ESV,mp-14401, icsd-35629,1.019728303,Ceramics International,0272-8842,2014
4155,Sr7ZrP6O24Tb0.01,Sr7ZrP6O24,Tb,3 ,0.01,,,,298,544,0.265,0.32,,,,374,,,,6.598790507,3970000,544,https://doi.org/10.1016/j.jallcom.2017.02.199,ESV,,,1.923312412,Journal of Alloys and Compounds,0925-8388,2017
4156,Sr7ZrP6O24Tb0.01Eu0.005,Sr7ZrP6O24,Tb,3 ,0.01,Eu,3 ,0.005,298,544,0.309,0.322,,,,374,,,,6.45484486,2850000,544,https://doi.org/10.1016/j.jallcom.2017.02.199,ESV,,,1.025006305,Journal of Alloys and Compounds,0925-8388,2017
4157,Sr7ZrP6O24Tb0.01Eu0.01,Sr7ZrP6O24,Tb,3 ,0.01,Eu,3 ,0.01,298,544,0.337,0.322,,,,374,,,,6.361727836,2300000,544,https://doi.org/10.1016/j.jallcom.2017.02.199,ESV,,,1.016624998,Journal of Alloys and Compounds,0925-8388,2017
4158,Sr7ZrP6O24Tb0.01Eu0.015,Sr7ZrP6O24,Tb,3 ,0.01,Eu,3 ,0.015,298,613,0.359,0.327,,,,374,,,,6.292256071,1960000,544,https://doi.org/10.1016/j.jallcom.2017.02.199,ESV,,,1.00728971,Journal of Alloys and Compounds,0925-8388,2017
4159,Sr7ZrP6O24Tb0.01Eu0.02,Sr7ZrP6O24,Tb,3 ,0.01,Eu,3 ,0.02,298,613,0.386,0.33,,,,374,,,,6.235528447,1720000,544,https://doi.org/10.1016/j.jallcom.2017.02.199,ESV,,,1.062013056,Journal of Alloys and Compounds,0925-8388,2017
4160,MgY1.94Al4SiO12Ce0.06,MgY1.94Al4SiO12,Ce,3 ,0.06,,,,298,565,0.443,0.534,89,,,460,,,,1.651278014,44.8,550,https://doi.org/10.1016/j.optmat.2017.06.012,ESV,,,1.010176663,Optical Materials,0925-3467,2017
4161,Mg0.97Y1.94Al4SiO12Ce0.06Mn0.03,Mg0.97Y1.94Al4SiO12,Ce,3 ,0.06,Mn,2 ,0.03,298,575,0.462,0.509,75.9,,,460,,,,1.546542663,35.2,550,https://doi.org/10.1016/j.optmat.2017.06.012,ESV,,,1.02597734,Optical Materials,0925-3467,2017
4162,Mg0.94Y1.94Al4SiO12Ce0.06Mn0.06,Mg0.94Y1.94Al4SiO12,Ce,3 ,0.06,Mn,2 ,0.06,298,590,0.473,0.5,63.8,,,460,,,,1.519827994,33.1,550,https://doi.org/10.1016/j.optmat.2017.06.012,ESV,,,1.031589641,Optical Materials,0925-3467,2017
4163,Mg0.91Y1.94Al4SiO12Ce0.06Mn0.09,Mg0.91Y1.94Al4SiO12,Ce,3 ,0.06,Mn,2 ,0.09,298,600,0.484,0.491,63.1,,,460,,,,1.344392274,22.1,550,https://doi.org/10.1016/j.optmat.2017.06.012,ESV,,,1.035757778,Optical Materials,0925-3467,2017
4164,Mg0.88Y1.94Al4SiO12Ce0.06Mn0.12,Mg0.88Y1.94Al4SiO12,Ce,3 ,0.06,Mn,2 ,0.12,298,610,0.493,0.484,54.3,,,460,,,,1.127104798,13.4,550,https://doi.org/10.1016/j.optmat.2017.06.012,ESV,,,1.026387368,Optical Materials,0925-3467,2017
4165,Mg0.85Y1.94Al4SiO12Ce0.06Mn0.15,Mg0.85Y1.94Al4SiO12,Ce,3 ,0.06,Mn,2 ,0.15,298,620,0.506,0.473,49.3,,,460,,,,0.959041392,9.1,550,https://doi.org/10.1016/j.optmat.2017.06.012,ESV,,,1.028360947,Optical Materials,0925-3467,2017
4166,MgY3.9Si3O13Eu0.01,MgY3.9Si3O13,Eu,3 ,0.01,,,,298,615,,,,,,393,393,,,6.169674434,1478000,615,https://doi.org/10.1111/jace.13628,Wiley,,,1.024634459,Journal of the American Ceramic Society,0002-7820,2015
4167,MgY3.8Si3O13Eu0.02,MgY3.8Si3O13,Eu,3 ,0.02,,,,298,615,,,,,,393,393,,,6.183839037,1527000,615,https://doi.org/10.1111/jace.13628,Wiley,,,1.133916831,Journal of the American Ceramic Society,0002-7820,2015
4168,MgY3.7Si3O13Eu0.03,MgY3.7Si3O13,Eu,3 ,0.03,,,,298,615,,,,,,393,393,,,6.305136319,2019000,615,https://doi.org/10.1111/jace.13628,Wiley,,,1.003525273,Journal of the American Ceramic Society,0002-7820,2015
4169,MgY3.6Si3O13Eu0.04,MgY3.6Si3O13,Eu,3 ,0.04,,,,298,615,,,,,,393,393,,,6.301897717,2004000,615,https://doi.org/10.1111/jace.13628,Wiley,,,1.029313852,Journal of the American Ceramic Society,0002-7820,2015
4170,MgY3.5Si3O13Eu0.05,MgY3.5Si3O13,Eu,3 ,0.05,,,,298,615,0.66,0.34,,,418,393,393,,,6.295347148,1974000,615,https://doi.org/10.1111/jace.13628,Wiley,,,1.015573486,Journal of the American Ceramic Society,0002-7820,2015
4171,MgY3.4Si3O13Eu0.06,MgY3.4Si3O13,Eu,3 ,0.06,,,,298,615,,,,,,393,393,,,6.265289626,1842000,615,https://doi.org/10.1111/jace.13628,Wiley,,,0.970761544,Journal of the American Ceramic Society,0002-7820,2015
4172,MgY3.3Si3O13Eu0.07,MgY3.3Si3O13,Eu,3 ,0.07,,,,298,615,,,,,,393,393,,,6.247482261,1768000,615,https://doi.org/10.1111/jace.13628,Wiley,,,0.997122695,Journal of the American Ceramic Society,0002-7820,2015
4173,Lu2Ca0.97Mg2Si3O12Eu0.03,Lu2Ca0.97Mg2Si3O12,Eu,2 ,0.03,,,,298,450,,,,,393,365,365,,,,,450,https://doi.org/10.1016/j.matlet.2015.10.144,ESV,,,1.132447552,Materials Letters,0167-577X,2016
4174,K2Y0.5WPO8Tb0.5,K2Y0.5WPO8,Tb,3 ,0.5,,,,298,545,0.338,0.585,,,,377,377,370,352,7.332034277,21480000,545,https://doi.org/10.1016/j.materresbull.2014.08.051,ESV,,,1.640134672,Materials Research Bulletin,0025-5408,2014
4175,K2Y0.499WPO8Tb0.5Eu0.001,K2Y0.499WPO8,Tb,3 ,0.5,Eu,3 ,0.001,298,545,0.4,0.539,,,,377,377,,,7.231724383,17050000,545,https://doi.org/10.1016/j.materresbull.2014.08.051,ESV,,,1.285000975,Materials Research Bulletin,0025-5408,2014
4176,K2Y0.498WPO8Tb0.5Eu0.002,K2Y0.498WPO8,Tb,3 ,0.5,Eu,3 ,0.002,298,545,0.434,0.512,,,,377,377,,,7.18920949,15460000,545,https://doi.org/10.1016/j.materresbull.2014.08.051,ESV,,,1.227899358,Materials Research Bulletin,0025-5408,2014
4177,K2Y0.496WPO8Tb0.5Eu0.004,K2Y0.496WPO8,Tb,3 ,0.5,Eu,3 ,0.004,298,545,0.459,0.493,,,,377,377,,,7.155336037,14300000,545,https://doi.org/10.1016/j.materresbull.2014.08.051,ESV,,,1.178626267,Materials Research Bulletin,0025-5408,2014
4178,K2Y0.494WPO8Tb0.5Eu0.006,K2Y0.494WPO8,Tb,3 ,0.5,Eu,3 ,0.006,298,545,0.468,0.486,,,,377,377,,,7.146748014,14020000,545,https://doi.org/10.1016/j.materresbull.2014.08.051,ESV,,,1.17663141,Materials Research Bulletin,0025-5408,2014
4179,K2Y0.492WPO8Tb0.5Eu0.008,K2Y0.492WPO8,Tb,3 ,0.5,Eu,3 ,0.008,298,613,0.485,0.471,,,,377,377,,,7.137037455,13710000,545,https://doi.org/10.1016/j.materresbull.2014.08.051,ESV,,,1.166308753,Materials Research Bulletin,0025-5408,2014
4180,K2Y0.49WPO8Tb0.5Eu0.01,K2Y0.49WPO8,Tb,3 ,0.5,Eu,3 ,0.01,298,613,0.518,0.446,,,,377,377,370,352,7.071882007,11800000,545,https://doi.org/10.1016/j.materresbull.2014.08.051,ESV,,,1.194557573,Materials Research Bulletin,0025-5408,2014
4181,K2Y0.48WPO8Tb0.5Eu0.02,K2Y0.48WPO8,Tb,3 ,0.5,Eu,3 ,0.02,298,613,0.571,0.404,,,,377,377,,,7.007320953,10170000,545,https://doi.org/10.1016/j.materresbull.2014.08.051,ESV,,,1.274050936,Materials Research Bulletin,0025-5408,2014
4182,K2Y0.47WPO8Tb0.5Eu0.03,K2Y0.47WPO8,Tb,3 ,0.5,Eu,3 ,0.03,298,613,0.585,0.392,,,,377,377,,,6.934498451,8600000,545,https://doi.org/10.1016/j.materresbull.2014.08.051,ESV,,,1.524228119,Materials Research Bulletin,0025-5408,2014
4183,K2Y0.45WPO8Tb0.5Eu0.05,K2Y0.45WPO8,Tb,3 ,0.5,Eu,3 ,0.05,298,613,0.609,0.371,,,,377,377,,,6.614897216,4120000,545,https://doi.org/10.1016/j.materresbull.2014.08.051,ESV,,,1.796999942,Materials Research Bulletin,0025-5408,2014
4184,K2Y0.4WPO8Tb0.5Eu0.1,K2Y0.4WPO8,Tb,3 ,0.5,Eu,3 ,0.1,298,613,0.629,0.357,,,,377,377,,,6.534026106,3420000,545,https://doi.org/10.1016/j.materresbull.2014.08.051,ESV,,,1.997247684,Materials Research Bulletin,0025-5408,2014
4185,K2Y0.3WPO8Tb0.5Eu0.2,K2Y0.3WPO8,Tb,3 ,0.5,Eu,3 ,0.2,298,613,0.641,0.346,,,,377,377,,,6.338456494,2180000,545,https://doi.org/10.1016/j.materresbull.2014.08.051,ESV,,,1.01126056,Materials Research Bulletin,0025-5408,2014
4186,Ba5P2SiO12Eu0.001,Ba5P2SiO12,Eu,2 ,0.001,,,,298,515,,,,,,405,405,,,2.853850249,714.25,515,https://doi.org/10.1039/C6CP08300E,RSC,,,1.032819471,Physical Chemistry Chemical Physics,1463-9076,2017
4187,Ba5P2SiO12Eu0.005,Ba5P2SiO12,Eu,2 ,0.005,,,,298,515,,,,,,405,405,,,2.846603052,702.43,515,https://doi.org/10.1039/C6CP08300E,RSC,,,1.031023215,Physical Chemistry Chemical Physics,1463-9076,2017
4188,Ba5P2SiO12Eu0.01,Ba5P2SiO12,Eu,2 ,0.01,,,,298,515,,,31.89,,403,405,405,,,2.839955446,691.76,515,https://doi.org/10.1039/C6CP08300E,RSC,,,1.030148485,Physical Chemistry Chemical Physics,1463-9076,2017
4189,Ba5P2SiO12Eu0.02,Ba5P2SiO12,Eu,2 ,0.02,,,,298,515,,,,,,405,405,,,2.824093277,666.95,515,https://doi.org/10.1039/C6CP08300E,RSC,,,1.025657213,Physical Chemistry Chemical Physics,1463-9076,2017
4190,Ba5P2SiO12Eu0.03,Ba5P2SiO12,Eu,2 ,0.03,,,,298,515,,,,,,405,405,,,2.812057287,648.72,515,https://doi.org/10.1039/C6CP08300E,RSC,,,1.022915905,Physical Chemistry Chemical Physics,1463-9076,2017
4191,Ba5P2SiO12Eu0.04,Ba5P2SiO12,Eu,2 ,0.04,,,,298,515,,,,,,405,405,,,2.796934939,626.52,515,https://doi.org/10.1039/C6CP08300E,RSC,,,1.020917672,Physical Chemistry Chemical Physics,1463-9076,2017
4192,GdVO4Dy0.02,GdVO4,Dy,3 ,0.02,,,,298,574,0.313,0.365,,,,283,,,,5.477526407,300280,574,https://doi.org/10.1039/C5CP04373E,RSC,mp-22024, icsd-15607 icsd-238224 icsd-238223 icsd-152692 icsd-81703 icsd-186232 icsd-186231,1.0807463,Physical Chemistry Chemical Physics,1463-9076,2015
4193,GdVO4Dy0.02Eu0.01,GdVO4,Dy,3 ,0.02,Eu,3 ,0.01,298,574,0.366,0.37,,,,283,,,,5.469203258,294580,574,https://doi.org/10.1039/C5CP04373E,RSC,mp-22024, icsd-15607 icsd-238224 icsd-238223 icsd-152692 icsd-81703 icsd-186232 icsd-186231,1.092733706,Physical Chemistry Chemical Physics,1463-9076,2015
4194,GdVO4Dy0.02Eu0.02,GdVO4,Dy,3 ,0.02,Eu,3 ,0.02,298,574,0.399,0.364,,,,283,,,,5.421373558,263860,574,https://doi.org/10.1039/C5CP04373E,RSC,mp-22024, icsd-15607 icsd-238224 icsd-238223 icsd-152692 icsd-81703 icsd-186232 icsd-186231,1.053593104,Physical Chemistry Chemical Physics,1463-9076,2015
4195,GdVO4Dy0.02Eu0.03,GdVO4,Dy,3 ,0.02,Eu,3 ,0.03,298,620,0.41,0.353,,,,283,,,,,,,https://doi.org/10.1039/C5CP04373E,RSC,mp-22024, icsd-15607 icsd-238224 icsd-238223 icsd-152692 icsd-81703 icsd-186232 icsd-186231,1.023234291,Physical Chemistry Chemical Physics,1463-9076,2015
4196,GdVO4Dy0.02Eu0.06,GdVO4,Dy,3 ,0.02,Eu,3 ,0.06,298,620,0.443,0.347,,,,283,,,,,,,https://doi.org/10.1039/C5CP04373E,RSC,mp-22024, icsd-15607 icsd-238224 icsd-238223 icsd-152692 icsd-81703 icsd-186232 icsd-186231,1.026758182,Physical Chemistry Chemical Physics,1463-9076,2015
4197,GdVO4Eu0.02,GdVO4,Eu,3 ,0.02,,,,298,620,0.505,0.322,,,,283,,,,5.456047028,285790,620,https://doi.org/10.1039/C5CP04373E,RSC,mp-22024, icsd-15607 icsd-238224 icsd-238223 icsd-152692 icsd-81703 icsd-186232 icsd-186231,0.996466525,Physical Chemistry Chemical Physics,1463-9076,2015
4198,GdVO4Eu0.02Dy0.01,GdVO4,Eu,3 ,0.02,Dy,3 ,0.01,298,620,,,,,,283,,,,5.416790238,261090,620,https://doi.org/10.1039/C5CP04373E,RSC,mp-22024, icsd-15607 icsd-238224 icsd-238223 icsd-152692 icsd-81703 icsd-186232 icsd-186231,1.032407847,Physical Chemistry Chemical Physics,1463-9076,2015
4199,GdVO4Eu0.02Dy0.02,GdVO4,Eu,3 ,0.02,Dy,3 ,0.02,298,574,,,,,,283,,,,5.392732117,247020,620,https://doi.org/10.1039/C5CP04373E,RSC,mp-22024, icsd-15607 icsd-238224 icsd-238223 icsd-152692 icsd-81703 icsd-186232 icsd-186231,1.070222078,Physical Chemistry Chemical Physics,1463-9076,2015
4200,GdVO4Eu0.02Dy0.03,GdVO4,Eu,3 ,0.02,Dy,3 ,0.03,298,574,0.356,0.345,,,,283,,,,,,,https://doi.org/10.1039/C5CP04373E,RSC,mp-22024, icsd-15607 icsd-238224 icsd-238223 icsd-152692 icsd-81703 icsd-186232 icsd-186231,1.028769563,Physical Chemistry Chemical Physics,1463-9076,2015
4201,GdVO4Eu0.02Dy0.05,GdVO4,Eu,3 ,0.02,Dy,3 ,0.05,298,574,0.351,0.295,,,,283,,,,,,,https://doi.org/10.1039/C5CP04373E,RSC,mp-22024, icsd-15607 icsd-238224 icsd-238223 icsd-152692 icsd-81703 icsd-186232 icsd-186231,1.029075537,Physical Chemistry Chemical Physics,1463-9076,2015
4202,MgY3.8Si3O13Ce0.2,MgY3.8Si3O13,Ce,3 ,0.2,,,,298,455,0.26,0.25,,,,328,,,,,,,https://doi.org/10.1149/2.077205jes,IOP,,,1.059785142,Journal of The Electrochemical Society,0013-4651,2012
4203,Mg0.95Y3.8Si3O13Ce0.2Mn0.05,Mg0.95Y3.8Si3O13,Ce,3 ,0.2,Mn,2 ,0.05,298,455,0.36,0.26,,37,,328,,,,,,,https://doi.org/10.1149/2.077205jes,IOP,,,0.994379208,Journal of The Electrochemical Society,0013-4651,2012
4204,Mg0.9Y3.8Si3O13Ce0.2Mn0.1,Mg0.9Y3.8Si3O13,Ce,3 ,0.2,Mn,2 ,0.1,298,587,0.4,0.3,,,,328,,,,,,,https://doi.org/10.1149/2.077205jes,IOP,,,0.994024212,Journal of The Electrochemical Society,0013-4651,2012
4205,Mg0.8Y3.8Si3O13Ce0.2Mn0.2,Mg0.8Y3.8Si3O13,Ce,3 ,0.2,Mn,2 ,0.2,298,587,0.47,0.33,,,,328,,,,,,,https://doi.org/10.1149/2.077205jes,IOP,,,0.99323556,Journal of The Electrochemical Society,0013-4651,2012
4206,Mg0.7Y3.8Si3O13Ce0.2Mn0.3,Mg0.7Y3.8Si3O13,Ce,3 ,0.2,Mn,2 ,0.3,298,587,0.51,0.34,,,,328,,,,,,,https://doi.org/10.1149/2.077205jes,IOP,,,0.993729394,Journal of The Electrochemical Society,0013-4651,2012
4207,Mg0.6Y3.8Si3O13Ce0.2Mn0.4,Mg0.6Y3.8Si3O13,Ce,3 ,0.2,Mn,2 ,0.4,298,587,0.53,0.35,,,,328,,,,,,,https://doi.org/10.1149/2.077205jes,IOP,,,0.993729394,Journal of The Electrochemical Society,0013-4651,2012
4208,NaBaLa1.99P3O12Sm0.01,NaBaLa1.99P3O12,Sm,3 ,0.01,,,,298,601,0.5782,0.4171,,,,403,403,,,6.329133357,2133700,601,https://doi.org/10.1016/j.jallcom.2017.01.171,ESV,,,1.011584026,Journal of Alloys and Compounds,0925-8388,2017
4209,NaBaLa1.96P3O12Sm0.04,NaBaLa1.96P3O12,Sm,3 ,0.04,,,,298,601,,,,,,403,403,,,6.277677963,1895300,601,https://doi.org/10.1016/j.jallcom.2017.01.171,ESV,,,1.002090825,Journal of Alloys and Compounds,0925-8388,2017
4210,NaBaLa1.93P3O12Sm0.07,NaBaLa1.93P3O12,Sm,3 ,0.07,,,,298,601,,,,,,403,403,,,6.247727833,1769000,601,https://doi.org/10.1016/j.jallcom.2017.01.171,ESV,,,0.994662025,Journal of Alloys and Compounds,0925-8388,2017
4211,NaBaLa1.89P3O12Sm0.11,NaBaLa1.89P3O12,Sm,3 ,0.11,,,,298,601,,,62.3,,573,403,403,377,364,5.881840968,761800,601,https://doi.org/10.1016/j.jallcom.2017.01.171,ESV,,,1.037470155,Journal of Alloys and Compounds,0925-8388,2017
4212,NaBaLa1.86P3O12Sm0.14,NaBaLa1.86P3O12,Sm,3 ,0.14,,,,298,601,,,,,,403,403,,,5.833147112,681000,601,https://doi.org/10.1016/j.jallcom.2017.01.171,ESV,,,0.997343712,Journal of Alloys and Compounds,0925-8388,2017
4213,NaBaLa1.83P3O12Sm0.17,NaBaLa1.83P3O12,Sm,3 ,0.17,,,,298,601,0.5605,0.4312,,,,403,403,,,5.761251074,577100,601,https://doi.org/10.1016/j.jallcom.2017.01.171,ESV,,,1.004016199,Journal of Alloys and Compounds,0925-8388,2017
4214,Y1.99WO6Sm0.01,Y1.99WO6,Sm,3 ,0.01,,,,298,450,0.226,0.19,,,,308,,,,,,,https://doi.org/10.1016/j.jlumin.2013.09.043,ESV,"mp-559510,mp-30539,mp-559085,mp-1216117", icsd-20955 icsd-65811 icsd-26532,1.007196511,Journal of Luminescence,0022-2313,2014
4215,Y1.97WO6Sm0.03,Y1.97WO6,Sm,3 ,0.03,,,,298,450,0.253,0.203,,,,308,,,,,,,https://doi.org/10.1016/j.jlumin.2013.09.043,ESV,"mp-559510,mp-30539,mp-559085,mp-1216117", icsd-20955 icsd-65811 icsd-26532,1.007670014,Journal of Luminescence,0022-2313,2014
4216,Y1.95WO6Sm0.05,Y1.95WO6,Sm,3 ,0.05,,,,298,613,0.277,0.227,,,,308,,,,,,,https://doi.org/10.1016/j.jlumin.2013.09.043,ESV,"mp-559510,mp-30539,mp-559085,mp-1216117", icsd-20955 icsd-65811 icsd-26532,0.985816898,Journal of Luminescence,0022-2313,2014
4217,Y1.93WO6Sm0.07,Y1.93WO6,Sm,3 ,0.07,,,,298,613,0.304,0.251,,,,308,,,,,,,https://doi.org/10.1016/j.jlumin.2013.09.043,ESV,"mp-559510,mp-30539,mp-559085,mp-1216117", icsd-20955 icsd-65811 icsd-26532,0.985896053,Journal of Luminescence,0022-2313,2014
4218,Y1.91WO6Sm0.09,Y1.91WO6,Sm,3 ,0.09,,,,298,613,0.318,0.267,,,,308,,,,,,,https://doi.org/10.1016/j.jlumin.2013.09.043,ESV,"mp-559510,mp-30539,mp-559085,mp-1216117", icsd-20955 icsd-65811 icsd-26532,0.986313061,Journal of Luminescence,0022-2313,2014
4219,BaLa1.91WO7Eu0.09,BaLa1.91WO7,Eu,3 ,0.09,,,,298,616,0.648,0.349,,,,394,394,466,534,5.691965103,492000,616,https://doi.org/10.1016/j.jlumin.2016.11.003,ESV,"mp-1203123,mp-1201679", icsd-166617 icsd-247840,1.049862594,Journal of Luminescence,0022-2313,2017
4220,BaLa1.905WO7Eu0.09Bi0.005,BaLa1.905WO7,Eu,3 ,0.09,Bi,3,0.005,298,616,,,,,,394,394,466,534,5.699837726,501000,616,https://doi.org/10.1016/j.jlumin.2016.11.003,ESV,"mp-1203123,mp-1201679", icsd-166617 icsd-247840,0.980803758,Journal of Luminescence,0022-2313,2017
4221,BaLa1.9WO7Eu0.09Bi0.01,BaLa1.9WO7,Eu,3 ,0.09,Bi,3,0.01,298,616,0.655,0.344,29,,,394,394,466,534,5.705863712,508000,616,https://doi.org/10.1016/j.jlumin.2016.11.003,ESV,"mp-1203123,mp-1201679", icsd-166617 icsd-247840,0.99486297,Journal of Luminescence,0022-2313,2017
4222,BaLa1.89WO7Eu0.09Bi0.02,BaLa1.89WO7,Eu,3 ,0.09,Bi,3,0.02,298,616,,,,,,394,394,466,534,5.698970004,500000,616,https://doi.org/10.1016/j.jlumin.2016.11.003,ESV,"mp-1203123,mp-1201679", icsd-166617 icsd-247840,0.985901621,Journal of Luminescence,0022-2313,2017
4223,BaLa1.88WO7Eu0.09Bi0.03,BaLa1.88WO7,Eu,3 ,0.09,Bi,3,0.03,298,616,,,,,,394,394,466,534,5.691081492,491000,616,https://doi.org/10.1016/j.jlumin.2016.11.003,ESV,"mp-1203123,mp-1201679", icsd-166617 icsd-247840,1.0305209,Journal of Luminescence,0022-2313,2017
4224,BaLa1.87WO7Eu0.09Bi0.04,BaLa1.87WO7,Eu,3 ,0.09,Bi,3,0.04,298,616,,,,,,394,394,466,534,5.686636269,486000,616,https://doi.org/10.1016/j.jlumin.2016.11.003,ESV,"mp-1203123,mp-1201679", icsd-166617 icsd-247840,1.019761428,Journal of Luminescence,0022-2313,2017
4225,KLa0.97Mo2O8Eu0.03,KLa0.97Mo2O8,Eu,3 ,0.03,,,,298,618,0.646,0.351,,,,465,465,,,,,618,https://doi.org/10.1016/j.spmi.2015.06.041,ESV,mp-1211443,,1.027617508,Superlattices and Microstructures,0749-6036,2015
4226,KLa0.93Mo2O8Eu0.07,KLa0.93Mo2O8,Eu,3 ,0.07,,,,298,618,0.648,0.348,,,,465,465,,,,,618,https://doi.org/10.1016/j.spmi.2015.06.041,ESV,mp-1211443,,1.02548838,Superlattices and Microstructures,0749-6036,2015
4227,KLa0.89Mo2O8Eu0.11,KLa0.89Mo2O8,Eu,3 ,0.11,,,,298,618,0.645,0.352,,,,465,465,,,,,618,https://doi.org/10.1016/j.spmi.2015.06.041,ESV,mp-1211443,,1.029969356,Superlattices and Microstructures,0749-6036,2015
4228,KLa0.85Mo2O8Eu0.15,KLa0.85Mo2O8,Eu,3 ,0.15,,,,298,618,0.651,0.353,,,,465,465,394,,,,618,https://doi.org/10.1016/j.spmi.2015.06.041,ESV,mp-1211443,,1.033496955,Superlattices and Microstructures,0749-6036,2015
4229,KLa0.81Mo2O8Eu0.19,KLa0.81Mo2O8,Eu,3 ,0.19,,,,298,618,0.653,0.347,,,,465,465,,,,,618,https://doi.org/10.1016/j.spmi.2015.06.041,ESV,mp-1211443,,1.034087297,Superlattices and Microstructures,0749-6036,2015
4230,KLa0.77Mo2O8Eu0.23,KLa0.77Mo2O8,Eu,3 ,0.23,,,,298,618,0.649,0.351,,,,465,465,,,,,618,https://doi.org/10.1016/j.spmi.2015.06.041,ESV,mp-1211443,,1.037821579,Superlattices and Microstructures,0749-6036,2015
4231,BaLa0.95MgSbO6Eu0.05,BaLa0.95MgSbO6,Eu,3 ,0.05,,,,298,615,0.6413,0.3583,,,440,465,465,,,,,615,https://doi.org/10.1016/j.ceramint.2019.01.065,ESV,mp-1211443,,1.13259937,Ceramics International,0272-8842,2019
4232,BaLa0.95MgSb0.9Nb0.1O6Eu0.05,BaLa0.95MgSb0.9Nb0.1O6,Eu,3 ,0.05,,,,298,615,0.6458,0.3538,,,,465,465,,,,,615,https://doi.org/10.1016/j.ceramint.2019.01.065,ESV,,,1.212445948,Ceramics International,0272-8842,2019
4233,BaLa0.95MgSb0.7Nb0.3O6Eu0.05,BaLa0.95MgSb0.7Nb0.3O6,Eu,3 ,0.05,,,,298,615,0.6484,0.3512,,,,465,465,,,,,615,https://doi.org/10.1016/j.ceramint.2019.01.065,ESV,,,1.210594616,Ceramics International,0272-8842,2019
4234,BaLa0.95MgSb0.5Nb0.5O6Eu0.05,BaLa0.95MgSb0.5Nb0.5O6,Eu,3 ,0.05,,,,298,615,0.6505,0.3492,,,,465,465,,,,,615,https://doi.org/10.1016/j.ceramint.2019.01.065,ESV,,,1.225769513,Ceramics International,0272-8842,2019
4235,BaLa0.95MgSb0.3Nb0.7O6Eu0.05,BaLa0.95MgSb0.3Nb0.7O6,Eu,3 ,0.05,,,,298,615,0.6512,0.3485,,,,465,465,,,,,615,https://doi.org/10.1016/j.ceramint.2019.01.065,ESV,,,1.240035686,Ceramics International,0272-8842,2019
4236,BaLa0.95MgSb0.1Nb0.9O6Eu0.05,BaLa0.95MgSb0.1Nb0.9O6,Eu,3 ,0.05,,,,298,615,0.6524,0.3473,,,,465,465,,,,,615,https://doi.org/10.1016/j.ceramint.2019.01.065,ESV,,,1.238648441,Ceramics International,0272-8842,2019
4237,BaLa0.95MgNbO6Eu0.05,BaLa0.95MgNbO6,Eu,3 ,0.05,,,,298,615,0.6549,0.3448,,,423,465,465,,,,,615,https://doi.org/10.1016/j.ceramint.2019.01.065,ESV,mp-39288,,1.11193807,Ceramics International,0272-8842,2019
4238,BaLaMgNb0.9995O6Mn0.0005,BaLaMgNb0.9995O6,Mn,4 ,0.0005,,,,298,700,,,,,,360,360,,,5.893761762,783000,700,https://doi.org/10.1039/C8RA06048G,RSC,mp-39288,,0.995983558,RSC Advances,2046-2069,2018
4239,BaLaMgNb0.999O6Mn0.001,BaLaMgNb0.999O6,Mn,4 ,0.001,,,,298,700,,,,,,360,360,,,5.880813592,760000,700,https://doi.org/10.1039/C8RA06048G,RSC,mp-39288,,1.029493851,RSC Advances,2046-2069,2018
4240,BaLaMgNb0.998O6Mn0.002,BaLaMgNb0.998O6,Mn,4 ,0.002,,,,298,700,,,,,,360,360,,,5.876794976,753000,700,https://doi.org/10.1039/C8RA06048G,RSC,mp-39288,,1.063437706,RSC Advances,2046-2069,2018
4241,BaLaMgNb0.996O6Mn0.004,BaLaMgNb0.996O6,Mn,4 ,0.004,,,,298,700,0.7222,0.2777,52,,355,360,360,500,,5.865103975,733000,700,https://doi.org/10.1039/C8RA06048G,RSC,mp-39288,,1.008724089,RSC Advances,2046-2069,2018
4242,BaLaMgNb0.992O6Mn0.008,BaLaMgNb0.992O6,Mn,4 ,0.008,,,,298,700,,,,,,360,360,,,5.830588669,677000,700,https://doi.org/10.1039/C8RA06048G,RSC,mp-39288,,0.983285119,RSC Advances,2046-2069,2018
4243,BaLaMgNb0.99O6Mn0.01,BaLaMgNb0.99O6,Mn,4 ,0.01,,,,298,700,,,,,,360,360,,,5.814247596,652000,700,https://doi.org/10.1039/C8RA06048G,RSC,mp-39288,,1.204998286,RSC Advances,2046-2069,2018
4244,SrMg2La2W1.998O12Mn0.001,SrMg2La2W1.998O12,Mn,4 ,0.001,,,,298,708,,,,,,344,344,,,6.25358029,1793000,708,https://doi.org/10.1039/C8RA06134C,RSC,,,1.002828434,RSC Advances,2046-2069,2018
4245,SrMg2La2W1.996O12Mn0.002,SrMg2La2W1.996O12,Mn,4 ,0.002,,,,298,708,0.7322,0.2678,88,,435,344,344,478,,6.245018871,1758000,708,https://doi.org/10.1039/C8RA06134C,RSC,,,1.025985935,RSC Advances,2046-2069,2018
4246,SrMg2La2W1.992O12Mn0.004,SrMg2La2W1.992O12,Mn,4 ,0.004,,,,298,708,,,,,,344,344,,,6.23146959,1704000,708,https://doi.org/10.1039/C8RA06134C,RSC,,,1.006630027,RSC Advances,2046-2069,2018
4247,SrMg2La2W1.988O12Mn0.006,SrMg2La2W1.988O12,Mn,4 ,0.006,,,,298,708,,,,,,344,344,,,6.221414238,1665000,708,https://doi.org/10.1039/C8RA06134C,RSC,,,1.027506284,RSC Advances,2046-2069,2018
4248,SrMg2La2W1.984O12Mn0.008,SrMg2La2W1.984O12,Mn,4 ,0.008,,,,298,708,,,,,,344,344,,,6.196728723,1573000,708,https://doi.org/10.1039/C8RA06134C,RSC,,,1.066729726,RSC Advances,2046-2069,2018
4249,SrMg2La2W1.98O12Mn0.01,SrMg2La2W1.98O12,Mn,4 ,0.01,,,,298,708,,,,,,344,344,,,6.169674434,1478000,708,https://doi.org/10.1039/C8RA06134C,RSC,,,1.024639989,RSC Advances,2046-2069,2018
4250,LiLaMgW0.999O6Mn0.001,LiLaMgW0.999O6,Mn,4 ,0.001,,,,298,713,0.723,0.2769,,,,344,344,,,6.253095586,1791000,713,https://doi.org/10.1039/C8RA05669B,RSC,,,1.00035447,RSC Advances,2046-2069,2018
4251,LiLaMgW0.998O6Mn0.002,LiLaMgW0.998O6,Mn,4 ,0.002,,,,298,713,0.7239,0.276,,,,344,344,,,6.251151343,1783000,713,https://doi.org/10.1039/C8RA05669B,RSC,,,0.970551689,RSC Advances,2046-2069,2018
4252,LiLaMgW0.996O6Mn0.004,LiLaMgW0.996O6,Mn,4 ,0.004,,,,298,713,0.7251,0.2749,,,,344,344,,,6.246498581,1764000,713,https://doi.org/10.1039/C8RA05669B,RSC,,,1.033946396,RSC Advances,2046-2069,2018
4253,LiLaMgW0.993O6Mn0.007,LiLaMgW0.993O6,Mn,4 ,0.007,,,,298,713,0.7253,0.2746,69.1,,420,344,344,478,,6.237292338,1727000,713,https://doi.org/10.1039/C8RA05669B,RSC,,,1.06362001,RSC Advances,2046-2069,2018
4254,LiLaMgW0.99O6Mn0.01,LiLaMgW0.99O6,Mn,4 ,0.01,,,,298,713,0.7249,0.2751,,,,344,344,,,6.227886705,1690000,713,https://doi.org/10.1039/C8RA05669B,RSC,,,1.005014318,RSC Advances,2046-2069,2018
4255,LiLaMgW0.985O6Mn0.015,LiLaMgW0.985O6,Mn,4 ,0.015,,,,298,713,0.724,0.276,,,,344,344,,,6.211654401,1628000,713,https://doi.org/10.1039/C8RA05669B,RSC,,,1.036865399,RSC Advances,2046-2069,2018
4256,LiLaMgW0.98O6Mn0.02,LiLaMgW0.98O6,Mn,4 ,0.02,,,,298,713,0.7222,0.2778,,,,344,344,,,6.19838213,1579000,713,https://doi.org/10.1039/C8RA05669B,RSC,,,1.027844974,RSC Advances,2046-2069,2018
4257,Ba2Lu4.88La0.02B5O17Eu0.1,Ba2Lu4.88La0.02B5O17,Eu,3 ,0.1,,,,298,616,,,,,,396,396,,,6.122215878,1325000,616,https://doi.org/10.1039/C8RA06457A,RSC,,,1.079528677,RSC Advances,2046-2069,2018
4258,Ba2Lu4.68La0.02B5O17Eu0.3,Ba2Lu4.68La0.02B5O17,Eu,3 ,0.3,,,,298,616,,,,,,396,396,,,6.137354111,1372000,616,https://doi.org/10.1039/C8RA06457A,RSC,,,1.06699354,RSC Advances,2046-2069,2018
4259,Ba2Lu4.48La0.02B5O17Eu0.5,Ba2Lu4.48La0.02B5O17,Eu,3 ,0.5,,,,298,616,0.643,0.356,27.1,,385,396,396,,,6.148910993,1409000,616,https://doi.org/10.1039/C8RA06457A,RSC,,,0.99273836,RSC Advances,2046-2069,2018
4260,Ba2Lu4.38La0.02B5O17Eu0.6,Ba2Lu4.38La0.02B5O17,Eu,3 ,0.6,,,,298,616,,,,,,396,396,,,6.162862993,1455000,616,https://doi.org/10.1039/C8RA06457A,RSC,,,0.970482035,RSC Advances,2046-2069,2018
4261,Ba2Lu4.28La0.02B5O17Eu0.7,Ba2Lu4.28La0.02B5O17,Eu,3 ,0.7,,,,298,616,,,,,,396,396,,,6.182984967,1524000,616,https://doi.org/10.1039/C8RA06457A,RSC,,,1.115637296,RSC Advances,2046-2069,2018
4262,Ba2Lu4.08La0.02B5O17Eu0.9,Ba2Lu4.08La0.02B5O17,Eu,3 ,0.9,,,,298,616,,,,,,396,396,,,6.218797998,1655000,616,https://doi.org/10.1039/C8RA06457A,RSC,,,1.055460541,RSC Advances,2046-2069,2018
4263,Ba2Lu3.98La0.02B5O17Eu1,Ba2Lu3.98La0.02B5O17,Eu,3 ,1,,,,298,616,,,,,,396,396,,,6.238798563,1733000,616,https://doi.org/10.1039/C8RA06457A,RSC,,,1.075830672,RSC Advances,2046-2069,2018
4264,Ba2Y1.86P2O12SiCe0.14,Ba2Y1.86P2O12Si,Ce,3 ,0.14,,,,298,409,0.157,0.08,69.7,,,365,,,,1.678518379,47.7,409,https://doi.org/10.1021/acs.inorgchem.6b01040,ACS,,,0.98068641,Inorganic Chemistry,0020-1669,2016
4265,Ba2Y1.84P2O12SiCe0.14Tb0.02,Ba2Y1.84P2O12Si,Ce,3 ,0.14,Tb,3 ,0.02,298,409,0.164,0.107,83.2,,,365,,,,,,,https://doi.org/10.1021/acs.inorgchem.6b01040,ACS,,,1.079022992,Inorganic Chemistry,0020-1669,2016
4266,Ba2Y1.8P2O12SiCe0.14Tb0.06,Ba2Y1.8P2O12Si,Ce,3 ,0.14,Tb,3 ,0.06,298,409,0.175,0.154,84.3,,,365,,,,1.626340367,42.3,409,https://doi.org/10.1021/acs.inorgchem.6b01040,ACS,,,0.989895105,Inorganic Chemistry,0020-1669,2016
4267,Ba2Y1.76P2O12SiCe0.14Tb0.1,Ba2Y1.76P2O12Si,Ce,3 ,0.14,Tb,3 ,0.1,298,549,0.186,0.204,75.3,,,365,,,,1.57863921,37.9,409,https://doi.org/10.1021/acs.inorgchem.6b01040,ACS,,,0.983448937,Inorganic Chemistry,0020-1669,2016
4268,Ba2Y1.72P2O12SiCe0.14Tb0.14,Ba2Y1.72P2O12Si,Ce,3 ,0.14,Tb,3 ,0.14,298,549,0.192,0.223,89.2,,,365,,,,,,,https://doi.org/10.1021/acs.inorgchem.6b01040,ACS,,,1.030324765,Inorganic Chemistry,0020-1669,2016
4269,Ba2Y1.68P2O12SiCe0.14Tb0.18,Ba2Y1.68P2O12Si,Ce,3 ,0.14,Tb,3 ,0.18,298,549,0.201,0.262,85,,,365,,,,,,,https://doi.org/10.1021/acs.inorgchem.6b01040,ACS,,,1.031854858,Inorganic Chemistry,0020-1669,2016
4270,Ba2Y1.62P2O12SiCe0.14Tb0.24,Ba2Y1.62P2O12Si,Ce,3 ,0.14,Tb,3 ,0.24,298,549,0.207,0.285,75.3,,,365,,,,,,,https://doi.org/10.1021/acs.inorgchem.6b01040,ACS,,,1.033891982,Inorganic Chemistry,0020-1669,2016
4271,Ba2Y1.56P2O12SiCe0.14Tb0.3,Ba2Y1.56P2O12Si,Ce,3 ,0.14,Tb,3 ,0.3,298,549,0.225,0.357,58.9,,570,365,,,,1.46686762,29.3,409,https://doi.org/10.1021/acs.inorgchem.6b01040,ACS,,,0.994006229,Inorganic Chemistry,0020-1669,2016
4272,Ba2Y1.44P2O12SiCe0.14Tb0.42,Ba2Y1.44P2O12Si,Ce,3 ,0.14,Tb,3 ,0.42,298,549,0.227,0.367,59.8,,,365,,,,,,,https://doi.org/10.1021/acs.inorgchem.6b01040,ACS,,,1.049517484,Inorganic Chemistry,0020-1669,2016
4273,Ba2Y1.7P2O12SiTb0.3,Ba2Y1.7P2O12Si,Tb,3 ,0.3,,,,298,550,0.272,0.527,57.3,,,377,,,,6.046495164,1113000,550,https://doi.org/10.1021/acs.inorgchem.6b01040,ACS,,,0.983313341,Inorganic Chemistry,0020-1669,2016
4274,Ba2Y1.68P2O12SiTb0.3Eu0.02,Ba2Y1.68P2O12Si,Tb,3 ,0.3,Eu,3 ,0.02,298,550,0.356,0.476,77.5,,,377,,,,5.990338855,978000,550,https://doi.org/10.1021/acs.inorgchem.6b01040,ACS,,,0.953566592,Inorganic Chemistry,0020-1669,2016
4275,Ba2Y1.66P2O12SiTb0.3Eu0.04,Ba2Y1.66P2O12Si,Tb,3 ,0.3,Eu,3 ,0.04,298,550,0.387,0.456,65.3,,,377,,,,,,,https://doi.org/10.1021/acs.inorgchem.6b01040,ACS,,,1.045447062,Inorganic Chemistry,0020-1669,2016
4276,Ba2Y1.62P2O12SiTb0.3Eu0.08,Ba2Y1.62P2O12Si,Tb,3 ,0.3,Eu,3 ,0.08,298,550,0.434,0.419,60.2,,560,377,,,,5.950364854,892000,550,https://doi.org/10.1021/acs.inorgchem.6b01040,ACS,,,1.008387494,Inorganic Chemistry,0020-1669,2016
4277,Ba2Y1.58P2O12SiTb0.3Eu0.12,Ba2Y1.58P2O12Si,Tb,3 ,0.3,Eu,3 ,0.12,298,616,0.472,0.393,61,,,377,,,,,,,https://doi.org/10.1021/acs.inorgchem.6b01040,ACS,,,1.090372793,Inorganic Chemistry,0020-1669,2016
4278,Ba2Y1.54P2O12SiTb0.3Eu0.16,Ba2Y1.54P2O12Si,Tb,3 ,0.3,Eu,3 ,0.16,298,616,0.5,0.382,64.5,,,377,,,,,,,https://doi.org/10.1021/acs.inorgchem.6b01040,ACS,,,1.099047288,Inorganic Chemistry,0020-1669,2016
4279,Ba2Y1.46P2O12SiTb0.3Eu0.24,Ba2Y1.46P2O12Si,Tb,3 ,0.3,Eu,3 ,0.24,298,616,0.532,0.362,60.3,,,377,,,,5.813580989,651000,550,https://doi.org/10.1021/acs.inorgchem.6b01040,ACS,,,1.212380958,Inorganic Chemistry,0020-1669,2016
4280,Ba2Y1.4P2O12SiTb0.3Eu0.3,Ba2Y1.4P2O12Si,Tb,3 ,0.3,Eu,3 ,0.3,298,616,0.545,0.357,58,,,377,,,,,,,https://doi.org/10.1021/acs.inorgchem.6b01040,ACS,,,1.131463078,Inorganic Chemistry,0020-1669,2016
4281,Ba2ScO3FEu0.06,Ba2ScO3F,Eu,3,0.06,,,,,,,,,,433,,,,,,,,https://doi.org/10.1021/acsami.9b16065,ACS,,,1.073654347,ACS Applied Materials & Interfaces,1944-8244,2019
4282,Ba3GdP3O12Eu0.75,Ba3GdP3O12,Eu,3,0.75,,,,,,,,,,600,,,,,,,,https://doi.org/10.1021/acsami.9b16065,ACS,,,1.288045966,ACS Applied Materials & Interfaces,1944-8244,2019
4283,Ba3TbB3O9Eu0.02,Ba3TbB3O9,Eu,3,0.02,,,,,,,,,,503,,,,,,,,https://doi.org/10.1021/acsami.9b16065,ACS,,,1.122201049,ACS Applied Materials & Interfaces,1944-8244,2019
4284,Ba4La6Si6O25Eu0.06,Ba4La6Si6O25,Eu,3,0.06,,,,,,,,,,420,,,,,,,,https://doi.org/10.1021/acsami.9b16065,ACS,,,1.531097159,ACS Applied Materials & Interfaces,1944-8244,2019
4285,BaB8O13Eu0.05,BaB8O13,Eu,3,0.05,,,,,,,,,,650,,,,,,,,https://doi.org/10.1021/acsami.9b16065,ACS,,,1.252261725,ACS Applied Materials & Interfaces,1944-8244,2019
4286,BaCa2MgSi2O8Eu0.12,BaCa2MgSi2O8,Eu,3,0.12,,,,,,,,,,450,,,,,,,,https://doi.org/10.1021/acsami.9b16065,ACS,,,1.747792798,ACS Applied Materials & Interfaces,1944-8244,2019
4287,BaGd2Mo4O16Eu0.35,BaGd2Mo4O16,Eu,3,0.35,,,,,,,,,,600,,,,,,,,https://doi.org/10.1021/acsami.9b16065,ACS,,,1.008036427,ACS Applied Materials & Interfaces,1944-8244,2019
4288,BaLa2Mo4O16Eu0.5,BaLa2Mo4O16,Eu,3,0.5,,,,,,,,,,430,,,,,,,,https://doi.org/10.1021/acsami.9b16065,ACS,,,0.987057762,ACS Applied Materials & Interfaces,1944-8244,2019
4289,BaLaMgNbO6Eu0.3,BaLaMgNbO6,Eu,3,0.3,,,,,,,,,,413,,,,,,,,https://doi.org/10.1021/acsami.9b16065,ACS,,,1.130318915,ACS Applied Materials & Interfaces,1944-8244,2019
4290,BaY2Mo4O16Eu0.5,BaY2Mo4O16,Eu,3,0.5,,,,,,,,,,440,,,,,,,,https://doi.org/10.1021/acsami.9b16065,ACS,,,0.992235075,ACS Applied Materials & Interfaces,1944-8244,2019
4291,Bi2SrTa2O9Eu0.12,Bi2SrTa2O9,Eu,3,0.12,,,,,,,,,,423,,,,,,,,https://doi.org/10.1021/acsami.9b16065,ACS,,,1.246065635,ACS Applied Materials & Interfaces,1944-8244,2019
4292,Bi4Ge3O12Eu0.09,Bi4Ge3O12,Eu,3,0.09,,,,,,,,,,498,,,,,,,,https://doi.org/10.1021/acsami.9b16065,ACS,,,1.234128796,ACS Applied Materials & Interfaces,1944-8244,2019
4293,Bi4Si3O12Eu0.02,Bi4Si3O12,Eu,3,0.02,,,,,,,,,,400,,,,,,,,https://doi.org/10.1021/acsami.9b16065,ACS,,,1.245862126,ACS Applied Materials & Interfaces,1944-8244,2019
4294,BiBa2V3O11Eu0.08,BiBa2V3O11,Eu,3,0.08,,,,,,,,,,413,,,,,,,,https://doi.org/10.1021/acsami.9b16065,ACS,,,1.376701643,ACS Applied Materials & Interfaces,1944-8244,2019
4295,Ca0.8Zn0.2TiO3Eu0.075,Ca0.8Zn0.2TiO3,Eu,3,0.075,,,,,,,,,,473,,,,,,,,https://doi.org/10.1021/acsami.9b16065,ACS,,,1.011280218,ACS Applied Materials & Interfaces,1944-8244,2019
4296,Ca12Al14O32Cl2Eu0.0217,Ca12Al14O32Cl2,Eu,3,0.0217,,,,,,,,,,490,,,,,,,,https://doi.org/10.1021/acsami.9b16065,ACS,,,2.047702392,ACS Applied Materials & Interfaces,1944-8244,2019
4297,Ca2P2O7Eu0.04,Ca2P2O7,Eu,3,0.04,,,,,,,,,,570,,,,,,,,https://doi.org/10.1021/acsami.9b16065,ACS,,,1.072241766,ACS Applied Materials & Interfaces,1944-8244,2019
4298,Ca2P2O7Eu0.01,Ca2P2O7,Eu,3,0.01,,,,,,,,,,540,,,,,,,,https://doi.org/10.1021/acsami.9b16065,ACS,,,1.055099007,ACS Applied Materials & Interfaces,1944-8244,2019
4299,Ca2SiO4Eu0.03,Ca2SiO4,Eu,3,0.03,,,,,,,,,,575,,,,,,,,https://doi.org/10.1021/acsami.9b16065,ACS,,,1.254207807,ACS Applied Materials & Interfaces,1944-8244,2019
4300,Ca3B2N4Eu0.02,Ca3B2N4,Eu,3,0.02,,,,,,,,,,330,,,,,,,,https://doi.org/10.1021/acsami.9b16065,ACS,,,1.331188076,ACS Applied Materials & Interfaces,1944-8244,2019
4301,Ca3Gd7Si5PO26Eu0.15,Ca3Gd7Si5PO26,Eu,3,0.15,,,,,,,,,,473,,,,,,,,https://doi.org/10.1021/acsami.9b16065,ACS,,,4.154764633,ACS Applied Materials & Interfaces,1944-8244,2019
4302,Ca3LuAl3B4O15Eu0.3,Ca3LuAl3B4O15,Eu,3,0.3,,,,,,,,,,475,,,,,,,,https://doi.org/10.1021/acsami.9b16065,ACS,,,1.111530329,ACS Applied Materials & Interfaces,1944-8244,2019
4303,Ca3Sr3V4O16Eu0.2667,Ca3Sr3V4O16,Eu,3,0.2667,,,,,,,,,,473,,,,,,,,https://doi.org/10.1021/acsami.9b16065,ACS,,,1.318616529,ACS Applied Materials & Interfaces,1944-8244,2019
4304,Ca4LaV3O13Eu0.2,Ca4LaV3O13,Eu,3,0.2,,,,,,,,,,423,,,,,,,,https://doi.org/10.1021/acsami.9b16065,ACS,,,1.014779387,ACS Applied Materials & Interfaces,1944-8244,2019
4305,Ca9AlP7O28Eu0.01,Ca9AlP7O28,Eu,3,0.01,,,,,,,,,,440,,,,,,,,https://doi.org/10.1021/acsami.9b16065,ACS,,,1.325064203,ACS Applied Materials & Interfaces,1944-8244,2019
4306,Ca9LaP7O28Eu0.6,Ca9LaP7O28,Eu,3,0.6,,,,,,,,,,470,,,,,,,,https://doi.org/10.1021/acsami.9b16065,ACS,,,1.661210859,ACS Applied Materials & Interfaces,1944-8244,2019
4307,Ca9LaV7O28Eu1,Ca9LaV7O28,Eu,3,1,,,,,,,,,,540,,,,,,,,https://doi.org/10.1021/acsami.9b16065,ACS,,,2.441926118,ACS Applied Materials & Interfaces,1944-8244,2019
4308,Ca9LaV7O28Eu0.45,Ca9LaV7O28,Eu,3,0.45,,,,,,,,,,540,,,,,,,,https://doi.org/10.1021/acsami.9b16065,ACS,,,1.872774333,ACS Applied Materials & Interfaces,1944-8244,2019
4309,Ca9LaV7O28Eu0.85,Ca9LaV7O28,Eu,3,0.85,,,,,,,,,,540,,,,,,,,https://doi.org/10.1021/acsami.9b16065,ACS,,,2.282475525,ACS Applied Materials & Interfaces,1944-8244,2019
4310,Ca9LaV7O28Eu0.25,Ca9LaV7O28,Eu,3,0.25,,,,,,,,,,540,,,,,,,,https://doi.org/10.1021/acsami.9b16065,ACS,,,1.764582832,ACS Applied Materials & Interfaces,1944-8244,2019
4311,Ca9LaV7O28Eu0.75,Ca9LaV7O28,Eu,3,0.75,,,,,,,,,,540,,,,,,,,https://doi.org/10.1021/acsami.9b16065,ACS,,,2.198356556,ACS Applied Materials & Interfaces,1944-8244,2019
4312,CaAl2Si2O8Eu0.05,CaAl2Si2O8,Eu,3,0.05,,,,,,,,,,465,,,,,,,,https://doi.org/10.1021/acsami.9b16065,ACS,,,1.009411063,ACS Applied Materials & Interfaces,1944-8244,2019
4313,LaBO3Eu0.03,LaBO3,Eu,3,0.03,,,,,,,,,,750,,,,,,,,https://doi.org/10.1021/acsami.9b16065,ACS,,,1.473328312,ACS Applied Materials & Interfaces,1944-8244,2019
4314,LaNa2Mg2V3O12Eu0.7,LaNa2Mg2V3O12,Eu,3,0.7,,,,,,,,,,450,,,,,,,,https://doi.org/10.1021/acsami.9b16065,ACS,,,1.240572948,ACS Applied Materials & Interfaces,1944-8244,2019
4315,LaNa2Mg2V3O12Eu1,LaNa2Mg2V3O12,Eu,3,1,,,,,,,,,,420,,,,,,,,https://doi.org/10.1021/acsami.9b16065,ACS,,,1.439546969,ACS Applied Materials & Interfaces,1944-8244,2019
4316,LaOClEu0.05,LaOCl,Eu,3,0.05,,,,,,,,,,540,,,,,,,,https://doi.org/10.1021/acsami.9b16065,ACS,,,1.828513445,ACS Applied Materials & Interfaces,1944-8244,2019
4317,LaYO3Eu0.02,LaYO3,Eu,3,0.02,,,,,,,,,,560,,,,,,,,https://doi.org/10.1021/acsami.9b16065,ACS,,,1.00295306,ACS Applied Materials & Interfaces,1944-8244,2019
4318,Li2Mg2W3O12Eu0.06,Li2Mg2W3O12,Eu,3,0.06,,,,,,,,,,525,,,,,,,,https://doi.org/10.1021/acsami.9b16065,ACS,,,1.189864754,ACS Applied Materials & Interfaces,1944-8244,2019
